Repository: nguyendangnamphong/data

Thông tin, báo cáo về sinh đôi tại Hoa Kỳ năm 1989-1991.      
Dữ liệu thô được lấy từ đây:        
http://www.nber.org/data/linked-birth-infant-death-data-vital-statistics-data.html      

Cụ thể là các tệp này:      
http://www.nber.org/lbid/1989/linkco1989us_den.csv.zip     
http://www.nber.org/lbid/1990/linkco1990us_den.csv.zip     
http://www.nber.org/lbid/1991/linkco1991us_den.csv.zip     

Hướng dẫn về tập dữ liệu có tại đây:       
http://www.nber.org/lbid/docs/LinkCO89Guide.pdf       

Ý tưởng về tập dữ liệu dựa trên bài báo:       
Almond, Douglas, Kenneth Y. Chay và David S. Lee. "Chi phí cho trẻ sinh nhẹ cân."       

Tạp chí Kinh tế Quý 120.3 (2005): 1031-1083.       

*twin_pairs_X_3years_samesex.csv* bao gồm 50 biến phụ thuộc cho cặp song sinh như tuổi của mẹ     
và cha, trình độ học vấn, các biến chứng về sức khỏe, v.v. Các đặc điểm
khác nhau giữa các cặp như giới tính và thứ tự sinh được biểu thị bằng _0 và _1 cho
cặp song sinh nhẹ cân và nặng cân hơn.           
*twin_pairs_T_3years_samesex.csv* bao gồm cân nặng khi sinh tính bằng gam của cả hai cặp song sinh trong
cặp, dbirt_0 và dbirt_1. Cặp nhẹ cân nhất luôn đứng đầu. Đã loại bỏ tất cả các cặp có
cùng cân nặng.        
*twin_pairs_Y_3years_samesex.csv* bao gồm kết quả tử vong cho cả hai cặp song sinh, mort_0
và mort_1.           
*covar_types.txt* chỉ ra cho mỗi cột trong twin_pairs_X.csv liệu đó là nhị phân
(ví dụ: mẹ đã kết hôn), thứ tự (ví dụ: tuổi mẹ), phân loại (ví dụ: tiểu bang sinh) hay tuần hoàn
(chỉ một: tháng sinh).

File: cleaned_data.csv (part 1 of 10)
Alloy_Name,Alloy_Type,Cu,Al,Ag,B,Be,Ca,Co,Ce,Cr,Fe,Hf,La,Mg,Mn,Mo,Nb,Nd,Ni,P,Pb,Pr,Si,Sn,Ti,V,Zn,Zr,Solid_Solution_Temp_K,Solid_Solution_Time_h,Cold_Rolling_Reduction,Secondary_Treatment_YN,Aging_Temp_K,Aging_Time_h,Secondary_Mech_YN,Hardness_HV,Yield_Strength_MPa,Ultimate_Tensile_Strength_MPa,Electrical_Conductivity_IACS,DOI
Cu-0.1Ag–0.3Cr,Cu low alloyed,99.6,0.0,0.1,0.0,0.0,0,0.0,0.0,0.3,0.0,0,0,0.0,0,0,0,0,0.0,0.0,0,0,0.0,0.0,0.0,0.0,0.0,0.0,1223.0,1.0,0.0,N,,,N,85.0,,,45.0,http://dx.doi.org/10.1016/j.msea.2005.09.118
Cu-0.1Ag–0.3Cr,Cu low alloyed,99.6,0.0,0.1,0.0,0.0,0,0.0,0.0,0.3,0.0,0,0,0.0,0,0,0,0,0.0,0.0,0,0,0.0,0.0,0.0,0.0,0.0,0.0,1223.0,1.0,0.0,Y,673.0,0.25,N,87.0,,,45.0,http://dx.doi.org/10.1016/j.msea.2005.09.118
Cu-0.1Ag–0.3Cr,Cu low alloyed,99.6,0.0,0.1,0.0,0.0,0,0.0,0.0,0.3,0.0,0,0,0.0,0,0,0,0,0.0,0.0,0,0,0.0,0.0,0.0,0.0,0.0,0.0,1223.0,1.0,0.0,Y,673.0,0.5,N,88.0,,,47.0,http://dx.doi.org/10.1016/j.msea.2005.09.118
Cu-0.1Ag–0.3Cr,Cu low alloyed,99.6,0.0,0.1,0.0,0.0,0,0.0,0.0,0.3,0.0,0,0,0.0,0,0,0,0,0.0,0.0,0,0,0.0,0.0,0.0,0.0,0.0,0.0,1223.0,1.0,0.0,Y,673.0,1.0,N,92.0,,,50.0,http://dx.doi.org/10.1016/j.msea.2005.09.118
Cu-0.1Ag–0.3Cr,Cu low alloyed,99.6,0.0,0.1,0.0,0.0,0,0.0,0.0,0.3,0.0,0,0,0.0,0,0,0,0,0.0,0.0,0,0,0.0,0.0,0.0,0.0,0.0,0.0,1223.0,1.0,0.0,Y,673.0,2.0,N,100.0,,,59.0,http://dx.doi.org/10.1016/j.msea.2005.09.118
Cu-0.1Ag–0.3Cr,Cu low alloyed,99.6,0.0,0.1,0.0,0.0,0,0.0,0.0,0.3,0.0,0,0,0.0,0,0,0,0,0.0,0.0,0,0,0.0,0.0,0.0,0.0,0.0,0.0,1223.0,1.0,0.0,Y,673.0,4.0,N,112.0,,,74.0,http://dx.doi.org/10.1016/j.msea.2005.09.118
Cu-0.1Ag–0.3Cr,Cu low alloyed,99.6,0.0,0.1,0.0,0.0,0,0.0,0.0,0.3,0.0,0,0,0.0,0,0,0,0,0.0,0.0,0,0,0.0,0.0,0.0,0.0,0.0,0.0,1223.0,1.0,0.0,Y,673.0,8.0,N,120.0,,,78.0,http://dx.doi.org/10.1016/j.msea.2005.09.118
Cu-0.1Ag–0.3Cr,Cu low alloyed,99.6,0.0,0.1,0.0,0.0,0,0.0,0.0,0.3,0.0,0,0,0.0,0,0,0,0,0.0,0.0,0,0,0.0,0.0,0.0,0.0,0.0,0.0,1223.0,1.0,0.0,Y,673.0,16.0,N,126.0,,,80.0,http://dx.doi.org/10.1016/j.msea.2005.09.118
Cu-0.1Ag–0.3Cr,Cu low alloyed,99.6,0.0,0.1,0.0,0.0,0,0.0,0.0,0.3,0.0,0,0,0.0,0,0,0,0,0.0,0.0,0,0,0.0,0.0,0.0,0.0,0.0,0.0,1223.0,1.0,0.0,Y,723.0,0.25,N,101.0,,,55.0,http://dx.doi.org/10.1016/j.msea.2005.09.118
Cu-0.1Ag–0.3Cr,Cu low alloyed,99.6,0.0,0.1,0.0,0.0,0,0.0,0.0,0.3,0.0,0,0,0.0,0,0,0,0,0.0,0.0,0,0,0.0,0.0,0.0,0.0,0.0,0.0,1223.0,1.0,0.0,Y,723.0,0.5,N,124.0,,,66.0,http://dx.doi.org/10.1016/j.msea.2005.09.118
Cu-0.1Ag–0.3Cr,Cu low alloyed,99.6,0.0,0.1,0.0,0.0,0,0.0,0.0,0.3,0.0,0,0,0.0,0,0,0,0,0.0,0.0,0,0,0.0,0.0,0.0,0.0,0.0,0.0,1223.0,1.0,0.0,Y,723.0,1.0,N,132.0,,,78.0,http://dx.doi.org/10.1016/j.msea.2005.09.118
Cu-0.1Ag–0.3Cr,Cu low alloyed,99.6,0.0,0.1,0.0,0.0,0,0.0,0.0,0.3,0.0,0,0,0.0,0,0,0,0,0.0,0.0,0,0,0.0,0.0,0.0,0.0,0.0,0.0,1223.0,1.0,0.0,Y,723.0,2.0,N,138.0,,,81.0,http://dx.doi.org/10.1016/j.msea.2005.09.118
Cu-0.1Ag–0.3Cr,Cu low alloyed,99.6,0.0,0.1,0.0,0.0,0,0.0,0.0,0.3,0.0,0,0,0.0,0,0,0,0,0.0,0.0,0,0,0.0,0.0,0.0,0.0,0.0,0.0,1223.0,1.0,0.0,Y,723.0,4.0,N,144.0,,,82.0,http://dx.doi.org/10.1016/j.msea.2005.09.118
Cu-0.1Ag–0.3Cr,Cu low alloyed,99.6,0.0,0.1,0.0,0.0,0,0.0,0.0,0.3,0.0,0,0,0.0,0,0,0,0,0.0,0.0,0,0,0.0,0.0,0.0,0.0,0.0,0.0,1223.0,1.0,0.0,Y,723.0,8.0,N,140.0,,,83.0,http://dx.doi.org/10.1016/j.msea.2005.09.118
Cu-0.1Ag–0.3Cr,Cu low alloyed,99.6,0.0,0.1,0.0,0.0,0,0.0,0.0,0.3,0.0,0,0,0.0,0,0,0,0,0.0,0.0,0,0,0.0,0.0,0.0,0.0,0.0,0.0,1223.0,1.0,0.0,Y,723.0,16.0,N,134.0,,,84.0,http://dx.doi.org/10.1016/j.msea.2005.09.118
Cu-0.1Ag–0.3Cr,Cu low alloyed,99.6,0.0,0.1,0.0,0.0,0,0.0,0.0,0.3,0.0,0,0,0.0,0,0,0,0,0.0,0.0,0,0,0.0,0.0,0.0,0.0,0.0,0.0,1223.0,1.0,0.0,Y,823.0,0.25,N,115.0,,,81.0,http://dx.doi.org/10.1016/j.msea.2005.09.118
Cu-0.1Ag–0.3Cr,Cu low alloyed,99.6,0.0,0.1,0.0,0.0,0,0.0,0.0,0.3,0.0,0,0,0.0,0,0,0,0,0.0,0.0,0,0,0.0,0.0,0.0,0.0,0.0,0.0,1223.0,1.0,0.0,Y,823.0,0.5,N,127.0,,,84.0,http://dx.doi.org/10.1016/j.msea.2005.09.118
Cu-0.1Ag–0.3Cr,Cu low alloyed,99.6,0.0,0.1,0.0,0.0,0,0.0,0.0,0.3,0.0,0,0,0.0,0,0,0,0,0.0,0.0,0,0,0.0,0.0,0.0,0.0,0.0,0.0,1223.0,1.0,0.0,Y,823.0,1.0,N,124.0,,,84.0,http://dx.doi.org/10.1016/j.msea.2005.09.118
Cu-0.1Ag–0.3Cr,Cu low alloyed,99.6,0.0,0.1,0.0,0.0,0,0.0,0.0,0.3,0.0,0,0,0.0,0,0,0,0,0.0,0.0,0,0,0.0,0.0,0.0,0.0,0.0,0.0,1223.0,1.0,0.0,Y,823.0,2.0,N,120.0,,,84.0,http://dx.doi.org/10.1016/j.msea.2005.09.118
Cu-0.1Ag–0.3Cr,Cu low alloyed,99.6,0.0,0.1,0.0,0.0,0,0.0,0.0,0.3,0.0,0,0,0.0,0,0,0,0,0.0,0.0,0,0,0.0,0.0,0.0,0.0,0.0,0.0,1223.0,1.0,0.0,Y,823.0,4.0,N,115.0,,,85.0,http://dx.doi.org/10.1016/j.msea.2005.09.118
Cu-0.1Ag–0.3Cr,Cu low alloyed,99.6,0.0,0.1,0.0,0.0,0,0.0,0.0,0.3,0.0,0,0,0.0,0,0,0,0,0.0,0.0,0,0,0.0,0.0,0.0,0.0,0.0,0.0,1223.0,1.0,0.0,Y,823.0,8.0,N,110.0,,,85.0,http://dx.doi.org/10.1016/j.msea.2005.09.118
Cu-0.1Ag–0.3Cr,Cu low alloyed,99.6,0.0,0.1,0.0,0.0,0,0.0,0.0,0.3,0.0,0,0,0.0,0,0,0,0,0.0,0.0,0,0,0.0,0.0,0.0,0.0,0.0,0.0,1223.0,1.0,0.0,Y,823.0,16.0,N,103.0,,,86.0,http://dx.doi.org/10.1016/j.msea.2005.09.118
Cu-0.1Cr-0.06Zr,Cu low alloyed,99.84,0.0,0.0,0.0,0.0,0,0.0,0.0,0.1,0.0,0,0,0.0,0,0,0,0,0.0,0.0,0,0,0.0,0.0,0.0,0.0,0.0,0.06,1273.0,1.0,0.0,N,,,N,71.0,,,60.0,http://dx.doi.org/10.1016/j.matlet.2017.04.039
Cu-0.1Cr-0.06Zr,Cu low alloyed,99.84,0.0,0.0,0.0,0.0,0,0.0,0.0,0.1,0.0,0,0,0.0,0,0,0,0,0.0,0.0,0,0,0.0,0.0,0.0,0.0,0.0,0.06,1273.0,1.0,0.0,Y,373.0,1.0,N,68.0,,,58.0,http://dx.doi.org/10.1016/j.matlet.2017.04.039
Cu-0.1Cr-0.06Zr,Cu low alloyed,99.84,0.0,0.0,0.0,0.0,0,0.0,0.0,0.1,0.0,0,0,0.0,0,0,0,0,0.0,0.0,0,0,0.0,0.0,0.0,0.0,0.0,0.06,1273.0,1.0,0.0,Y,473.0,1.0,N,78.0,,,59.0,http://dx.doi.org/10.1016/j.matlet.2017.04.039
Cu-0.1Cr-0.06Zr,Cu low alloyed,99.84,0.0,0.0,0.0,0.0,0,0.0,0.0,0.1,0.0,0,0,0.0,0,0,0,0,0.0,0.0,0,0,0.0,0.0,0.0,0.0,0.0,0.06,1273.0,1.0,0.0,Y,523.0,1.0,N,78.0,,,59.0,http://dx.doi.org/10.1016/j.matlet.2017.04.039
Cu-0.1Cr-0.06Zr,Cu low alloyed,99.84,0.0,0.0,0.0,0.0,0,0.0,0.0,0.1,0.0,0,0,0.0,0,0,0,0,0.0,0.0,0,0,0.0,0.0,0.0,0.0,0.0,0.06,1273.0,1.0,0.0,Y,573.0,1.0,N,72.0,,,59.0,http://dx.doi.org/10.1016/j.matlet.2017.04.039
Cu-0.1Cr-0.06Zr,Cu low alloyed,99.84,0.0,0.0,0.0,0.0,0,0.0,0.0,0.1,0.0,0,0,0.0,0,0,0,0,0.0,0.0,0,0,0.0,0.0,0.0,0.0,0.0,0.06,1273.0,1.0,0.0,Y,623.0,1.0,N,78.0,,,61.0,http://dx.doi.org/10.1016/j.matlet.2017.04.039
Cu-0.1Cr-0.06Zr,Cu low alloyed,99.84,0.0,0.0,0.0,0.0,0,0.0,0.0,0.1,0.0,0,0,0.0,0,0,0,0,0.0,0.0,0,0,0.0,0.0,0.0,0.0,0.0,0.06,1273.0,1.0,0.0,Y,673.0,1.0,N,80.0,,,63.0,http://dx.doi.org/10.1016/j.matlet.2017.04.039
Cu-0.1Cr-0.06Zr,Cu low alloyed,99.84,0.0,0.0,0.0,0.0,0,0.0,0.0,0.1,0.0,0,0,0.0,0,0,0,0,0.0,0.0,0,0,0.0,0.0,0.0,0.0,0.0,0.06,1273.0,1.0,0.0,Y,723.0,1.0,N,96.0,,,67.0,http://dx.doi.org/10.1016/j.matlet.2017.04.039
Cu-0.1Cr-0.06Zr,Cu low alloyed,99.84,0.0,0.0,0.0,0.0,0,0.0,0.0,0.1,0.0,0,0,0.0,0,0,0,0,0.0,0.0,0,0,0.0,0.0,0.0,0.0,0.0,0.06,1273.0,1.0,0.0,Y,773.0,1.0,N,112.0,,,78.0,http://dx.doi.org/10.1016/j.matlet.2017.04.039
Cu-0.1Cr-0.06Zr,Cu low alloyed,99.84,0.0,0.0,0.0,0.0,0,0.0,0.0,0.1,0.0,0,0,0.0,0,0,0,0,0.0,0.0,0,0,0.0,0.0,0.0,0.0,0.0,0.06,1273.0,1.0,0.0,Y,823.0,1.0,N,116.0,,,92.0,http://dx.doi.org/10.1016/j.matlet.2017.04.039
Cu-0.5Cr-0.08Zr,Cu low alloyed,99.42,0.0,0.0,0.0,0.0,0,0.0,0.0,0.5,0.0,0,0,0.0,0,0,0,0,0.0,0.0,0,0,0.0,0.0,0.0,0.0,0.0,0.08,1273.0,1.0,0.0,N,,,N,82.0,,,39.0,http://dx.doi.org/10.1016/j.matlet.2017.04.039
Cu-0.5Cr-0.08Zr,Cu low alloyed,99.42,0.0,0.0,0.0,0.0,0,0.0,0.0,0.5,0.0,0,0,0.0,0,0,0,0,0.0,0.0,0,0,0.0,0.0,0.0,0.0,0.0,0.08,1273.0,1.0,0.0,Y,373.0,1.0,N,76.0,,,38.0,http://dx.doi.org/10.1016/j.matlet.2017.04.039
Cu-0.5Cr-0.08Zr,Cu low alloyed,99.42,0.0,0.0,0.0,0.0,0,0.0,0.0,0.5,0.0,0,0,0.0,0,0,0,0,0.0,0.0,0,0,0.0,0.0,0.0,0.0,0.0,0.08,1273.0,1.0,0.0,Y,473.0,1.0,N,75.0,,,37.0,http://dx.doi.org/10.1016/j.matlet.2017.04.039
Cu-0.5Cr-0.08Zr,Cu low alloyed,99.42,0.0,0.0,0.0,0.0,0,0.0,0.0,0.5,0.0,0,0,0.0,0,0,0,0,0.0,0.0,0,0,0.0,0.0,0.0,0.0,0.0,0.08,1273.0,1.0,0.0,Y,523.0,1.0,N,75.0,,,37.0,http://dx.doi.org/10.1016/j.matlet.2017.04.039
Cu-0.5Cr-0.08Zr,Cu low alloyed,99.42,0.0,0.0,0.0,0.0,0,0.0,0.0,0.5,0.0,0,0,0.0,0,0,0,0,0.0,0.0,0,0,0.0,0.0,0.0,0.0,0.0,0.08,1273.0,1.0,0.0,Y,573.0,1.0,N,79.0,,,38.0,http://dx.doi.org/10.1016/j.matlet.2017.04.039
Cu-0.5Cr-0.08Zr,Cu low alloyed,99.42,0.0,0.0,0.0,0.0,0,0.0,0.0,0.5,0.0,0,0,0.0,0,0,0,0,0.0,0.0,0,0,0.0,0.0,0.0,0.0,0.0,0.08,1273.0,1.0,0.0,Y,623.0,1.0,N,80.0,,,39.0,http://dx.doi.org/10.1016/j.matlet.2017.04.039
Cu-0.5Cr-0.08Zr,Cu low alloyed,99.42,0.0,0.0,0.0,0.0,0,0.0,0.0,0.5,0.0,0,0,0.0,0,0,0,0,0.0,0.0,0,0,0.0,0.0,0.0,0.0,0.0,0.08,1273.0,1.0,0.0,Y,673.0,1.0,N,76.0,,,40.0,http://dx.doi.org/10.1016/j.matlet.2017.04.039
Cu-0.5Cr-0.08Zr,Cu low alloyed,99.42,0.0,0.0,0.0,0.0,0,0.0,0.0,0.5,0.0,0,0,0.0,0,0,0,0,0.0,0.0,0,0,0.0,0.0,0.0,0.0,0.0,0.08,1273.0,1.0,0.0,Y,723.0,1.0,N,105.0,,,61.0,http://dx.doi.org/10.1016/j.matlet.2017.04.039
Cu-0.5Cr-0.08Zr,Cu low alloyed,99.42,0.0,0.0,0.0,0.0,0,0.0,0.0,0.5,0.0,0,0,0.0,0,0,0,0,0.0,0.0,0,0,0.0,0.0,0.0,0.0,0.0,0.08,1273.0,1.0,0.0,Y,773.0,1.0,N,155.0,,,74.0,http://dx.doi.org/10.1016/j.matlet.2017.04.039
Cu-0.5Cr-0.08Zr,Cu low alloyed,99.42,0.0,0.0,0.0,0.0,0,0.0,0.0,0.5,0.0,0,0,0.0,0,0,0,0,0.0,0.0,0,0,0.0,0.0,0.0,0.0,0.0,0.08,1273.0,1.0,0.0,Y,823.0,1.0,N,141.0,,,85.0,http://dx.doi.org/10.1016/j.matlet.2017.04.039
Cu-1Cr-0.1Zr,Cu low alloyed,98.9,0.0,0.0,0.0,0.0,0,0.0,0.0,1.0,0.0,0,0,0.0,0,0,0,0,0.0,0.0,0,0,0.0,0.0,0.0,0.0,0.0,0.1,1273.0,1.0,0.0,N,,,N,81.0,,,37.0,http://dx.doi.org/10.1016/j.matlet.2017.04.039
Cu-1Cr-0.1Zr,Cu low alloyed,98.9,0.0,0.0,0.0,0.0,0,0.0,0.0,1.0,0.0,0,0,0.0,0,0,0,0,0.0,0.0,0,0,0.0,0.0,0.0,0.0,0.0,0.1,1273.0,1.0,0.0,Y,373.0,1.0,N,86.0,,,37.0,http://dx.doi.org/10.1016/j.matlet.2017.04.039
Cu-1Cr-0.1Zr,Cu low alloyed,98.9,0.0,0.0,0.0,0.0,0,0.0,0.0,1.0,0.0,0,0,0.0,0,0,0,0,0.0,0.0,0,0,0.0,0.0,0.0,0.0,0.0,0.1,1273.0,1.0,0.0,Y,473.0,1.0,N,80.0,,,38.0,http://dx.doi.org/10.1016/j.matlet.2017.04.039
Cu-1Cr-0.1Zr,Cu low alloyed,98.9,0.0,0.0,0.0,0.0,0,0.0,0.0,1.0,0.0,0,0,0.0,0,0,0,0,0.0,0.0,0,0,0.0,0.0,0.0,0.0,0.0,0.1,1273.0,1.0,0.0,Y,523.0,1.0,N,81.0,,,38.0,http://dx.doi.org/10.1016/j.matlet.2017.04.039
Cu-1Cr-0.1Zr,Cu low alloyed,98.9,0.0,0.0,0.0,0.0,0,0.0,0.0,1.0,0.0,0,0,0.0,0,0,0,0,0.0,0.0,0,0,0.0,0.0,0.0,0.0,0.0,0.1,1273.0,1.0,0.0,Y,573.0,1.0,N,75.0,,,39.0,http://dx.doi.org/10.1016/j.matlet.2017.04.039
Cu-1Cr-0.1Zr,Cu low alloyed,98.9,0.0,0.0,0.0,0.0,0,0.0,0.0,1.0,0.0,0,0,0.0,0,0,0,0,0.0,0.0,0,0,0.0,0.0,0.0,0.0,0.0,0.1,1273.0,1.0,0.0,Y,623.0,1.0,N,86.0,,,40.0,http://dx.doi.org/10.1016/j.matlet.2017.04.039
Cu-1Cr-0.1Zr,Cu low alloyed,98.9,0.0,0.0,0.0,0.0,0,0.0,0.0,1.0,0.0,0,0,0.0,0,0,0,0,0.0,0.0,0,0,0.0,0.0,0.0,0.0,0.0,0.1,1273.0,1.0,0.0,Y,673.0,1.0,N,92.0,,,42.0,http://dx.doi.org/10.1016/j.matlet.2017.04.039
Cu-1Cr-0.1Zr,Cu low alloyed,98.9,0.0,0.0,0.0,0.0,0,0.0,0.0,1.0,0.0,0,0,0.0,0,0,0,0,0.0,0.0,0,0,0.0,0.0,0.0,0.0,0.0,0.1,1273.0,1.0,0.0,Y,723.0,1.0,N,104.0,,,57.0,http://dx.doi.org/10.1016/j.matlet.2017.04.039
Cu-1Cr-0.1Zr,Cu low alloyed,98.9,0.0,0.0,0.0,0.0,0,0.0,0.0,1.0,0.0,0,0,0.0,0,0,0,0,0.0,0.0,0,0,0.0,0.0,0.0,0.0,0.0,0.1,1273.0,1.0,0.0,Y,773.0,1.0,N,148.0,,,73.0,http://dx.doi.org/10.1016/j.matlet.2017.04.039
Cu-1Cr-0.1Zr,Cu low alloyed,98.9,0.0,0.0,0.0,0.0,0,0.0,0.0,1.0,0.0,0,0,0.0,0,0,0,0,0.0,0.0,0,0,0.0,0.0,0.0,0.0,0.0,0.1,1273.0,1.0,0.0,Y,823.0,1.0,N,145.0,,,83.0,http://dx.doi.org/10.1016/j.matlet.2017.04.039
Cu-0.3Cr-0.5Zr,Cu low alloyed,99.2,0.0,0.0,0.0,0.0,0,0.0,0.0,0.3,0.0,0,0,0.0,0,0,0,0,0.0,0.0,0,0,0.0,0.0,0.0,0.0,0.0,0.5,1273.0,1.0,0.0,N,,,N,90.0,,,33.0,http://dx.doi.org/10.1016/j.matlet.2017.04.039
Cu-0.3Cr-0.5Zr,Cu low alloyed,99.2,0.0,0.0,0.0,0.0,0,0.0,0.0,0.3,0.0,0,0,0.0,0,0,0,0,0.0,0.0,0,0,0.0,0.0,0.0,0.0,0.0,0.5,1273.0,1.0,0.0,Y,373.0,1.0,N,83.0,,,32.0,http://dx.doi.org/10.1016/j.matlet.2017.04.039
Cu-0.3Cr-0.5Zr,Cu low alloyed,99.2,0.0,0.0,0.0,0.0,0,0.0,0.0,0.3,0.0,0,0,0.0,0,0,0,0,0.0,0.0,0,0,0.0,0.0,0.0,0.0,0.0,0.5,1273.0,1.0,0.0,Y,473.0,1.0,N,84.0,,,32.0,http://dx.doi.org/10.1016/j.matlet.2017.04.039
Cu-0.3Cr-0.5Zr,Cu low alloyed,99.2,0.0,0.0,0.0,0.0,0,0.0,0.0,0.3,0.0,0,0,0.0,0,0,0,0,0.0,0.0,0,0,0.0,0.0,0.0,0.0,0.0,0.5,1273.0,1.0,0.0,Y,523.0,1.0,N,84.0,,,32.0,http://dx.doi.org/10.1016/j.matlet.2017.04.039
Cu-0.3Cr-0.5Zr,Cu low alloyed,99.2,0.0,0.0,0.0,0.0,0,0.0,0.0,0.3,0.0,0,0,0.0,0,0,0,0,0.0,0.0,0,0,0.0,0.0,0.0,0.0,0.0,0.5,1273.0,1.0,0.0,Y,573.0,1.0,N,86.0,,,33.0,http://dx.doi.org/10.1016/j.matlet.2017.04.039
Cu-0.3Cr-0.5Zr,Cu low alloyed,99.2,0.0,0.0,0.0,0.0,0,0.0,0.0,0.3,0.0,0,0,0.0,0,0,0,0,0.0,0.0,0,0,0.0,0.0,0.0,0.0,0.0,0.5,1273.0,1.0,0.0,Y,623.0,1.0,N,87.0,,,36.0,http://dx.doi.org/10.1016/j.matlet.2017.04.039
Cu-0.3Cr-0.5Zr,Cu low alloyed,99.2,0.0,0.0,0.0,0.0,0,0.0,0.0,0.3,0.0,0,0,0.0,0,0,0,0,0.0,0.0,0,0,0.0,0.0,0.0,0.0,0.0,0.5,1273.0,1.0,0.0,Y,673.0,1.0,N,88.0,,,37.0,http://dx.doi.org/10.1016/j.matlet.2017.04.039
Cu-0.3Cr-0.5Zr,Cu low alloyed,99.2,0.0,0.0,0.0,0.0,0,0.0,0.0,0.3,0.0,0,0,0.0,0,0,0,0,0.0,0.0,0,0,0.0,0.0,0.0,0.0,0.0,0.5,1273.0,1.0,0.0,Y,723.0,1.0,N,104.0,,,43.0,http://dx.doi.org/10.1016/j.matlet.2017.04.039
Cu-0.3Cr-0.5Zr,Cu low alloyed,99.2,0.0,0.0,0.0,0.0,0,0.0,0.0,0.3,0.0,0,0,0.0,0,0,0,0,0.0,0.0,0,0,0.0,0.0,0.0,0.0,0.0,0.5,1273.0,1.0,0.0,Y,773.0,1.0,N,157.0,,,65.0,http://dx.doi.org/10.1016/j.matlet.2017.04.039
Cu-0.3Cr-0.5Zr,Cu low alloyed,99.2,0.0,0.0,0.0,0.0,0,0.0,0.0,0.3,0.0,0,0,0.0,0,0,0,0,0.0,0.0,0,0,0.0,0.0,0.0,0.0,0.0,0.5,1273.0,1.0,0.0,Y,823.0,1.0,N,144.0,,,77.0,http://dx.doi.org/10.1016/j.matlet.2017.04.039
Cu-0.5Zr-0.065B,Cu low alloyed,99.435,0.0,0.0,0.065,0.0,0,0.0,0.0,0.0,0.0,0,0,0.0,0,0,0,0,0.0,0.0,0,0,0.0,0.0,0.0,0.0,0.0,0.5,1208.0,1.0,80.0,N,,,N,,,490.0,65.0,https://doi.org/10.1016/j.jallcom.2014.07.010
Cu-0.5Zr-0.065B,Cu low alloyed,99.435,0.0,0.0,0.065,0.0,0,0.0,0.0,0.0,0.0,0,0,0.0,0,0,0,0,0.0,0.0,0,0,0.0,0.0,0.0,0.0,0.0,0.5,1208.0,1.0,80.0,Y,603.0,1.0,N,,,502.0,72.0,https://doi.org/10.1016/j.jallcom.2014.07.010
Cu-0.5Zr-0.065B,Cu low alloyed,99.435,0.0,0.0,0.065,0.0,0,0.0,0.0,0.0,0.0,0,0,0.0,0,0,0,0,0.0,0.0,0,0,0.0,0.0,0.0,0.0,0.0,0.5,1208.0,1.0,80.0,Y,603.0,2.0,N,,,511.0,73.0,https://doi.org/10.1016/j.jallcom.2014.07.010
Cu-0.5Zr-0.065B,Cu low alloyed,99.435,0.0,0.0,0.065,0.0,0,0.0,0.0,0.0,0.0,0,0,0.0,0,0,0,0,0.0,0.0,0,0,0.0,0.0,0.0,0.0,0.0,0.5,1208.0,1.0,80.0,Y,603.0,4.0,N,,,516.0,74.0,https://doi.org/10.1016/j.jallcom.2014.07.010
Cu-0.5Zr-0.065B,Cu low alloyed,99.435,0.0,0.0,0.065,0.0,0,0.0,0.0,0.0,0.0,0,0,0.0,0,0,0,0,0.0,0.0,0,0,0.0,0.0,0.0,0.0,0.0,0.5,1208.0,1.0,80.0,Y,603.0,6.0,N,,,520.0,74.0,https://doi.org/10.1016/j.jallcom.2014.07.010
Cu-0.5Zr-0.065B,Cu low alloyed,99.435,0.0,0.0,0.065,0.0,0,0.0,0.0,0.0,0.0,0,0,0.0,0,0,0,0,0.0,0.0,0,0,0.0,0.0,0.0,0.0,0.0,0.5,1208.0,1.0,80.0,Y,603.0,10.0,N,,,519.0,74.0,https://doi.org/10.1016/j.jallcom.2014.07.010
Cu-0.5Zr-0.065B,Cu low alloyed,99.435,0.0,0.0,0.065,0.0,0,0.0,0.0,0.0,0.0,0,0,0.0,0,0,0,0,0.0,0.0,0,0,0.0,0.0,0.0,0.0,0.0,0.5,1208.0,1.0,80.0,Y,633.0,1.0,N,,,516.0,75.0,https://doi.org/10.1016/j.jallcom.2014.07.010
Cu-0.5Zr-0.065B,Cu low alloyed,99.435,0.0,0.0,0.065,0.0,0,0.0,0.0,0.0,0.0,0,0,0.0,0,0,0,0,0.0,0.0,0,0,0.0,0.0,0.0,0.0,0.0,0.5,1208.0,1.0,80.0,Y,633.0,2.0,N,,,524.0,77.0,https://doi.org/10.1016/j.jallcom.2014.07.010
Cu-0.5Zr-0.065B,Cu low alloyed,99.435,0.0,0.0,0.065,0.0,0,0.0,0.0,0.0,0.0,0,0,0.0,0,0,0,0,0.0,0.0,0,0,0.0,0.0,0.0,0.0,0.0,0.5,1208.0,1.0,80.0,Y,633.0,4.0,N,,,533.0,78.0,https://doi.org/10.1016/j.jallcom.2014.07.010
Cu-0.5Zr-0.065B,Cu low alloyed,99.435,0.0,0.0,0.065,0.0,0,0.0,0.0,0.0,0.0,0,0,0.0,0,0,0,0,0.0,0.0,0,0,0.0,0.0,0.0,0.0,0.0,0.5,1208.0,1.0,80.0,Y,633.0,6.0,N,,,523.0,78.0,https://doi.org/10.1016/j.jallcom.2014.07.010
Cu-0.5Zr-0.065B,Cu low alloyed,99.435,0.0,0.0,0.065,0.0,0,0.0,0.0,0.0,0.0,0,0,0.0,0,0,0,0,0.0,0.0,0,0,0.0,0.0,0.0,0.0,0.0,0.5,1208.0,1.0,80.0,Y,633.0,10.0,N,,,507.0,79.0,https://doi.org/10.1016/j.jallcom.2014.07.010
Cu-0.5Zr-0.065B,Cu low alloyed,99.435,0.0,0.0,0.065,0.0,0,0.0,0.0,0.0,0.0,0,0,0.0,0,0,0,0,0.0,0.0,0,0,0.0,0.0,0.0,0.0,0.0,0.5,1208.0,1.0,80.0,Y,663.0,1.0,N,,,533.0,78.0,https://doi.org/10.1016/j.jallcom.2014.07.010
Cu-0.5Zr-0.065B,Cu low alloyed,99.435,0.0,0.0,0.065,0.0,0,0.0,0.0,0.0,0.0,0,0,0.0,0,0,0,0,0.0,0.0,0,0,0.0,0.0,0.0,0.0,0.0,0.5,1208.0,1.0,80.0,Y,663.0,2.0,N,,,541.0,78.0,https://doi.org/10.1016/j.jallcom.2014.07.010
Cu-0.5Zr-0.065B,Cu low alloyed,99.435,0.0,0.0,0.065,0.0,0,0.0,0.0,0.0,0.0,0,0,0.0,0,0,0,0,0.0,0.0,0,0,0.0,0.0,0.0,0.0,0.0,0.5,1208.0,1.0,80.0,Y,663.0,4.0,N,,,524.0,78.0,https://doi.org/10.1016/j.jallcom.2014.07.010
Cu-0.5Zr-0.065B,Cu low alloyed,99.435,0.0,0.0,0.065,0.0,0,0.0,0.0,0.0,0.0,0,0,0.0,0,0,0,0,0.0,0.0,0,0,0.0,0.0,0.0,0.0,0.0,0.5,1208.0,1.0,80.0,Y,663.0,6.0,N,,,518.0,79.0,https://doi.org/10.1016/j.jallcom.2014.07.010
Cu-0.5Zr-0.065B,Cu low alloyed,99.435,0.0,0.0,0.065,0.0,0,0.0,0.0,0.0,0.0,0,0,0.0,0,0,0,0,0.0,0.0,0,0,0.0,0.0,0.0,0.0,0.0,0.5,1208.0,1.0,80.0,Y,663.0,10.0,N,,,511.0,80.0,https://doi.org/10.1016/j.jallcom.2014.07.010
Cu-0.5Zr-0.065B,Cu low alloyed,99.435,0.0,0.0,0.065,0.0,0,0.0,0.0,0.0,0.0,0,0,0.0,0,0,0,0,0.0,0.0,0,0,0.0,0.0,0.0,0.0,0.0,0.5,1208.0,1.0,80.0,Y,693.0,1.0,N,,,524.0,78.0,https://doi.org/10.1016/j.jallcom.2014.07.010
Cu-0.5Zr-0.065B,Cu low alloyed,99.435,0.0,0.0,0.065,0.0,0,0.0,0.0,0.0,0.0,0,0,0.0,0,0,0,0,0.0,0.0,0,0,0.0,0.0,0.0,0.0,0.0,0.5,1208.0,1.0,80.0,Y,693.0,2.0,N,,,536.0,79.0,https://doi.org/10.1016/j.jallcom.2014.07.010
Cu-0.5Zr-0.065B,Cu low alloyed,99.435,0.0,0.0,0.065,0.0,0,0.0,0.0,0.0,0.0,0,0,0.0,0,0,0,0,0.0,0.0,0,0,0.0,0.0,0.0,0.0,0.0,0.5,1208.0,1.0,80.0,Y,693.0,4.0,N,,,519.0,79.0,https://doi.org/10.1016/j.jallcom.2014.07.010
Cu-0.5Zr-0.065B,Cu low alloyed,99.435,0.0,0.0,0.065,0.0,0,0.0,0.0,0.0,0.0,0,0,0.0,0,0,0,0,0.0,0.0,0,0,0.0,0.0,0.0,0.0,0.0,0.5,1208.0,1.0,80.0,Y,693.0,6.0,N,,,507.0,80.0,https://doi.org/10.1016/j.jallcom.2014.07.010
Cu-0.5Zr-0.065B,Cu low alloyed,99.435,0.0,0.0,0.065,0.0,0,0.0,0.0,0.0,0.0,0,0,0.0,0,0,0,0,0.0,0.0,0,0,0.0,0.0,0.0,0.0,0.0,0.5,1208.0,1.0,80.0,Y,693.0,10.0,N,,,504.0,80.0,https://doi.org/10.1016/j.jallcom.2014.07.010
Cu-0.5Zr-0.065B,Cu low alloyed,99.435,0.0,0.0,0.065,0.0,0,0.0,0.0,0.0,0.0,0,0,0.0,0,0,0,0,0.0,0.0,0,0,0.0,0.0,0.0,0.0,0.0,0.5,1208.0,1.0,80.0,Y,723.0,1.0,N,,,525.0,78.0,https://doi.org/10.1016/j.jallcom.2014.07.010
Cu-0.5Zr-0.065B,Cu low alloyed,99.435,0.0,0.0,0.065,0.0,0,0.0,0.0,0.0,0.0,0,0,0.0,0,0,0,0,0.0,0.0,0,0,0.0,0.0,0.0,0.0,0.0,0.5,1208.0,1.0,80.0,Y,723.0,2.0,N,,,534.0,79.0,https://doi.org/10.1016/j.jallcom.2014.07.010
Cu-0.5Zr-0.065B,Cu low alloyed,99.435,0.0,0.0,0.065,0.0,0,0.0,0.0,0.0,0.0,0,0,0.0,0,0,0,0,0.0,0.0,0,0,0.0,0.0,0.0,0.0,0.0,0.5,1208.0,1.0,80.0,Y,723.0,4.0,N,,,517.0,80.0,https://doi.org/10.1016/j.jallcom.2014.07.010
Cu-0.5Zr-0.065B,Cu low alloyed,99.435,0.0,0.0,0.065,0.0,0,0.0,0.0,0.0,0.0,0,0,0.0,0,0,0,0,0.0,0.0,0,0,0.0,0.0,0.0,0.0,0.0,0.5,1208.0,1.0,80.0,Y,723.0,6.0,N,,,501.0,80.0,https://doi.org/10.1016/j.jallcom.2014.07.010
Cu-0.5Zr-0.065B,Cu low alloyed,99.435,0.0,0.0,0.065,0.0,0,0.0,0.0,0.0,0.0,0,0,0.0,0,0,0,0,0.0,0.0,0,0,0.0,0.0,0.0,0.0,0.0,0.5,1208.0,1.0,80.0,Y,723.0,10.0,N,,,493.0,80.0,https://doi.org/10.1016/j.jallcom.2014.07.010
Cu-0.5Zr-0.065B,Cu low alloyed,99.435,0.0,0.0,0.065,0.0,0,0.0,0.0,0.0,0.0,0,0,0.0,0,0,0,0,0.0,0.0,0,0,0.0,0.0,0.0,0.0,0.0,0.5,1208.0,1.0,80.0,Y,743.0,1.0,N,,,528.0,78.0,https://doi.org/10.1016/j.jallcom.2014.07.010
Cu-0.5Zr-0.065B,Cu low alloyed,99.435,0.0,0.0,0.065,0.0,0,0.0,0.0,0.0,0.0,0,0,0.0,0,0,0,0,0.0,0.0,0,0,0.0,0.0,0.0,0.0,0.0,0.5,1208.0,1.0,80.0,Y,743.0,2.0,N,,,537.0,79.0,https://doi.org/10.1016/j.jallcom.2014.07.010
Cu-0.5Zr-0.065B,Cu low alloyed,99.435,0.0,0.0,0.065,0.0,0,0.0,0.0,0.0,0.0,0,0,0.0,0,0,0,0,0.0,0.0,0,0,0.0,0.0,0.0,0.0,0.0,0.5,1208.0,1.0,80.0,Y,743.0,4.0,N,,,515.0,80.0,https://doi.org/10.1016/j.jallcom.2014.07.010
Cu-0.5Zr-0.065B,Cu low alloyed,99.435,0.0,0.0,0.065,0.0,0,0.0,0.0,0.0,0.0,0,0,0.0,0,0,0,0,0.0,0.0,0,0,0.0,0.0,0.0,0.0,0.0,0.5,1208.0,1.0,80.0,Y,743.0,6.0,N,,,498.0,81.0,https://doi.org/10.1016/j.jallcom.2014.07.010
Cu-0.5Zr-0.065B,Cu low alloyed,99.435,0.0,0.0,0.065,0.0,0,0.0,0.0,0.0,0.0,0,0,0.0,0,0,0,0,0.0,0.0,0,0,0.0,0.0,0.0,0.0,0.0,0.5,1208.0,1.0,80.0,Y,743.0,10.0,N,,,490.0,81.0,https://doi.org/10.1016/j.jallcom.2014.07.010
Cu-0.5Zr-0.065B,Cu low alloyed,99.435,0.0,0.0,0.065,0.0,0,0.0,0.0,0.0,0.0,0,0,0.0,0,0,0,0,0.0,0.0,0,0,0.0,0.0,0.0,0.0,0.0,0.5,1208.0,1.0,80.0,N,,,N,,353.0,490.0,65.0,https://doi.org/10.1016/j.jallcom.2014.07.010
Cu-0.5Zr-0.065B,Cu low alloyed,99.435,0.0,0.0,0.065,0.0,0,0.0,0.0,0.0,0.0,0,0,0.0,0,0,0,0,0.0,0.0,0,0,0.0,0.0,0.0,0.0,0.0,0.5,1208.0,1.0,80.0,Y,743.0,2.0,N,,378.0,536.0,79.0,https://doi.org/10.1016/j.jallcom.2014.07.010
Cu-0.5Zr-0.065B,Cu low alloyed,99.435,0.0,0.0,0.065,0.0,0,0.0,0.0,0.0,0.0,0,0,0.0,0,0,0,0,0.0,0.0,0,0,0.0,0.0,0.0,0.0,0.0,0.5,1208.0,1.0,80.0,Y,743.0,2.0,Y,,459.0,551.0,79.0,https://doi.org/10.1016/j.jallcom.2014.07.010
Cu-0.5Zr-0.065B,Cu low alloyed,99.435,0.0,0.0,0.065,0.0,0,0.0,0.0,0.0,0.0,0,0,0.0,0,0,0,0,0.0,0.0,0,0,0.0,0.0,0.0,0.0,0.0,0.5,1208.0,1.0,80.0,Y,743.0,2.0,Y,,470.0,551.0,81.0,https://doi.org/10.1016/j.jallcom.2014.07.010
Cu-0.5Zr-0.065B,Cu low alloyed,99.435,0.0,0.0,0.065,0.0,0,0.0,0.0,0.0,0.0,0,0,0.0,0,0,0,0,0.0,0.0,0,0,0.0,0.0,0.0,0.0,0.0,0.5,1208.0,1.0,80.0,Y,743.0,2.0,Y,,474.0,568.0,78.0,https://doi.org/10.1016/j.jallcom.2014.07.010
Cu-0.5Zr-0.065B,Cu low alloyed,99.435,0.0,0.0,0.065,0.0,0,0.0,0.0,0.0,0.0,0,0,0.0,0,0,0,0,0.0,0.0,0,0,0.0,0.0,0.0,0.0,0.0,0.5,1208.0,1.0,80.0,Y,743.0,2.0,Y,,457.0,574.0,79.0,https://doi.org/10.1016/j.jallcom.2014.07.010
Cu-0.22Fe-0.06P,Cu low alloyed,99.72,0.0,0.0,0.0,0.0,0,0.0,0.0,0.0,0.22,0,0,0.0,0,0,0,0,0.0,0.0,0,0,0.0,0.0,0.0,0.0,0.0,0.0,1173.0,1.167,50.0,N,,,N,,449.0,489.0,50.0,https://doi.org/10.1016/j.msea.2006.01.068
Cu-0.22Fe-0.06P,Cu low alloyed,99.72,0.0,0.0,0.0,0.0,0,0.0,0.0,0.0,0.22,0,0,0.0,0,0,0,0,0.0,0.0,0,0,0.0,0.0,0.0,0.0,0.0,0.0,1173.0,1.167,50.0,Y,573.0,1.0,N,,415.0,442.0,68.0,https://doi.org/10.1016/j.msea.2006.01.068
Cu-0.22Fe-0.06P,Cu low alloyed,99.72,0.0,0.0,0.0,0.0,0,0.0,0.0,0.0,0.22,0,0,0.0,0,0,0,0,0.0,0.0,0,0,0.0,0.0,0.0,0.0,0.0,0.0,1173.0,1.167,50.0,Y,673.0,1.0,N,,307.0,356.0,84.0,https://doi.org/10.1016/j.msea.2006.01.068
Cu-0.22Fe-0.06P,Cu low alloyed,99.72,0.0,0.0,0.0,0.0,0,0.0,0.0,0.0,0.22,0,0,0.0,0,0,0,0,0.0,0.0,0,0,0.0,0.0,0.0,0.0,0.0,0.0,1173.0,1.167,50.0,Y,773.0,1.0,N,,233.0,279.0,87.0,https://doi.org/10.1016/j.msea.2006.01.068
Cu-0.22Fe-0.06P-0.02B-0.05Ce,Cu low alloyed,99.65,0.0,0.0,0.02,0.0,0,0.0,0.05,0.0,0.22,0,0,0.0,0,0,0,0,0.0,0.0,0,0,0.0,0.0,0.0,0.0,0.0,0.0,1173.0,1.167,50.0,N,,,N,,457.0,481.0,47.0,https://doi.org/10.1016/j.msea.2006.01.068
Cu-0.22Fe-0.06P-0.02B-0.05Ce,Cu low alloyed,99.65,0.0,0.0,0.02,0.0,0,0.0,0.05,0.0,0.22,0,0,0.0,0,0,0,0,0.0,0.0,0,0,0.0,0.0,0.0,0.0,0.0,0.0,1173.0,1.167,50.0,Y,573.0,1.0,N,,464.0,490.0,63.0,https://doi.org/10.1016/j.msea.2006.01.068
Cu-0.22Fe-0.06P-0.02B-0.05Ce,Cu low alloyed,99.65,0.0,0.0,0.02,0.0,0,0.0,0.05,0.0,0.22,0,0,0.0,0,0,0,0,0.0,0.0,0,0,0.0,0.0,0.0,0.0,0.0,0.0,1173.0,1.167,50.0,Y,673.0,1.0,N,,470.0,515.0,80.0,https://doi.org/10.1016/j.msea.2006.01.068
Cu-0.22Fe-0.06P-0.02B-0.05Ce,Cu low alloyed,99.65,0.0,0.0,0.02,0.0,0,0.0,0.05,0.0,0.22,0,0,0.0,0,0,0,0,0.0,0.0,0,0,0.0,0.0,0.0,0.0,0.0,0.0,1173.0,1.167,50.0,Y,773.0,1.0,N,,315.0,387.0,85.0,https://doi.org/10.1016/j.msea.2006.01.068
Cu-0.4Cr,Cu low alloyed,99.6,0.0,0.0,0.0,0.0,0,0.0,0.0,0.4,0.0,0,0,0.0,0,0,0,0,0.0,0.0,0,0,0.0,0.0,0.0,0.0,0.0,0.0,,,80.0,N,,,N,139.0,,,45.0,https://doi.org/10.1016/j.jallcom.2013.08.146
Cu-0.4Cr,Cu low alloyed,99.6,0.0,0.0,0.0,0.0,0,0.0,0.0,0.4,0.0,0,0,0.0,0,0,0,0,0.0,0.0,0,0,0.0,0.0,0.0,0.0,0.0,0.0,,,80.0,Y,623.0,1.0,N,139.0,,,60.0,https://doi.org/10.1016/j.jallcom.2013.08.146
Cu-0.4Cr,Cu low alloyed,99.6,0.0,0.0,0.0,0.0,0,0.0,0.0,0.4,0.0,0,0,0.0,0,0,0,0,0.0,0.0,0,0,0.0,0.0,0.0,0.0,0.0,0.0,,,80.0,Y,673.0,1.0,N,155.0,,,72.0,https://doi.org/10.1016/j.jallcom.2013.08.146
Cu-0.4Cr,Cu low alloyed,99.6,0.0,0.0,0.0,0.0,0,0.0,0.0,0.4,0.0,0,0,0.0,0,0,0,0,0.0,0.0,0,0,0.0,0.0,0.0,0.0,0.0,0.0,,,80.0,Y,723.0,1.0,N,148.0,,,87.0,https://doi.org/10.1016/j.jallcom.2013.08.146
Cu-0.4Cr,Cu low alloyed,99.6,0.0,0.0,0.0,0.0,0,0.0,0.0,0.4,0.0,0,0,0.0,0,0,0,0,0.0,0.0,0,0,0.0,0.0,0.0,0.0,0.0,0.0,,,80.0,Y,773.0,1.0,N,117.0,,,92.0,https://doi.org/10.1016/j.jallcom.2013.08.146
Cu-0.4Cr,Cu low alloyed,99.6,0.0,0.0,0.0,0.0,0,0.0,0.0,0.4,0.0,0,0,0.0,0,0,0,0,0.0,0.0,0,0,0.0,0.0,0.0,0.0,0.0,0.0,,,80.0,Y,823.0,1.0,N,90.0,,,93.0,https://doi.org/10.1016/j.jallcom.2013.08.146
Cu-0.4Cr,Cu low alloyed,99.6,0.0,0.0,0.0,0.0,0,0.0,0.0,0.4,0.0,0,0,0.0,0,0,0,0,0.0,0.0,0,0,0.0,0.0,0.0,0.0,0.0,0.0,,,80.0,Y,873.0,1.0,N,82.0,,,92.0,https://doi.org/10.1016/j.jallcom.2013.08.146
Cu-0.4Cr,Cu low alloyed,99.6,0.0,0.0,0.0,0.0,0,0.0,0.0,0.4,0.0,0,0,0.0,0,0,0,0,0.0,0.0,0,0,0.0,0.0,0.0,0.0,0.0,0.0,,,80.0,Y,923.0,1.0,N,77.0,,,90.0,https://doi.org/10.1016/j.jallcom.2013.08.146
Cu-0.42Cr-0.18Zr,Cu low alloyed,99.4,0.0,0.0,0.0,0.0,0,0.0,0.0,0.42,0.0,0,0,0.0,0,0,0,0,0.0,0.0,0,0,0.0,0.0,0.0,0.0,0.0,0.18,,,80.0,N,,,N,147.0,,,44.0,https://doi.org/10.1016/j.jallcom.2013.08.146
Cu-0.42Cr-0.18Zr,Cu low alloyed,99.4,0.0,0.0,0.0,0.0,0,0.0,0.0,0.42,0.0,0,0,0.0,0,0,0,0,0.0,0.0,0,0,0.0,0.0,0.0,0.0,0.0,0.18,,,80.0,Y,623.0,1.0,N,162.0,,,55.0,https://doi.org/10.1016/j.jallcom.2013.08.146
Cu-0.42Cr-0.18Zr,Cu low alloyed,99.4,0.0,0.0,0.0,0.0,0,0.0,0.0,0.42,0.0,0,0,0.0,0,0,0,0,0.0,0.0,0,0,0.0,0.0,0.0,0.0,0.0,0.18,,,80.0,Y,673.0,1.0,N,177.0,,,68.0,https://doi.org/10.1016/j.jallcom.2013.08.146
Cu-0.42Cr-0.18Zr,Cu low alloyed,99.4,0.0,0.0,0.0,0.0,0,0.0,0.0,0.42,0.0,0,0,0.0,0,0,0,0,0.0,0.0,0,0,0.0,0.0,0.0,0.0,0.0,0.18,,,80.0,Y,723.0,1.0,N,174.0,,,84.0,https://doi.org/10.1016/j.jallcom.2013.08.146
Cu-0.42Cr-0.18Zr,Cu low alloyed,99.4,0.0,0.0,0.0,0.0,0,0.0,0.0,0.42,0.0,0,0,0.0,0,0,0,0,0.0,0.0,0,0,0.0,0.0,0.0,0.0,0.0,0.18,,,80.0,Y,773.0,1.0,N,164.0,,,85.0,https://doi.org/10.1016/j.jallcom.2013.08.146
Cu-0.42Cr-0.18Zr,Cu low alloyed,99.4,0.0,0.0,0.0,0.0,0,0.0,0.0,0.42,0.0,0,0,0.0,0,0,0,0,0.0,0.0,0,0,0.0,0.0,0.0,0.0,0.0,0.18,,,80.0,Y,823.0,1.0,N,144.0,,,87.0,https://doi.org/10.1016/j.jallcom.2013.08.146
Cu-0.42Cr-0.18Zr,Cu low alloyed,99.4,0.0,0.0,0.0,0.0,0,0.0,0.0,0.42,0.0,0,0,0.0,0,0,0,0,0.0,0.0,0,0,0.0,0.0,0.0,0.0,0.0,0.18,,,80.0,Y,873.0,1.0,N,101.0,,,87.0,https://doi.org/10.1016/j.jallcom.2013.08.146
Cu-0.42Cr-0.18Zr,Cu low alloyed,99.4,0.0,0.0,0.0,0.0,0,0.0,0.0,0.42,0.0,0,0,0.0,0,0,0,0,0.0,0.0,0,0,0.0,0.0,0.0,0.0,0.0,0.18,,,80.0,Y,923.0,1.0,N,84.0,,,85.0,https://doi.org/10.1016/j.jallcom.2013.08.146
Cu-0.39Cr-0.15Zr-0.12Ni-0.03Si,Cu low alloyed,99.31,0.0,0.0,0.0,0.0,0,0.0,0.0,0.39,0.0,0,0,0.0,0,0,0,0,0.12,0.0,0,0,0.03,0.0,0.0,0.0,0.0,0.15,,,80.0,N,,,N,150.0,,,43.0,https://doi.org/10.1016/j.jallcom.2013.08.146
Cu-0.39Cr-0.15Zr-0.12Ni-0.03Si,Cu low alloyed,99.31,0.0,0.0,0.0,0.0,0,0.0,0.0,0.39,0.0,0,0,0.0,0,0,0,0,0.12,0.0,0,0,0.03,0.0,0.0,0.0,0.0,0.15,,,80.0,Y,623.0,1.0,N,162.0,,,56.0,https://doi.org/10.1016/j.jallcom.2013.08.146
Cu-0.39Cr-0.15Zr-0.12Ni-0.03Si,Cu low alloyed,99.31,0.0,0.0,0.0,0.0,0,0.0,0.0,0.39,0.0,0,0,0.0,0,0,0,0,0.12,0.0,0,0,0.03,0.0,0.0,0.0,0.0,0.15,,,80.0,Y,673.0,1.0,N,180.0,,,66.0,https://doi.org/10.1016/j.jallcom.2013.08.146
Cu-0.39Cr-0.15Zr-0.12Ni-0.03Si,Cu low alloyed,99.31,0.0,0.0,0.0,0.0,0,0.0,0.0,0.39,0.0,0,0,0.0,0,0,0,0,0.12,0.0,0,0,0.03,0.0,0.0,0.0,0.0,0.15,,,80.0,Y,723.0,1.0,N,179.0,,,80.0,https://doi.org/10.1016/j.jallcom.2013.08.146
Cu-0.39Cr-0.15Zr-0.12Ni-0.03Si,Cu low alloyed,99.31,0.0,0.0,0.0,0.0,0,0.0,0.0,0.39,0.0,0,0,0.0,0,0,0,0,0.12,0.0,0,0,0.03,0.0,0.0,0.0,0.0,0.15,,,80.0,Y,773.0,1.0,N,162.0,,,81.0,https://doi.org/10.1016/j.jallcom.2013.08.146
Cu-0.39Cr-0.15Zr-0.12Ni-0.03Si,Cu low alloyed,99.31,0.0,0.0,0.0,0.0,0,0.0,0.0,0.39,0.0,0,0,0.0,0,0,0,0,0.12,0.0,0,0,0.03,0.0,0.0,0.0,0.0,0.15,,,80.0,Y,823.0,1.0,N,149.0,,,82.0,https://doi.org/10.1016/j.jallcom.2013.08.146
Cu-0.39Cr-0.15Zr-0.12Ni-0.03Si,Cu low alloyed,99.31,0.0,0.0,0.0,0.0,0,0.0,0.0,0.39,0.0,0,0,0.0,0,0,0,0,0.12,0.0,0,0,0.03,0.0,0.0,0.0,0.0,0.15,,,80.0,Y,873.0,1.0,N,103.0,,,82.0,https://doi.org/10.1016/j.jallcom.2013.08.146
Cu-0.39Cr-0.15Zr-0.12Ni-0.03Si,Cu low alloyed,99.31,0.0,0.0,0.0,0.0,0,0.0,0.0,0.39,0.0,0,0,0.0,0,0,0,0,0.12,0.0,0,0,0.03,0.0,0.0,0.0,0.0,0.15,,,80.0,Y,923.0,1.0,N,87.0,,,81.0,https://doi.org/10.1016/j.jallcom.2013.08.146
Cu-0.4Cr,Cu low alloyed,99.6,0.0,0.0,0.0,0.0,0,0.0,0.0,0.4,0.0,0,0,0.0,0,0,0,0,0.0,0.0,0,0,0.0,0.0,0.0,0.0,0.0,0.0,,,80.0,Y,723.0,0.017,N,135.0,,,48.0,https://doi.org/10.1016/j.jallcom.2013.08.146
Cu-0.4Cr,Cu low alloyed,99.6,0.0,0.0,0.0,0.0,0,0.0,0.0,0.4,0.0,0,0,0.0,0,0,0,0,0.0,0.0,0,0,0.0,0.0,0.0,0.0,0.0,0.0,,,80.0,Y,723.0,0.0417,N,140.0,,,51.0,https://doi.org/10.1016/j.jallcom.2013.08.146
Cu-0.4Cr,Cu low alloyed,99.6,0.0,0.0,0.0,0.0,0,0.0,0.0,0.4,0.0,0,0,0.0,0,0,0,0,0.0,0.0,0,0,0.0,0.0,0.0,0.0,0.0,0.0,,,80.0,Y,723.0,0.083,N,151.0,,,58.0,https://doi.org/10.1016/j.jallcom.2013.08.146
Cu-0.4Cr,Cu low alloyed,99.6,0.0,0.0,0.0,0.0,0,0.0,0.0,0.4,0.0,0,0,0.0,0,0,0,0,0.0,0.0,0,0,0.0,0.0,0.0,0.0,0.0,0.0,,,80.0,Y,723.0,0.17,N,158.0,,,69.0,https://doi.org/10.1016/j.jallcom.2013.08.146
Cu-0.4Cr,Cu low alloyed,99.6,0.0,0.0,0.0,0.0,0,0.0,0.0,0.4,0.0,0,0,0.0,0,0,0,0,0.0,0.0,0,0,0.0,0.0,0.0,0.0,0.0,0.0,,,80.0,Y,723.0,0.25,N,159.0,,,76.0,https://doi.org/10.1016/j.jallcom.2013.08.146
Cu-0.4Cr,Cu low alloyed,99.6,0.0,0.0,0.0,0.0,0,0.0,0.0,0.4,0.0,0,0,0.0,0,0,0,0,0.0,0.0,0,0,0.0,0.0,0.0,0.0,0.0,0.0,,,80.0,Y,723.0,0.5,N,156.0,,,85.0,https://doi.org/10.1016/j.jallcom.2013.08.146
Cu-0.4Cr,Cu low alloyed,99.6,0.0,0.0,0.0,0.0,0,0.0,0.0,0.4,0.0,0,0,0.0,0,0,0,0,0.0,0.0,0,0,0.0,0.0,0.0,0.0,0.0,0.0,,,80.0,Y,723.0,1.0,N,147.0,,,87.0,https://doi.org/10.1016/j.jallcom.2013.08.146
Cu-0.4Cr,Cu low alloyed,99.6,0.0,0.0,0.0,0.0,0,0.0,0.0,0.4,0.0,0,0,0.0,0,0,0,0,0.0,0.0,0,0,0.0,0.0,0.0,0.0,0.0,0.0,,,80.0,Y,723.0,2.0,N,131.0,,,90.0,https://doi.org/10.1016/j.jallcom.2013.08.146
Cu-0.42Cr-0.18Zr,Cu low alloyed,99.4,0.0,0.0,0.0,0.0,0,0.0,0.0,0.42,0.0,0,0,0.0,0,0,0,0,0.0,0.0,0,0,0.0,0.0,0.0,0.0,0.0,0.18,,,80.0,Y,723.0,0.017,N,156.0,,,50.0,https://doi.org/10.1016/j.jallcom.2013.08.146
Cu-0.42Cr-0.18Zr,Cu low alloyed,99.4,0.0,0.0,0.0,0.0,0,0.0,0.0,0.42,0.0,0,0,0.0,0,0,0,0,0.0,0.0,0,0,0.0,0.0,0.0,0.0,0.0,0.18,,,80.0,Y,723.0,0.0417,N,160.0,,,54.0,https://doi.org/10.1016/j.jallcom.2013.08.146
Cu-0.42Cr-0.18Zr,Cu low alloyed,99.4,0.0,0.0,0.0,0.0,0,0.0,0.0,0.42,0.0,0,0,0.0,0,0,0,0,0.0,0.0,0,0,0.0,0.0,0.0,0.0,0.0,0.18,,,80.0,Y,723.0,0.083,N,166.0,,,60.0,https://doi.org/10.1016/j.jallcom.2013.08.146
Cu-0.42Cr-0.18Zr,Cu low alloyed,99.4,0.0,0.0,0.0,0.0,0,0.0,0.0,0.42,0.0,0,0,0.0,0,0,0,0,0.0,0.0,0,0,0.0,0.0,0.0,0.0,0.0,0.18,,,80.0,Y,723.0,0.17,N,173.0,,,71.0,https://doi.org/10.1016/j.jallcom.2013.08.146
Cu-0.42Cr-0.18Zr,Cu low alloyed,99.4,0.0,0.0,0.0,0.0,0,0.0,0.0,0.42,0.0,0,0,0.0,0,0,0,0,0.0,0.0,0,0,0.0,0.0,0.0,0.0,0.0,0.18,,,80.0,Y,723.0,0.25,N,175.0,,,76.0,https://doi.org/10.1016/j.jallcom.2013.08.146
Cu-0.42Cr-0.18Zr,Cu low alloyed,99.4,0.0,0.0,0.0,0.0,0,0.0,0.0,0.42,0.0,0,0,0.0,0,0,0,0,0.0,0.0,0,0,0.0,0.0,0.0,0.0,0.0,0.18,,,80.0,Y,723.0,0.5,N,176.0,,,82.0,https://doi.org/10.1016/j.jallcom.2013.08.146
Cu-0.42Cr-0.18Zr,Cu low alloyed,99.4,0.0,0.0,0.0,0.0,0,0.0,0.0,0.42,0.0,0,0,0.0,0,0,0,0,0.0,0.0,0,0,0.0,0.0,0.0,0.0,0.0,0.18,,,80.0,Y,723.0,1.0,N,174.0,,,84.0,https://doi.org/10.1016/j.jallcom.2013.08.146
Cu-0.42Cr-0.18Zr,Cu low alloyed,99.4,0.0,0.0,0.0,0.0,0,0.0,0.0,0.42,0.0,0,0,0.0,0,0,0,0,0.0,0.0,0,0,0.0,0.0,0.0,0.0,0.0,0.18,,,80.0,Y,723.0,2.0,N,170.0,,,85.0,https://doi.org/10.1016/j.jallcom.2013.08.146
Cu-0.39Cr-0.15Zr-0.12Ni-0.03Si,Cu low alloyed,99.31,0.0,0.0,0.0,0.0,0,0.0,0.0,0.39,0.0,0,0,0.0,0,0,0,0,0.12,0.0,0,0,0.03,0.0,0.0,0.0,0.0,0.15,,,80.0,Y,723.0,0.017,N,160.0,,,48.0,https://doi.org/10.1016/j.jallcom.2013.08.146
Cu-0.39Cr-0.15Zr-0.12Ni-0.03Si,Cu low alloyed,99.31,0.0,0.0,0.0,0.0,0,0.0,0.0,0.39,0.0,0,0,0.0,0,0,0,0,0.12,0.0,0,0,0.03,0.0,0.0,0.0,0.0,0.15,,,80.0,Y,723.0,0.0417,N,167.0,,,52.0,https://doi.org/10.1016/j.jallcom.2013.08.146
Cu-0.39Cr-0.15Zr-0.12Ni-0.03Si,Cu low alloyed,99.31,0.0,0.0,0.0,0.0,0,0.0,0.0,0.39,0.0,0,0,0.0,0,0,0,0,0.12,0.0,0,0,0.03,0.0,0.0,0.0,0.0,0.15,,,80.0,Y,723.0,0.083,N,174.0,,,59.0,https://doi.org/10.1016/j.jallcom.2013.08.146
Cu-0.39Cr-0.15Zr-0.12Ni-0.03Si,Cu low alloyed,99.31,0.0,0.0,0.0,0.0,0,0.0,0.0,0.39,0.0,0,0,0.0,0,0,0,0,0.12,0.0,0,0,0.03,0.0,0.0,0.0,0.0,0.15,,,80.0,Y,723.0,0.17,N,177.0,,,69.0,https://doi.org/10.1016/j.jallcom.2013.08.146
Cu-0.39Cr-0.15Zr-0.12Ni-0.03Si,Cu low alloyed,99.31,0.0,0.0,0.0,0.0,0,0.0,0.0,0.39,0.0,0,0,0.0,0,0,0,0,0.12,0.0,0,0,0.03,0.0,0.0,0.0,0.0,0.15,,,80.0,Y,723.0,0.25,N,178.0,,,73.0,https://doi.org/10.1016/j.jallcom.2013.08.146
Cu-0.39Cr-0.15Zr-0.12Ni-0.03Si,Cu low alloyed,99.31,0.0,0.0,0.0,0.0,0,0.0,0.0,0.39,0.0,0,0,0.0,0,0,0,0,0.12,0.0,0,0,0.03,0.0,0.0,0.0,0.0,0.15,,,80.0,Y,723.0,0.5,N,179.0,,,78.0,https://doi.org/10.1016/j.jallcom.2013.08.146
Cu-0.39Cr-0.15Zr-0.12Ni-0.03Si,Cu low alloyed,99.31,0.0,0.0,0.0,0.0,0,0.0,0.0,0.39,0.0,0,0,0.0,0,0,0,0,0.12,0.0,0,0,0.03,0.0,0.0,0.0,0.0,0.15,,,80.0,Y,723.0,1.0,N,179.0,,,79.0,https://doi.org/10.1016/j.jallcom.2013.08.146
Cu-0.39Cr-0.15Zr-0.12Ni-0.03Si,Cu low alloyed,99.31,0.0,0.0,0.0,0.0,0,0.0,0.0,0.39,0.0,0,0,0.0,0,0,0,0,0.12,0.0,0,0,0.03,0.0,0.0,0.0,0.0,0.15,,,80.0,Y,723.0,2.0,N,181.0,,,80.0,https://doi.org/10.1016/j.jallcom.2013.08.146
Cu-0.7Cr-0.3Fe,Cu low alloyed,99.05,0.0,0.0,0.0,0.0,0,0.0,0.0,0.68,0.27,0,0,0.0,0,0,0,0,0.0,0.0,0,0,0.0,0.0,0.0,0.0,0.0,0.0,1323.0,2.0,40.0,Y,723.0,6.0,N,,,390.0,73.0,https://doi.org/10.1023/A:1017916930459
Cu-0.7Cr-0.3Fe,Cu low alloyed,99.05,0.0,0.0,0.0,0.0,0,0.0,0.0,0.68,0.27,0,0,0.0,0,0,0,0,0.0,0.0,0,0,0.0,0.0,0.0,0.0,0.0,0.0,1323.0,2.0,40.0,Y,723.0,12.0,N,,,415.0,75.0,https://doi.org/10.1023/A:1017916930459
Cu-0.7Cr-0.3Fe,Cu low alloyed,99.05,0.0,0.0,0.0,0.0,0,0.0,0.0,0.68,0.27,0,0,0.0,0,0,0,0,0.0,0.0,0,0,0.0,0.0,0.0,0.0,0.0,0.0,1323.0,2.0,40.0,Y,723.0,24.0,N,,,392.0,75.0,https://doi.org/10.1023/A:1017916930459
Cu-0.7Cr-0.3Fe,Cu low alloyed,99.05,0.0,0.0,0.0,0.0,0,0.0,0.0,0.68,0.27,0,0,0.0,0,0,0,0,0.0,0.0,0,0,0.0,0.0,0.0,0.0,0.0,0.0,1323.0,2.0,90.0,N,,,N,,,452.0,24.0,https://doi.org/10.1023/A:1017916930459
Cu-0.7Cr-0.3Fe,Cu low alloyed,99.05,0.0,0.0,0.0,0.0,0,0.0,0.0,0.68,0.27,0,0,0.0,0,0,0,0,0.0,0.0,0,0,0.0,0.0,0.0,0.0,0.0,0.0,1323.0,2.0,90.0,Y,723.0,0.167,N,,,445.0,35.0,https://doi.org/10.1023/A:1017916930459
Cu-0.7Cr-0.3Fe,Cu low alloyed,99.05,0.0,0.0,0.0,0.0,0,0.0,0.0,0.68,0.27,0,0,0.0,0,0,0,0,0.0,0.0,0,0,0.0,0.0,0.0,0.0,0.0,0.0,1323.0,2.0,90.0,Y,723.0,0.75,N,,,522.0,59.0,https://doi.org/10.1023/A:1017916930459
Cu-0.7Cr-0.3Fe,Cu low alloyed,99.05,0.0,0.0,0.0,0.0,0,0.0,0.0,0.68,0.27,0,0,0.0,0,0,0,0,0.0,0.0,0,0,0.0,0.0,0.0,0.0,0.0,0.0,1323.0,2.0,90.0,Y,723.0,0.75,Y,159.0,,546.0,66.0,https://doi.org/10.1023/A:1017916930459
Cu-0.7Cr-0.3Fe,Cu low alloyed,99.05,0.0,0.0,0.0,0.0,0,0.0,0.0,0.68,0.27,0,0,0.0,0,0,0,0,0.0,0.0,0,0,0.0,0.0,0.0,0.0,0.0,0.0,1323.0,2.0,90.0,Y,723.0,1.5,N,,,537.0,66.0,https://doi.org/10.1023/A:1017916930459
Cu-0.7Cr-0.3Fe,Cu low alloyed,99.05,0.0,0.0,0.0,0.0,0,0.0,0.0,0.68,0.27,0,0,0.0,0,0,0,0,0.0,0.0,0,0,0.0,0.0,0.0,0.0,0.0,0.0,1323.0,2.0,90.0,Y,723.0,6.0,N,,,522.0,73.0,https://doi.org/10.1023/A:1017916930459
Cu-0.7Cr-0.3Fe,Cu low alloyed,99.05,0.0,0.0,0.0,0.0,0,0.0,0.0,0.68,0.27,0,0,0.0,0,0,0,0,0.0,0.0,0,0,0.0,0.0,0.0,0.0,0.0,0.0,1323.0,2.0,90.0,Y,723.0,24.0,N,,,425.0,82.0,https://doi.org/10.1023/A:1017916930459
Cu-0.7Cr-2.0Fe,Cu low alloyed,97.52,0.0,0.0,0.0,0.0,0,0.0,0.0,0.63,1.85,0,0,0.0,0,0,0,0,0.0,0.0,0,0,0.0,0.0,0.0,0.0,0.0,0.0,1323.0,2.0,0.0,Y,873.0,3.0,N,75.0,,268.0,53.0,https://doi.org/10.1023/A:1017916930459
Cu-0.7Cr-2.0Fe,Cu low alloyed,97.52,0.0,0.0,0.0,0.0,0,0.0,0.0,0.63,1.85,0,0,0.0,0,0,0,0,0.0,0.0,0,0,0.0,0.0,0.0,0.0,0.0,0.0,1323.0,2.0,40.0,Y,873.0,0.75,N,112.0,,316.0,53.0,https://doi.org/10.1023/A:1017916930459
Cu-0.7Cr-2.0Fe,Cu low alloyed,97.52,0.0,0.0,0.0,0.0,0,0.0,0.0,0.63,1.85,0,0,0.0,0,0,0,0,0.0,0.0,0,0,0.0,0.0,0.0,0.0,0.0,0.0,1323.0,2.0,40.0,Y,873.0,0.75,Y,129.0,,374.0,61.0,https://doi.org/10.1023/A:1017916930459
Cu-0.7Cr-2.0Fe,Cu low alloyed,97.52,0.0,0.0,0.0,0.0,0,0.0,0.0,0.63,1.85,0,0,0.0,0,0,0,0,0.0,0.0,0,0,0.0,0.0,0.0,0.0,0.0,0.0,1323.0,2.0,40.0,N,,,N,,,350.0,26.0,https://doi.org/10.1023/A:1017916930459
Cu-0.7Cr-2.0Fe,Cu low alloyed,97.52,0.0,0.0,0.0,0.0,0,0.0,0.0,0.63,1.85,0,0,0.0,0,0,0,0,0.0,0.0,0,0,0.0,0.0,0.0,0.0,0.0,0.0,1323.0,2.0,40.0,Y,873.0,0.167,N,,,314.0,46.0,https://doi.org/10.1023/A:1017916930459
Cu-0.7Cr-2.0Fe,Cu low alloyed,97.52,0.0,0.0,0.0,0.0,0,0.0,0.0,0.63,1.85,0,0,0.0,0,0,0,0,0.0,0.0,0,0,0.0,0.0,0.0,0.0,0.0,0.0,1323.0,2.0,40.0,Y,873.0,0.333,N,,,311.0,51.0,https://doi.org/10.1023/A:1017916930459
Cu-0.7Cr-2.0Fe,Cu low alloyed,97.52,0.0,0.0,0.0,0.0,0,0.0,0.0,0.63,1.85,0,0,0.0,0,0,0,0,0.0,0.0,0,0,0.0,0.0,0.0,0.0,0.0,0.0,1323.0,2.0,40.0,Y,873.0,3.0,N,,,311.0,54.0,https://doi.org/10.1023/A:1017916930459
Cu-0.7Cr-2.0Fe,Cu low alloyed,97.52,0.0,0.0,0.0,0.0,0,0.0,0.0,0.63,1.85,0,0,0.0,0,0,0,0,0.0,0.0,0,0,0.0,0.0,0.0,0.0,0.0,0.0,1323.0,2.0,90.0,N,,,N,,,475.0,24.0,https://doi.org/10.1023/A:1017916930459
Cu-0.7Cr-2.0Fe,Cu low alloyed,97.52,0.0,0.0,0.0,0.0,0,0.0,0.0,0.63,1.85,0,0,0.0,0,0,0,0,0.0,0.0,0,0,0.0,0.0,0.0,0.0,0.0,0.0,1323.0,2.0,90.0,Y,873.0,0.167,N,,,382.0,51.0,https://doi.org/10.1023/A:1017916930459
Cu-0.7Cr-2.0Fe,Cu low alloyed,97.52,0.0,0.0,0.0,0.0,0,0.0,0.0,0.63,1.85,0,0,0.0,0,0,0,0,0.0,0.0,0,0,0.0,0.0,0.0,0.0,0.0,0.0,1323.0,2.0,90.0,Y,873.0,0.333,N,,,392.0,53.0,https://doi.org/10.1023/A:1017916930459
Cu-0.7Cr-2.0Fe,Cu low alloyed,97.52,0.0,0.0,0.0,0.0,0,0.0,0.0,0.63,1.85,0,0,0.0,0,0,0,0,0.0,0.0,0,0,0.0,0.0,0.0,0.0,0.0,0.0,1323.0,2.0,90.0,Y,873.0,1.5,N,,,386.0,56.0,https://doi.org/10.1023/A:1017916930459
Cu-0.7Cr-2.0Fe,Cu low alloyed,97.52,0.0,0.0,0.0,0.0,0,0.0,0.0,0.63,1.85,0,0,0.0,0,0,0,0,0.0,0.0,0,0,0.0,0.0,0.0,0.0,0.0,0.0,1323.0,2.0,90.0,Y,873.0,12.0,N,,,325.0,57.0,https://doi.org/10.1023/A:1017916930459
Cu-0.7Cr-2.0Fe,Cu low alloyed,97.52,0.0,0.0,0.0,0.0,0,0.0,0.0,0.63,1.85,0,0,0.0,0,0,0,0,0.0,0.0,0,0,0.0,0.0,0.0,0.0,0.0,0.0,1323.0,2.0,90.0,Y,873.0,0.75,Y,144.0,,484.0,57.0,https://doi.org/10.1023/A:1017916930459
Cu-0.7Cr-2.0Fe,Cu low alloyed,97.52,0.0,0.0,0.0,0.0,0,0.0,0.0,0.63,1.85,0,0,0.0,0,0,0,0,0.0,0.0,0,0,0.0,0.0,0.0,0.0,0.0,0.0,1323.0,2.0,90.0,Y,873.0,0.75,N,118.0,,390.0,56.0,https://doi.org/10.1023/A:1017916930459
Cu-1Cr,Cu low alloyed,99.19,0.0,0.0,0.0,0.0,0,0.0,0.0,0.81,0.0,0,0,0.0,0,0,0,0,0.0,0.0,0,0,0.0,0.0,0.0,0.0,0.0,0.0,1323.0,2.0,40.0,N,,,N,,,304.0,33.0,https://doi.org/10.1023/A:1017916930459
Cu-1Cr,Cu low alloyed,99.19,0.0,0.0,0.0,0.0,0,0.0,0.0,0.81,0.0,0,0,0.0,0,0,0,0,0.0,0.0,0,0,0.0,0.0,0.0,0.0,0.0,0.0,1323.0,2.0,40.0,Y,723.0,0.333,N,,,409.0,65.0,https://doi.org/10.1023/A:1017916930459
Cu-1Cr,Cu low alloyed,99.19,0.0,0.0,0.0,0.0,0,0.0,0.0,0.81,0.0,0,0,0.0,0,0,0,0,0.0,0.0,0,0,0.0,0.0,0.0,0.0,0.0,0.0,1323.0,2.0,40.0,Y,723.0,1.5,N,,,460.0,79.0,https://doi.org/10.1023/A:1017916930459
Cu-1Cr,Cu low alloyed,99.19,0.0,0.0,0.0,0.0,0,0.0,0.0,0.81,0.0,0,0,0.0,0,0,0,0,0.0,0.0,0,0,0.0,0.0,0.0,0.0,0.0,0.0,1323.0,2.0,40.0,Y,723.0,6.0,N,,,460.0,85.0,https://doi.org/10.1023/A:1017916930459
Cu-1Cr,Cu low alloyed,99.19,0.0,0.0,0.0,0.0,0,0.0,0.0,0.81,0.0,0,0,0.0,0,0,0,0,0.0,0.0,0,0,0.0,0.0,0.0,0.0,0.0,0.0,1323.0,2.0,90.0,N,,,N,,,459.0,32.0,https://doi.org/10.1023/A:1017916930459
Cu-1Cr,Cu low alloyed,99.19,0.0,0.0,0.0,0.0,0,0.0,0.0,0.81,0.0,0,0,0.0,0,0,0,0,0.0,0.0,0,0,0.0,0.0,0.0,0.0,0.0,0.0,1323.0,2.0,90.0,Y,723.0,0.167,N,,,476.0,46.0,https://doi.org/10.1023/A:1017916930459
Cu-1Cr,Cu low alloyed,99.19,0.0,0.0,0.0,0.0,0,0.0,0.0,0.81,0.0,0,0,0.0,0,0,0,0,0.0,0.0,0,0,0.0,0.0,0.0,0.0,0.0,0.0,1323.0,2.0,90.0,Y,723.0,0.75,N,,,570.0,74.0,https://doi.org/10.1023/A:1017916930459
Cu-1Cr,Cu low alloyed,99.19,0.0,0.0,0.0,0.0,0,0.0,0.0,0.81,0.0,0,0,0.0,0,0,0,0,0.0,0.0,0,0,0.0,0.0,0.0,0.0,0.0,0.0,1323.0,2.0,90.0,Y,723.0,1.5,N,,,582.0,81.0,https://doi.org/10.1023/A:1017916930459
Cu-1Cr,Cu low alloyed,99.19,0.0,0.0,0.0,0.0,0,0.0,0.0,0.81,0.0,0,0,0.0,0,0,0,0,0.0,0.0,0,0,0.0,0.0,0.0,0.0,0.0,0.0,1323.0,2.0,90.0,Y,723.0,6.0,N,,,542.0,88.0,https://doi.org/10.1023/A:1017916930459
Cu-1Cr,Cu low alloyed,99.19,0.0,0.0,0.0,0.0,0,0.0,0.0,0.81,0.0,0,0,0.0,0,0,0,0,0.0,0.0,0,0,0.0,0.0,0.0,0.0,0.0,0.0,1323.0,2.0,90.0,Y,723.0,24.0,N,,,460.0,91.0,https://doi.org/10.1023/A:1017916930459
