Repository: nguyendangnamphong/data

Thông tin, báo cáo về sinh đôi tại Hoa Kỳ năm 1989-1991.      
Dữ liệu thô được lấy từ đây:        
http://www.nber.org/data/linked-birth-infant-death-data-vital-statistics-data.html      

Cụ thể là các tệp này:      
http://www.nber.org/lbid/1989/linkco1989us_den.csv.zip     
http://www.nber.org/lbid/1990/linkco1990us_den.csv.zip     
http://www.nber.org/lbid/1991/linkco1991us_den.csv.zip     

Hướng dẫn về tập dữ liệu có tại đây:       
http://www.nber.org/lbid/docs/LinkCO89Guide.pdf       

Ý tưởng về tập dữ liệu dựa trên bài báo:       
Almond, Douglas, Kenneth Y. Chay và David S. Lee. "Chi phí cho trẻ sinh nhẹ cân."       

Tạp chí Kinh tế Quý 120.3 (2005): 1031-1083.

File: filtered_data.csv (part 1 of 7)
Alloy_Name,Alloy_Type,Cu,Al,Ag,B,Be,Ca,Co,Ce,Cr,Fe,Hf,La,Mg,Mn,Mo,Nb,Nd,Ni,P,Pb,Pr,Si,Sn,Ti,V,Zn,Zr,Solid_Solution_Temp_K,Aging_Temp_K,Aging_Time_h,Electrical_Conductivity_IACS
Cu-0.1Ag–0.3Cr,Cu low alloyed,99.6,0.0,0.1,0.0,0.0,0,0.0,0.0,0.3,0.0,0,0,0.0,0,0,0,0,0.0,0.0,0,0,0.0,0.0,0.0,0.0,0.0,0.0,1223.0,673.0,0.25,45.0
Cu-0.1Ag–0.3Cr,Cu low alloyed,99.6,0.0,0.1,0.0,0.0,0,0.0,0.0,0.3,0.0,0,0,0.0,0,0,0,0,0.0,0.0,0,0,0.0,0.0,0.0,0.0,0.0,0.0,1223.0,673.0,0.5,47.0
Cu-0.1Ag–0.3Cr,Cu low alloyed,99.6,0.0,0.1,0.0,0.0,0,0.0,0.0,0.3,0.0,0,0,0.0,0,0,0,0,0.0,0.0,0,0,0.0,0.0,0.0,0.0,0.0,0.0,1223.0,673.0,1.0,50.0
Cu-0.1Ag–0.3Cr,Cu low alloyed,99.6,0.0,0.1,0.0,0.0,0,0.0,0.0,0.3,0.0,0,0,0.0,0,0,0,0,0.0,0.0,0,0,0.0,0.0,0.0,0.0,0.0,0.0,1223.0,673.0,2.0,59.0
Cu-0.1Ag–0.3Cr,Cu low alloyed,99.6,0.0,0.1,0.0,0.0,0,0.0,0.0,0.3,0.0,0,0,0.0,0,0,0,0,0.0,0.0,0,0,0.0,0.0,0.0,0.0,0.0,0.0,1223.0,673.0,4.0,74.0
Cu-0.1Ag–0.3Cr,Cu low alloyed,99.6,0.0,0.1,0.0,0.0,0,0.0,0.0,0.3,0.0,0,0,0.0,0,0,0,0,0.0,0.0,0,0,0.0,0.0,0.0,0.0,0.0,0.0,1223.0,673.0,8.0,78.0
Cu-0.1Ag–0.3Cr,Cu low alloyed,99.6,0.0,0.1,0.0,0.0,0,0.0,0.0,0.3,0.0,0,0,0.0,0,0,0,0,0.0,0.0,0,0,0.0,0.0,0.0,0.0,0.0,0.0,1223.0,673.0,16.0,80.0
Cu-0.1Ag–0.3Cr,Cu low alloyed,99.6,0.0,0.1,0.0,0.0,0,0.0,0.0,0.3,0.0,0,0,0.0,0,0,0,0,0.0,0.0,0,0,0.0,0.0,0.0,0.0,0.0,0.0,1223.0,723.0,0.25,55.0
Cu-0.1Ag–0.3Cr,Cu low alloyed,99.6,0.0,0.1,0.0,0.0,0,0.0,0.0,0.3,0.0,0,0,0.0,0,0,0,0,0.0,0.0,0,0,0.0,0.0,0.0,0.0,0.0,0.0,1223.0,723.0,0.5,66.0
Cu-0.1Ag–0.3Cr,Cu low alloyed,99.6,0.0,0.1,0.0,0.0,0,0.0,0.0,0.3,0.0,0,0,0.0,0,0,0,0,0.0,0.0,0,0,0.0,0.0,0.0,0.0,0.0,0.0,1223.0,723.0,1.0,78.0
Cu-0.1Ag–0.3Cr,Cu low alloyed,99.6,0.0,0.1,0.0,0.0,0,0.0,0.0,0.3,0.0,0,0,0.0,0,0,0,0,0.0,0.0,0,0,0.0,0.0,0.0,0.0,0.0,0.0,1223.0,723.0,2.0,81.0
Cu-0.1Ag–0.3Cr,Cu low alloyed,99.6,0.0,0.1,0.0,0.0,0,0.0,0.0,0.3,0.0,0,0,0.0,0,0,0,0,0.0,0.0,0,0,0.0,0.0,0.0,0.0,0.0,0.0,1223.0,723.0,4.0,82.0
Cu-0.1Ag–0.3Cr,Cu low alloyed,99.6,0.0,0.1,0.0,0.0,0,0.0,0.0,0.3,0.0,0,0,0.0,0,0,0,0,0.0,0.0,0,0,0.0,0.0,0.0,0.0,0.0,0.0,1223.0,723.0,8.0,83.0
Cu-0.1Ag–0.3Cr,Cu low alloyed,99.6,0.0,0.1,0.0,0.0,0,0.0,0.0,0.3,0.0,0,0,0.0,0,0,0,0,0.0,0.0,0,0,0.0,0.0,0.0,0.0,0.0,0.0,1223.0,723.0,16.0,84.0
Cu-0.1Ag–0.3Cr,Cu low alloyed,99.6,0.0,0.1,0.0,0.0,0,0.0,0.0,0.3,0.0,0,0,0.0,0,0,0,0,0.0,0.0,0,0,0.0,0.0,0.0,0.0,0.0,0.0,1223.0,823.0,0.25,81.0
Cu-0.1Ag–0.3Cr,Cu low alloyed,99.6,0.0,0.1,0.0,0.0,0,0.0,0.0,0.3,0.0,0,0,0.0,0,0,0,0,0.0,0.0,0,0,0.0,0.0,0.0,0.0,0.0,0.0,1223.0,823.0,0.5,84.0
Cu-0.1Ag–0.3Cr,Cu low alloyed,99.6,0.0,0.1,0.0,0.0,0,0.0,0.0,0.3,0.0,0,0,0.0,0,0,0,0,0.0,0.0,0,0,0.0,0.0,0.0,0.0,0.0,0.0,1223.0,823.0,1.0,84.0
Cu-0.1Ag–0.3Cr,Cu low alloyed,99.6,0.0,0.1,0.0,0.0,0,0.0,0.0,0.3,0.0,0,0,0.0,0,0,0,0,0.0,0.0,0,0,0.0,0.0,0.0,0.0,0.0,0.0,1223.0,823.0,2.0,84.0
Cu-0.1Ag–0.3Cr,Cu low alloyed,99.6,0.0,0.1,0.0,0.0,0,0.0,0.0,0.3,0.0,0,0,0.0,0,0,0,0,0.0,0.0,0,0,0.0,0.0,0.0,0.0,0.0,0.0,1223.0,823.0,4.0,85.0
Cu-0.1Ag–0.3Cr,Cu low alloyed,99.6,0.0,0.1,0.0,0.0,0,0.0,0.0,0.3,0.0,0,0,0.0,0,0,0,0,0.0,0.0,0,0,0.0,0.0,0.0,0.0,0.0,0.0,1223.0,823.0,8.0,85.0
Cu-0.1Ag–0.3Cr,Cu low alloyed,99.6,0.0,0.1,0.0,0.0,0,0.0,0.0,0.3,0.0,0,0,0.0,0,0,0,0,0.0,0.0,0,0,0.0,0.0,0.0,0.0,0.0,0.0,1223.0,823.0,16.0,86.0
Cu-0.1Cr-0.06Zr,Cu low alloyed,99.84,0.0,0.0,0.0,0.0,0,0.0,0.0,0.1,0.0,0,0,0.0,0,0,0,0,0.0,0.0,0,0,0.0,0.0,0.0,0.0,0.0,0.06,1273.0,373.0,1.0,58.0
Cu-0.1Cr-0.06Zr,Cu low alloyed,99.84,0.0,0.0,0.0,0.0,0,0.0,0.0,0.1,0.0,0,0,0.0,0,0,0,0,0.0,0.0,0,0,0.0,0.0,0.0,0.0,0.0,0.06,1273.0,473.0,1.0,59.0
Cu-0.1Cr-0.06Zr,Cu low alloyed,99.84,0.0,0.0,0.0,0.0,0,0.0,0.0,0.1,0.0,0,0,0.0,0,0,0,0,0.0,0.0,0,0,0.0,0.0,0.0,0.0,0.0,0.06,1273.0,523.0,1.0,59.0
Cu-0.1Cr-0.06Zr,Cu low alloyed,99.84,0.0,0.0,0.0,0.0,0,0.0,0.0,0.1,0.0,0,0,0.0,0,0,0,0,0.0,0.0,0,0,0.0,0.0,0.0,0.0,0.0,0.06,1273.0,573.0,1.0,59.0
Cu-0.1Cr-0.06Zr,Cu low alloyed,99.84,0.0,0.0,0.0,0.0,0,0.0,0.0,0.1,0.0,0,0,0.0,0,0,0,0,0.0,0.0,0,0,0.0,0.0,0.0,0.0,0.0,0.06,1273.0,623.0,1.0,61.0
Cu-0.1Cr-0.06Zr,Cu low alloyed,99.84,0.0,0.0,0.0,0.0,0,0.0,0.0,0.1,0.0,0,0,0.0,0,0,0,0,0.0,0.0,0,0,0.0,0.0,0.0,0.0,0.0,0.06,1273.0,673.0,1.0,63.0
Cu-0.1Cr-0.06Zr,Cu low alloyed,99.84,0.0,0.0,0.0,0.0,0,0.0,0.0,0.1,0.0,0,0,0.0,0,0,0,0,0.0,0.0,0,0,0.0,0.0,0.0,0.0,0.0,0.06,1273.0,723.0,1.0,67.0
Cu-0.1Cr-0.06Zr,Cu low alloyed,99.84,0.0,0.0,0.0,0.0,0,0.0,0.0,0.1,0.0,0,0,0.0,0,0,0,0,0.0,0.0,0,0,0.0,0.0,0.0,0.0,0.0,0.06,1273.0,773.0,1.0,78.0
Cu-0.1Cr-0.06Zr,Cu low alloyed,99.84,0.0,0.0,0.0,0.0,0,0.0,0.0,0.1,0.0,0,0,0.0,0,0,0,0,0.0,0.0,0,0,0.0,0.0,0.0,0.0,0.0,0.06,1273.0,823.0,1.0,92.0
Cu-0.5Cr-0.08Zr,Cu low alloyed,99.42,0.0,0.0,0.0,0.0,0,0.0,0.0,0.5,0.0,0,0,0.0,0,0,0,0,0.0,0.0,0,0,0.0,0.0,0.0,0.0,0.0,0.08,1273.0,373.0,1.0,38.0
Cu-0.5Cr-0.08Zr,Cu low alloyed,99.42,0.0,0.0,0.0,0.0,0,0.0,0.0,0.5,0.0,0,0,0.0,0,0,0,0,0.0,0.0,0,0,0.0,0.0,0.0,0.0,0.0,0.08,1273.0,473.0,1.0,37.0
Cu-0.5Cr-0.08Zr,Cu low alloyed,99.42,0.0,0.0,0.0,0.0,0,0.0,0.0,0.5,0.0,0,0,0.0,0,0,0,0,0.0,0.0,0,0,0.0,0.0,0.0,0.0,0.0,0.08,1273.0,523.0,1.0,37.0
Cu-0.5Cr-0.08Zr,Cu low alloyed,99.42,0.0,0.0,0.0,0.0,0,0.0,0.0,0.5,0.0,0,0,0.0,0,0,0,0,0.0,0.0,0,0,0.0,0.0,0.0,0.0,0.0,0.08,1273.0,573.0,1.0,38.0
Cu-0.5Cr-0.08Zr,Cu low alloyed,99.42,0.0,0.0,0.0,0.0,0,0.0,0.0,0.5,0.0,0,0,0.0,0,0,0,0,0.0,0.0,0,0,0.0,0.0,0.0,0.0,0.0,0.08,1273.0,623.0,1.0,39.0
Cu-0.5Cr-0.08Zr,Cu low alloyed,99.42,0.0,0.0,0.0,0.0,0,0.0,0.0,0.5,0.0,0,0,0.0,0,0,0,0,0.0,0.0,0,0,0.0,0.0,0.0,0.0,0.0,0.08,1273.0,673.0,1.0,40.0
Cu-0.5Cr-0.08Zr,Cu low alloyed,99.42,0.0,0.0,0.0,0.0,0,0.0,0.0,0.5,0.0,0,0,0.0,0,0,0,0,0.0,0.0,0,0,0.0,0.0,0.0,0.0,0.0,0.08,1273.0,723.0,1.0,61.0
Cu-0.5Cr-0.08Zr,Cu low alloyed,99.42,0.0,0.0,0.0,0.0,0,0.0,0.0,0.5,0.0,0,0,0.0,0,0,0,0,0.0,0.0,0,0,0.0,0.0,0.0,0.0,0.0,0.08,1273.0,773.0,1.0,74.0
Cu-0.5Cr-0.08Zr,Cu low alloyed,99.42,0.0,0.0,0.0,0.0,0,0.0,0.0,0.5,0.0,0,0,0.0,0,0,0,0,0.0,0.0,0,0,0.0,0.0,0.0,0.0,0.0,0.08,1273.0,823.0,1.0,85.0
Cu-1Cr-0.1Zr,Cu low alloyed,98.9,0.0,0.0,0.0,0.0,0,0.0,0.0,1.0,0.0,0,0,0.0,0,0,0,0,0.0,0.0,0,0,0.0,0.0,0.0,0.0,0.0,0.1,1273.0,373.0,1.0,37.0
Cu-1Cr-0.1Zr,Cu low alloyed,98.9,0.0,0.0,0.0,0.0,0,0.0,0.0,1.0,0.0,0,0,0.0,0,0,0,0,0.0,0.0,0,0,0.0,0.0,0.0,0.0,0.0,0.1,1273.0,473.0,1.0,38.0
Cu-1Cr-0.1Zr,Cu low alloyed,98.9,0.0,0.0,0.0,0.0,0,0.0,0.0,1.0,0.0,0,0,0.0,0,0,0,0,0.0,0.0,0,0,0.0,0.0,0.0,0.0,0.0,0.1,1273.0,523.0,1.0,38.0
Cu-1Cr-0.1Zr,Cu low alloyed,98.9,0.0,0.0,0.0,0.0,0,0.0,0.0,1.0,0.0,0,0,0.0,0,0,0,0,0.0,0.0,0,0,0.0,0.0,0.0,0.0,0.0,0.1,1273.0,573.0,1.0,39.0
Cu-1Cr-0.1Zr,Cu low alloyed,98.9,0.0,0.0,0.0,0.0,0,0.0,0.0,1.0,0.0,0,0,0.0,0,0,0,0,0.0,0.0,0,0,0.0,0.0,0.0,0.0,0.0,0.1,1273.0,623.0,1.0,40.0
Cu-1Cr-0.1Zr,Cu low alloyed,98.9,0.0,0.0,0.0,0.0,0,0.0,0.0,1.0,0.0,0,0,0.0,0,0,0,0,0.0,0.0,0,0,0.0,0.0,0.0,0.0,0.0,0.1,1273.0,673.0,1.0,42.0
Cu-1Cr-0.1Zr,Cu low alloyed,98.9,0.0,0.0,0.0,0.0,0,0.0,0.0,1.0,0.0,0,0,0.0,0,0,0,0,0.0,0.0,0,0,0.0,0.0,0.0,0.0,0.0,0.1,1273.0,723.0,1.0,57.0
Cu-1Cr-0.1Zr,Cu low alloyed,98.9,0.0,0.0,0.0,0.0,0,0.0,0.0,1.0,0.0,0,0,0.0,0,0,0,0,0.0,0.0,0,0,0.0,0.0,0.0,0.0,0.0,0.1,1273.0,773.0,1.0,73.0
Cu-1Cr-0.1Zr,Cu low alloyed,98.9,0.0,0.0,0.0,0.0,0,0.0,0.0,1.0,0.0,0,0,0.0,0,0,0,0,0.0,0.0,0,0,0.0,0.0,0.0,0.0,0.0,0.1,1273.0,823.0,1.0,83.0
Cu-0.3Cr-0.5Zr,Cu low alloyed,99.2,0.0,0.0,0.0,0.0,0,0.0,0.0,0.3,0.0,0,0,0.0,0,0,0,0,0.0,0.0,0,0,0.0,0.0,0.0,0.0,0.0,0.5,1273.0,373.0,1.0,32.0
Cu-0.3Cr-0.5Zr,Cu low alloyed,99.2,0.0,0.0,0.0,0.0,0,0.0,0.0,0.3,0.0,0,0,0.0,0,0,0,0,0.0,0.0,0,0,0.0,0.0,0.0,0.0,0.0,0.5,1273.0,473.0,1.0,32.0
Cu-0.3Cr-0.5Zr,Cu low alloyed,99.2,0.0,0.0,0.0,0.0,0,0.0,0.0,0.3,0.0,0,0,0.0,0,0,0,0,0.0,0.0,0,0,0.0,0.0,0.0,0.0,0.0,0.5,1273.0,523.0,1.0,32.0
Cu-0.3Cr-0.5Zr,Cu low alloyed,99.2,0.0,0.0,0.0,0.0,0,0.0,0.0,0.3,0.0,0,0,0.0,0,0,0,0,0.0,0.0,0,0,0.0,0.0,0.0,0.0,0.0,0.5,1273.0,573.0,1.0,33.0
Cu-0.3Cr-0.5Zr,Cu low alloyed,99.2,0.0,0.0,0.0,0.0,0,0.0,0.0,0.3,0.0,0,0,0.0,0,0,0,0,0.0,0.0,0,0,0.0,0.0,0.0,0.0,0.0,0.5,1273.0,623.0,1.0,36.0
Cu-0.3Cr-0.5Zr,Cu low alloyed,99.2,0.0,0.0,0.0,0.0,0,0.0,0.0,0.3,0.0,0,0,0.0,0,0,0,0,0.0,0.0,0,0,0.0,0.0,0.0,0.0,0.0,0.5,1273.0,673.0,1.0,37.0
Cu-0.3Cr-0.5Zr,Cu low alloyed,99.2,0.0,0.0,0.0,0.0,0,0.0,0.0,0.3,0.0,0,0,0.0,0,0,0,0,0.0,0.0,0,0,0.0,0.0,0.0,0.0,0.0,0.5,1273.0,723.0,1.0,43.0
Cu-0.3Cr-0.5Zr,Cu low alloyed,99.2,0.0,0.0,0.0,0.0,0,0.0,0.0,0.3,0.0,0,0,0.0,0,0,0,0,0.0,0.0,0,0,0.0,0.0,0.0,0.0,0.0,0.5,1273.0,773.0,1.0,65.0
Cu-0.3Cr-0.5Zr,Cu low alloyed,99.2,0.0,0.0,0.0,0.0,0,0.0,0.0,0.3,0.0,0,0,0.0,0,0,0,0,0.0,0.0,0,0,0.0,0.0,0.0,0.0,0.0,0.5,1273.0,823.0,1.0,77.0
Cu-0.5Zr-0.065B,Cu low alloyed,99.435,0.0,0.0,0.065,0.0,0,0.0,0.0,0.0,0.0,0,0,0.0,0,0,0,0,0.0,0.0,0,0,0.0,0.0,0.0,0.0,0.0,0.5,1208.0,603.0,1.0,72.0
Cu-0.5Zr-0.065B,Cu low alloyed,99.435,0.0,0.0,0.065,0.0,0,0.0,0.0,0.0,0.0,0,0,0.0,0,0,0,0,0.0,0.0,0,0,0.0,0.0,0.0,0.0,0.0,0.5,1208.0,603.0,2.0,73.0
Cu-0.5Zr-0.065B,Cu low alloyed,99.435,0.0,0.0,0.065,0.0,0,0.0,0.0,0.0,0.0,0,0,0.0,0,0,0,0,0.0,0.0,0,0,0.0,0.0,0.0,0.0,0.0,0.5,1208.0,603.0,4.0,74.0
Cu-0.5Zr-0.065B,Cu low alloyed,99.435,0.0,0.0,0.065,0.0,0,0.0,0.0,0.0,0.0,0,0,0.0,0,0,0,0,0.0,0.0,0,0,0.0,0.0,0.0,0.0,0.0,0.5,1208.0,603.0,6.0,74.0
Cu-0.5Zr-0.065B,Cu low alloyed,99.435,0.0,0.0,0.065,0.0,0,0.0,0.0,0.0,0.0,0,0,0.0,0,0,0,0,0.0,0.0,0,0,0.0,0.0,0.0,0.0,0.0,0.5,1208.0,603.0,10.0,74.0
Cu-0.5Zr-0.065B,Cu low alloyed,99.435,0.0,0.0,0.065,0.0,0,0.0,0.0,0.0,0.0,0,0,0.0,0,0,0,0,0.0,0.0,0,0,0.0,0.0,0.0,0.0,0.0,0.5,1208.0,633.0,1.0,75.0
Cu-0.5Zr-0.065B,Cu low alloyed,99.435,0.0,0.0,0.065,0.0,0,0.0,0.0,0.0,0.0,0,0,0.0,0,0,0,0,0.0,0.0,0,0,0.0,0.0,0.0,0.0,0.0,0.5,1208.0,633.0,2.0,77.0
Cu-0.5Zr-0.065B,Cu low alloyed,99.435,0.0,0.0,0.065,0.0,0,0.0,0.0,0.0,0.0,0,0,0.0,0,0,0,0,0.0,0.0,0,0,0.0,0.0,0.0,0.0,0.0,0.5,1208.0,633.0,4.0,78.0
Cu-0.5Zr-0.065B,Cu low alloyed,99.435,0.0,0.0,0.065,0.0,0,0.0,0.0,0.0,0.0,0,0,0.0,0,0,0,0,0.0,0.0,0,0,0.0,0.0,0.0,0.0,0.0,0.5,1208.0,633.0,6.0,78.0
Cu-0.5Zr-0.065B,Cu low alloyed,99.435,0.0,0.0,0.065,0.0,0,0.0,0.0,0.0,0.0,0,0,0.0,0,0,0,0,0.0,0.0,0,0,0.0,0.0,0.0,0.0,0.0,0.5,1208.0,633.0,10.0,79.0
Cu-0.5Zr-0.065B,Cu low alloyed,99.435,0.0,0.0,0.065,0.0,0,0.0,0.0,0.0,0.0,0,0,0.0,0,0,0,0,0.0,0.0,0,0,0.0,0.0,0.0,0.0,0.0,0.5,1208.0,663.0,1.0,78.0
Cu-0.5Zr-0.065B,Cu low alloyed,99.435,0.0,0.0,0.065,0.0,0,0.0,0.0,0.0,0.0,0,0,0.0,0,0,0,0,0.0,0.0,0,0,0.0,0.0,0.0,0.0,0.0,0.5,1208.0,663.0,2.0,78.0
Cu-0.5Zr-0.065B,Cu low alloyed,99.435,0.0,0.0,0.065,0.0,0,0.0,0.0,0.0,0.0,0,0,0.0,0,0,0,0,0.0,0.0,0,0,0.0,0.0,0.0,0.0,0.0,0.5,1208.0,663.0,4.0,78.0
Cu-0.5Zr-0.065B,Cu low alloyed,99.435,0.0,0.0,0.065,0.0,0,0.0,0.0,0.0,0.0,0,0,0.0,0,0,0,0,0.0,0.0,0,0,0.0,0.0,0.0,0.0,0.0,0.5,1208.0,663.0,6.0,79.0
Cu-0.5Zr-0.065B,Cu low alloyed,99.435,0.0,0.0,0.065,0.0,0,0.0,0.0,0.0,0.0,0,0,0.0,0,0,0,0,0.0,0.0,0,0,0.0,0.0,0.0,0.0,0.0,0.5,1208.0,663.0,10.0,80.0
Cu-0.5Zr-0.065B,Cu low alloyed,99.435,0.0,0.0,0.065,0.0,0,0.0,0.0,0.0,0.0,0,0,0.0,0,0,0,0,0.0,0.0,0,0,0.0,0.0,0.0,0.0,0.0,0.5,1208.0,693.0,1.0,78.0
Cu-0.5Zr-0.065B,Cu low alloyed,99.435,0.0,0.0,0.065,0.0,0,0.0,0.0,0.0,0.0,0,0,0.0,0,0,0,0,0.0,0.0,0,0,0.0,0.0,0.0,0.0,0.0,0.5,1208.0,693.0,2.0,79.0
Cu-0.5Zr-0.065B,Cu low alloyed,99.435,0.0,0.0,0.065,0.0,0,0.0,0.0,0.0,0.0,0,0,0.0,0,0,0,0,0.0,0.0,0,0,0.0,0.0,0.0,0.0,0.0,0.5,1208.0,693.0,4.0,79.0
Cu-0.5Zr-0.065B,Cu low alloyed,99.435,0.0,0.0,0.065,0.0,0,0.0,0.0,0.0,0.0,0,0,0.0,0,0,0,0,0.0,0.0,0,0,0.0,0.0,0.0,0.0,0.0,0.5,1208.0,693.0,6.0,80.0
Cu-0.5Zr-0.065B,Cu low alloyed,99.435,0.0,0.0,0.065,0.0,0,0.0,0.0,0.0,0.0,0,0,0.0,0,0,0,0,0.0,0.0,0,0,0.0,0.0,0.0,0.0,0.0,0.5,1208.0,693.0,10.0,80.0
Cu-0.5Zr-0.065B,Cu low alloyed,99.435,0.0,0.0,0.065,0.0,0,0.0,0.0,0.0,0.0,0,0,0.0,0,0,0,0,0.0,0.0,0,0,0.0,0.0,0.0,0.0,0.0,0.5,1208.0,723.0,1.0,78.0
Cu-0.5Zr-0.065B,Cu low alloyed,99.435,0.0,0.0,0.065,0.0,0,0.0,0.0,0.0,0.0,0,0,0.0,0,0,0,0,0.0,0.0,0,0,0.0,0.0,0.0,0.0,0.0,0.5,1208.0,723.0,2.0,79.0
Cu-0.5Zr-0.065B,Cu low alloyed,99.435,0.0,0.0,0.065,0.0,0,0.0,0.0,0.0,0.0,0,0,0.0,0,0,0,0,0.0,0.0,0,0,0.0,0.0,0.0,0.0,0.0,0.5,1208.0,723.0,4.0,80.0
Cu-0.5Zr-0.065B,Cu low alloyed,99.435,0.0,0.0,0.065,0.0,0,0.0,0.0,0.0,0.0,0,0,0.0,0,0,0,0,0.0,0.0,0,0,0.0,0.0,0.0,0.0,0.0,0.5,1208.0,723.0,6.0,80.0
Cu-0.5Zr-0.065B,Cu low alloyed,99.435,0.0,0.0,0.065,0.0,0,0.0,0.0,0.0,0.0,0,0,0.0,0,0,0,0,0.0,0.0,0,0,0.0,0.0,0.0,0.0,0.0,0.5,1208.0,723.0,10.0,80.0
Cu-0.5Zr-0.065B,Cu low alloyed,99.435,0.0,0.0,0.065,0.0,0,0.0,0.0,0.0,0.0,0,0,0.0,0,0,0,0,0.0,0.0,0,0,0.0,0.0,0.0,0.0,0.0,0.5,1208.0,743.0,1.0,78.0
Cu-0.5Zr-0.065B,Cu low alloyed,99.435,0.0,0.0,0.065,0.0,0,0.0,0.0,0.0,0.0,0,0,0.0,0,0,0,0,0.0,0.0,0,0,0.0,0.0,0.0,0.0,0.0,0.5,1208.0,743.0,2.0,79.0
Cu-0.5Zr-0.065B,Cu low alloyed,99.435,0.0,0.0,0.065,0.0,0,0.0,0.0,0.0,0.0,0,0,0.0,0,0,0,0,0.0,0.0,0,0,0.0,0.0,0.0,0.0,0.0,0.5,1208.0,743.0,4.0,80.0
Cu-0.5Zr-0.065B,Cu low alloyed,99.435,0.0,0.0,0.065,0.0,0,0.0,0.0,0.0,0.0,0,0,0.0,0,0,0,0,0.0,0.0,0,0,0.0,0.0,0.0,0.0,0.0,0.5,1208.0,743.0,6.0,81.0
Cu-0.5Zr-0.065B,Cu low alloyed,99.435,0.0,0.0,0.065,0.0,0,0.0,0.0,0.0,0.0,0,0,0.0,0,0,0,0,0.0,0.0,0,0,0.0,0.0,0.0,0.0,0.0,0.5,1208.0,743.0,10.0,81.0
Cu-0.5Zr-0.065B,Cu low alloyed,99.435,0.0,0.0,0.065,0.0,0,0.0,0.0,0.0,0.0,0,0,0.0,0,0,0,0,0.0,0.0,0,0,0.0,0.0,0.0,0.0,0.0,0.5,1208.0,743.0,2.0,79.0
Cu-0.5Zr-0.065B,Cu low alloyed,99.435,0.0,0.0,0.065,0.0,0,0.0,0.0,0.0,0.0,0,0,0.0,0,0,0,0,0.0,0.0,0,0,0.0,0.0,0.0,0.0,0.0,0.5,1208.0,743.0,2.0,79.0
Cu-0.5Zr-0.065B,Cu low alloyed,99.435,0.0,0.0,0.065,0.0,0,0.0,0.0,0.0,0.0,0,0,0.0,0,0,0,0,0.0,0.0,0,0,0.0,0.0,0.0,0.0,0.0,0.5,1208.0,743.0,2.0,81.0
Cu-0.5Zr-0.065B,Cu low alloyed,99.435,0.0,0.0,0.065,0.0,0,0.0,0.0,0.0,0.0,0,0,0.0,0,0,0,0,0.0,0.0,0,0,0.0,0.0,0.0,0.0,0.0,0.5,1208.0,743.0,2.0,78.0
Cu-0.5Zr-0.065B,Cu low alloyed,99.435,0.0,0.0,0.065,0.0,0,0.0,0.0,0.0,0.0,0,0,0.0,0,0,0,0,0.0,0.0,0,0,0.0,0.0,0.0,0.0,0.0,0.5,1208.0,743.0,2.0,79.0
Cu-0.22Fe-0.06P,Cu low alloyed,99.72,0.0,0.0,0.0,0.0,0,0.0,0.0,0.0,0.22,0,0,0.0,0,0,0,0,0.0,0.0,0,0,0.0,0.0,0.0,0.0,0.0,0.0,1173.0,573.0,1.0,68.0
Cu-0.22Fe-0.06P,Cu low alloyed,99.72,0.0,0.0,0.0,0.0,0,0.0,0.0,0.0,0.22,0,0,0.0,0,0,0,0,0.0,0.0,0,0,0.0,0.0,0.0,0.0,0.0,0.0,1173.0,673.0,1.0,84.0
Cu-0.22Fe-0.06P,Cu low alloyed,99.72,0.0,0.0,0.0,0.0,0,0.0,0.0,0.0,0.22,0,0,0.0,0,0,0,0,0.0,0.0,0,0,0.0,0.0,0.0,0.0,0.0,0.0,1173.0,773.0,1.0,87.0
Cu-0.22Fe-0.06P-0.02B-0.05Ce,Cu low alloyed,99.65,0.0,0.0,0.02,0.0,0,0.0,0.05,0.0,0.22,0,0,0.0,0,0,0,0,0.0,0.0,0,0,0.0,0.0,0.0,0.0,0.0,0.0,1173.0,573.0,1.0,63.0
Cu-0.22Fe-0.06P-0.02B-0.05Ce,Cu low alloyed,99.65,0.0,0.0,0.02,0.0,0,0.0,0.05,0.0,0.22,0,0,0.0,0,0,0,0,0.0,0.0,0,0,0.0,0.0,0.0,0.0,0.0,0.0,1173.0,673.0,1.0,80.0
Cu-0.22Fe-0.06P-0.02B-0.05Ce,Cu low alloyed,99.65,0.0,0.0,0.02,0.0,0,0.0,0.05,0.0,0.22,0,0,0.0,0,0,0,0,0.0,0.0,0,0,0.0,0.0,0.0,0.0,0.0,0.0,1173.0,773.0,1.0,85.0
Cu-0.7Cr-0.3Fe,Cu low alloyed,99.05,0.0,0.0,0.0,0.0,0,0.0,0.0,0.68,0.27,0,0,0.0,0,0,0,0,0.0,0.0,0,0,0.0,0.0,0.0,0.0,0.0,0.0,1323.0,723.0,6.0,73.0
Cu-0.7Cr-0.3Fe,Cu low alloyed,99.05,0.0,0.0,0.0,0.0,0,0.0,0.0,0.68,0.27,0,0,0.0,0,0,0,0,0.0,0.0,0,0,0.0,0.0,0.0,0.0,0.0,0.0,1323.0,723.0,12.0,75.0
Cu-0.7Cr-0.3Fe,Cu low alloyed,99.05,0.0,0.0,0.0,0.0,0,0.0,0.0,0.68,0.27,0,0,0.0,0,0,0,0,0.0,0.0,0,0,0.0,0.0,0.0,0.0,0.0,0.0,1323.0,723.0,24.0,75.0
Cu-0.7Cr-0.3Fe,Cu low alloyed,99.05,0.0,0.0,0.0,0.0,0,0.0,0.0,0.68,0.27,0,0,0.0,0,0,0,0,0.0,0.0,0,0,0.0,0.0,0.0,0.0,0.0,0.0,1323.0,723.0,0.167,35.0
Cu-0.7Cr-0.3Fe,Cu low alloyed,99.05,0.0,0.0,0.0,0.0,0,0.0,0.0,0.68,0.27,0,0,0.0,0,0,0,0,0.0,0.0,0,0,0.0,0.0,0.0,0.0,0.0,0.0,1323.0,723.0,0.75,59.0
Cu-0.7Cr-0.3Fe,Cu low alloyed,99.05,0.0,0.0,0.0,0.0,0,0.0,0.0,0.68,0.27,0,0,0.0,0,0,0,0,0.0,0.0,0,0,0.0,0.0,0.0,0.0,0.0,0.0,1323.0,723.0,0.75,66.0
Cu-0.7Cr-0.3Fe,Cu low alloyed,99.05,0.0,0.0,0.0,0.0,0,0.0,0.0,0.68,0.27,0,0,0.0,0,0,0,0,0.0,0.0,0,0,0.0,0.0,0.0,0.0,0.0,0.0,1323.0,723.0,1.5,66.0
Cu-0.7Cr-0.3Fe,Cu low alloyed,99.05,0.0,0.0,0.0,0.0,0,0.0,0.0,0.68,0.27,0,0,0.0,0,0,0,0,0.0,0.0,0,0,0.0,0.0,0.0,0.0,0.0,0.0,1323.0,723.0,6.0,73.0
Cu-0.7Cr-0.3Fe,Cu low alloyed,99.05,0.0,0.0,0.0,0.0,0,0.0,0.0,0.68,0.27,0,0,0.0,0,0,0,0,0.0,0.0,0,0,0.0,0.0,0.0,0.0,0.0,0.0,1323.0,723.0,24.0,82.0
Cu-0.7Cr-2.0Fe,Cu low alloyed,97.52,0.0,0.0,0.0,0.0,0,0.0,0.0,0.63,1.85,0,0,0.0,0,0,0,0,0.0,0.0,0,0,0.0,0.0,0.0,0.0,0.0,0.0,1323.0,873.0,3.0,53.0
Cu-0.7Cr-2.0Fe,Cu low alloyed,97.52,0.0,0.0,0.0,0.0,0,0.0,0.0,0.63,1.85,0,0,0.0,0,0,0,0,0.0,0.0,0,0,0.0,0.0,0.0,0.0,0.0,0.0,1323.0,873.0,0.75,53.0
Cu-0.7Cr-2.0Fe,Cu low alloyed,97.52,0.0,0.0,0.0,0.0,0,0.0,0.0,0.63,1.85,0,0,0.0,0,0,0,0,0.0,0.0,0,0,0.0,0.0,0.0,0.0,0.0,0.0,1323.0,873.0,0.75,61.0
Cu-0.7Cr-2.0Fe,Cu low alloyed,97.52,0.0,0.0,0.0,0.0,0,0.0,0.0,0.63,1.85,0,0,0.0,0,0,0,0,0.0,0.0,0,0,0.0,0.0,0.0,0.0,0.0,0.0,1323.0,873.0,0.167,46.0
Cu-0.7Cr-2.0Fe,Cu low alloyed,97.52,0.0,0.0,0.0,0.0,0,0.0,0.0,0.63,1.85,0,0,0.0,0,0,0,0,0.0,0.0,0,0,0.0,0.0,0.0,0.0,0.0,0.0,1323.0,873.0,0.333,51.0
Cu-0.7Cr-2.0Fe,Cu low alloyed,97.52,0.0,0.0,0.0,0.0,0,0.0,0.0,0.63,1.85,0,0,0.0,0,0,0,0,0.0,0.0,0,0,0.0,0.0,0.0,0.0,0.0,0.0,1323.0,873.0,3.0,54.0
Cu-0.7Cr-2.0Fe,Cu low alloyed,97.52,0.0,0.0,0.0,0.0,0,0.0,0.0,0.63,1.85,0,0,0.0,0,0,0,0,0.0,0.0,0,0,0.0,0.0,0.0,0.0,0.0,0.0,1323.0,873.0,0.167,51.0
Cu-0.7Cr-2.0Fe,Cu low alloyed,97.52,0.0,0.0,0.0,0.0,0,0.0,0.0,0.63,1.85,0,0,0.0,0,0,0,0,0.0,0.0,0,0,0.0,0.0,0.0,0.0,0.0,0.0,1323.0,873.0,0.333,53.0
Cu-0.7Cr-2.0Fe,Cu low alloyed,97.52,0.0,0.0,0.0,0.0,0,0.0,0.0,0.63,1.85,0,0,0.0,0,0,0,0,0.0,0.0,0,0,0.0,0.0,0.0,0.0,0.0,0.0,1323.0,873.0,1.5,56.0
Cu-0.7Cr-2.0Fe,Cu low alloyed,97.52,0.0,0.0,0.0,0.0,0,0.0,0.0,0.63,1.85,0,0,0.0,0,0,0,0,0.0,0.0,0,0,0.0,0.0,0.0,0.0,0.0,0.0,1323.0,873.0,12.0,57.0
Cu-0.7Cr-2.0Fe,Cu low alloyed,97.52,0.0,0.0,0.0,0.0,0,0.0,0.0,0.63,1.85,0,0,0.0,0,0,0,0,0.0,0.0,0,0,0.0,0.0,0.0,0.0,0.0,0.0,1323.0,873.0,0.75,57.0
Cu-0.7Cr-2.0Fe,Cu low alloyed,97.52,0.0,0.0,0.0,0.0,0,0.0,0.0,0.63,1.85,0,0,0.0,0,0,0,0,0.0,0.0,0,0,0.0,0.0,0.0,0.0,0.0,0.0,1323.0,873.0,0.75,56.0
Cu-1Cr,Cu low alloyed,99.19,0.0,0.0,0.0,0.0,0,0.0,0.0,0.81,0.0,0,0,0.0,0,0,0,0,0.0,0.0,0,0,0.0,0.0,0.0,0.0,0.0,0.0,1323.0,723.0,0.333,65.0
Cu-1Cr,Cu low alloyed,99.19,0.0,0.0,0.0,0.0,0,0.0,0.0,0.81,0.0,0,0,0.0,0,0,0,0,0.0,0.0,0,0,0.0,0.0,0.0,0.0,0.0,0.0,1323.0,723.0,1.5,79.0
Cu-1Cr,Cu low alloyed,99.19,0.0,0.0,0.0,0.0,0,0.0,0.0,0.81,0.0,0,0,0.0,0,0,0,0,0.0,0.0,0,0,0.0,0.0,0.0,0.0,0.0,0.0,1323.0,723.0,6.0,85.0
Cu-1Cr,Cu low alloyed,99.19,0.0,0.0,0.0,0.0,0,0.0,0.0,0.81,0.0,0,0,0.0,0,0,0,0,0.0,0.0,0,0,0.0,0.0,0.0,0.0,0.0,0.0,1323.0,723.0,0.167,46.0
Cu-1Cr,Cu low alloyed,99.19,0.0,0.0,0.0,0.0,0,0.0,0.0,0.81,0.0,0,0,0.0,0,0,0,0,0.0,0.0,0,0,0.0,0.0,0.0,0.0,0.0,0.0,1323.0,723.0,0.75,74.0
Cu-1Cr,Cu low alloyed,99.19,0.0,0.0,0.0,0.0,0,0.0,0.0,0.81,0.0,0,0,0.0,0,0,0,0,0.0,0.0,0,0,0.0,0.0,0.0,0.0,0.0,0.0,1323.0,723.0,1.5,81.0
Cu-1Cr,Cu low alloyed,99.19,0.0,0.0,0.0,0.0,0,0.0,0.0,0.81,0.0,0,0,0.0,0,0,0,0,0.0,0.0,0,0,0.0,0.0,0.0,0.0,0.0,0.0,1323.0,723.0,6.0,88.0
Cu-1Cr,Cu low alloyed,99.19,0.0,0.0,0.0,0.0,0,0.0,0.0,0.81,0.0,0,0,0.0,0,0,0,0,0.0,0.0,0,0,0.0,0.0,0.0,0.0,0.0,0.0,1323.0,723.0,24.0,91.0
Cu-1Fe,Cu low alloyed,99.0,0.0,0.0,0.0,0.0,0,0.0,0.0,0.05,0.95,0,0,0.0,0,0,0,0,0.0,0.0,0,0,0.0,0.0,0.0,0.0,0.0,0.0,1323.0,923.0,0.167,44.0
Cu-1Fe,Cu low alloyed,99.0,0.0,0.0,0.0,0.0,0,0.0,0.0,0.05,0.95,0,0,0.0,0,0,0,0,0.0,0.0,0,0,0.0,0.0,0.0,0.0,0.0,0.0,1323.0,923.0,1.5,46.0
Cu-1Fe,Cu low alloyed,99.0,0.0,0.0,0.0,0.0,0,0.0,0.0,0.05,0.95,0,0,0.0,0,0,0,0,0.0,0.0,0,0,0.0,0.0,0.0,0.0,0.0,0.0,1323.0,923.0,6.0,48.0
Cu-1Fe,Cu low alloyed,99.0,0.0,0.0,0.0,0.0,0,0.0,0.0,0.05,0.95,0,0,0.0,0,0,0,0,0.0,0.0,0,0,0.0,0.0,0.0,0.0,0.0,0.0,1323.0,923.0,0.167,44.0
Cu-1Fe,Cu low alloyed,99.0,0.0,0.0,0.0,0.0,0,0.0,0.0,0.05,0.95,0,0,0.0,0,0,0,0,0.0,0.0,0,0,0.0,0.0,0.0,0.0,0.0,0.0,1323.0,923.0,0.75,45.0
Cu-1Fe,Cu low alloyed,99.0,0.0,0.0,0.0,0.0,0,0.0,0.0,0.05,0.95,0,0,0.0,0,0,0,0,0.0,0.0,0,0,0.0,0.0,0.0,0.0,0.0,0.0,1323.0,923.0,1.5,46.0
Cu-0.28Cr-0.19Mg,Cu low alloyed,99.53,0.0,0.0,0.0,0.0,0,0.0,0.0,0.28,0.0,0,0,0.19,0,0,0,0,0.0,0.0,0,0,0.0,0.0,0.0,0.0,0.0,0.0,1223.0,663.0,0.0083,48.0
Cu-0.28Cr-0.19Mg,Cu low alloyed,99.53,0.0,0.0,0.0,0.0,0,0.0,0.0,0.28,0.0,0,0,0.19,0,0,0,0,0.0,0.0,0,0,0.0,0.0,0.0,0.0,0.0,0.0,1223.0,663.0,0.0167,48.0
Cu-0.28Cr-0.19Mg,Cu low alloyed,99.53,0.0,0.0,0.0,0.0,0,0.0,0.0,0.28,0.0,0,0,0.19,0,0,0,0,0.0,0.0,0,0,0.0,0.0,0.0,0.0,0.0,0.0,1223.0,663.0,0.0417,48.0
Cu-0.28Cr-0.19Mg,Cu low alloyed,99.53,0.0,0.0,0.0,0.0,0,0.0,0.0,0.28,0.0,0,0,0.19,0,0,0,0,0.0,0.0,0,0,0.0,0.0,0.0,0.0,0.0,0.0,1223.0,663.0,0.0833,48.0
Cu-0.28Cr-0.19Mg,Cu low alloyed,99.53,0.0,0.0,0.0,0.0,0,0.0,0.0,0.28,0.0,0,0,0.19,0,0,0,0,0.0,0.0,0,0,0.0,0.0,0.0,0.0,0.0,0.0,1223.0,663.0,0.167,48.0
Cu-0.28Cr-0.19Mg,Cu low alloyed,99.53,0.0,0.0,0.0,0.0,0,0.0,0.0,0.28,0.0,0,0,0.19,0,0,0,0,0.0,0.0,0,0,0.0,0.0,0.0,0.0,0.0,0.0,1223.0,663.0,0.25,48.0
Cu-0.28Cr-0.19Mg,Cu low alloyed,99.53,0.0,0.0,0.0,0.0,0,0.0,0.0,0.28,0.0,0,0,0.19,0,0,0,0,0.0,0.0,0,0,0.0,0.0,0.0,0.0,0.0,0.0,1223.0,663.0,0.5,50.0
Cu-0.28Cr-0.19Mg,Cu low alloyed,99.53,0.0,0.0,0.0,0.0,0,0.0,0.0,0.28,0.0,0,0,0.19,0,0,0,0,0.0,0.0,0,0,0.0,0.0,0.0,0.0,0.0,0.0,1223.0,663.0,1.0,55.0
Cu-0.28Cr-0.19Mg,Cu low alloyed,99.53,0.0,0.0,0.0,0.0,0,0.0,0.0,0.28,0.0,0,0,0.19,0,0,0,0,0.0,0.0,0,0,0.0,0.0,0.0,0.0,0.0,0.0,1223.0,663.0,2.0,65.0
Cu-0.28Cr-0.19Mg,Cu low alloyed,99.53,0.0,0.0,0.0,0.0,0,0.0,0.0,0.28,0.0,0,0,0.19,0,0,0,0,0.0,0.0,0,0,0.0,0.0,0.0,0.0,0.0,0.0,1223.0,663.0,4.0,71.0
Cu-0.28Cr-0.19Mg,Cu low alloyed,99.53,0.0,0.0,0.0,0.0,0,0.0,0.0,0.28,0.0,0,0,0.19,0,0,0,0,0.0,0.0,0,0,0.0,0.0,0.0,0.0,0.0,0.0,1223.0,663.0,6.0,76.0
Cu-0.28Cr-0.19Mg,Cu low alloyed,99.53,0.0,0.0,0.0,0.0,0,0.0,0.0,0.28,0.0,0,0,0.19,0,0,0,0,0.0,0.0,0,0,0.0,0.0,0.0,0.0,0.0,0.0,1223.0,663.0,8.0,76.0
Cu-0.28Cr-0.19Mg,Cu low alloyed,99.53,0.0,0.0,0.0,0.0,0,0.0,0.0,0.28,0.0,0,0,0.19,0,0,0,0,0.0,0.0,0,0,0.0,0.0,0.0,0.0,0.0,0.0,1223.0,663.0,12.0,77.0
Cu-0.28Cr-0.19Mg,Cu low alloyed,99.53,0.0,0.0,0.0,0.0,0,0.0,0.0,0.28,0.0,0,0,0.19,0,0,0,0,0.0,0.0,0,0,0.0,0.0,0.0,0.0,0.0,0.0,1223.0,693.0,0.0083,47.0
Cu-0.28Cr-0.19Mg,Cu low alloyed,99.53,0.0,0.0,0.0,0.0,0,0.0,0.0,0.28,0.0,0,0,0.19,0,0,0,0,0.0,0.0,0,0,0.0,0.0,0.0,0.0,0.0,0.0,1223.0,693.0,0.0167,47.0
Cu-0.28Cr-0.19Mg,Cu low alloyed,99.53,0.0,0.0,0.0,0.0,0,0.0,0.0,0.28,0.0,0,0,0.19,0,0,0,0,0.0,0.0,0,0,0.0,0.0,0.0,0.0,0.0,0.0,1223.0,693.0,0.0417,48.0
Cu-0.28Cr-0.19Mg,Cu low alloyed,99.53,0.0,0.0,0.0,0.0,0,0.0,0.0,0.28,0.0,0,0,0.19,0,0,0,0,0.0,0.0,0,0,0.0,0.0,0.0,0.0,0.0,0.0,1223.0,693.0,0.0833,47.0
Cu-0.28Cr-0.19Mg,Cu low alloyed,99.53,0.0,0.0,0.0,0.0,0,0.0,0.0,0.28,0.0,0,0,0.19,0,0,0,0,0.0,0.0,0,0,0.0,0.0,0.0,0.0,0.0,0.0,1223.0,693.0,0.167,48.0
Cu-0.28Cr-0.19Mg,Cu low alloyed,99.53,0.0,0.0,0.0,0.0,0,0.0,0.0,0.28,0.0,0,0,0.19,0,0,0,0,0.0,0.0,0,0,0.0,0.0,0.0,0.0,0.0,0.0,1223.0,693.0,0.25,49.0
Cu-0.28Cr-0.19Mg,Cu low alloyed,99.53,0.0,0.0,0.0,0.0,0,0.0,0.0,0.28,0.0,0,0,0.19,0,0,0,0,0.0,0.0,0,0,0.0,0.0,0.0,0.0,0.0,0.0,1223.0,693.0,0.5,53.0
Cu-0.28Cr-0.19Mg,Cu low alloyed,99.53,0.0,0.0,0.0,0.0,0,0.0,0.0,0.28,0.0,0,0,0.19,0,0,0,0,0.0,0.0,0,0,0.0,0.0,0.0,0.0,0.0,0.0,1223.0,693.0,1.0,66.0
Cu-0.28Cr-0.19Mg,Cu low alloyed,99.53,0.0,0.0,0.0,0.0,0,0.0,0.0,0.28,0.0,0,0,0.19,0,0,0,0,0.0,0.0,0,0,0.0,0.0,0.0,0.0,0.0,0.0,1223.0,693.0,2.0,76.0
Cu-0.28Cr-0.19Mg,Cu low alloyed,99.53,0.0,0.0,0.0,0.0,0,0.0,0.0,0.28,0.0,0,0,0.19,0,0,0,0,0.0,0.0,0,0,0.0,0.0,0.0,0.0,0.0,0.0,1223.0,693.0,4.0,79.0
Cu-0.28Cr-0.19Mg,Cu low alloyed,99.53,0.0,0.0,0.0,0.0,0,0.0,0.0,0.28,0.0,0,0,0.19,0,0,0,0,0.0,0.0,0,0,0.0,0.0,0.0,0.0,0.0,0.0,1223.0,693.0,6.0,79.0
Cu-0.28Cr-0.19Mg,Cu low alloyed,99.53,0.0,0.0,0.0,0.0,0,0.0,0.0,0.28,0.0,0,0,0.19,0,0,0,0,0.0,0.0,0,0,0.0,0.0,0.0,0.0,0.0,0.0,1223.0,693.0,8.0,80.0
Cu-0.28Cr-0.19Mg,Cu low alloyed,99.53,0.0,0.0,0.0,0.0,0,0.0,0.0,0.28,0.0,0,0,0.19,0,0,0,0,0.0,0.0,0,0,0.0,0.0,0.0,0.0,0.0,0.0,1223.0,693.0,12.0,82.0
Cu-0.28Cr-0.19Mg,Cu low alloyed,99.53,0.0,0.0,0.0,0.0,0,0.0,0.0,0.28,0.0,0,0,0.19,0,0,0,0,0.0,0.0,0,0,0.0,0.0,0.0,0.0,0.0,0.0,1223.0,723.0,0.0083,47.0
Cu-0.28Cr-0.19Mg,Cu low alloyed,99.53,0.0,0.0,0.0,0.0,0,0.0,0.0,0.28,0.0,0,0,0.19,0,0,0,0,0.0,0.0,0,0,0.0,0.0,0.0,0.0,0.0,0.0,1223.0,723.0,0.0167,47.0
Cu-0.28Cr-0.19Mg,Cu low alloyed,99.53,0.0,0.0,0.0,0.0,0,0.0,0.0,0.28,0.0,0,0,0.19,0,0,0,0,0.0,0.0,0,0,0.0,0.0,0.0,0.0,0.0,0.0,1223.0,723.0,0.0417,47.0
Cu-0.28Cr-0.19Mg,Cu low alloyed,99.53,0.0,0.0,0.0,0.0,0,0.0,0.0,0.28,0.0,0,0,0.19,0,0,0,0,0.0,0.0,0,0,0.0,0.0,0.0,0.0,0.0,0.0,1223.0,723.0,0.0833,48.0
Cu-0.28Cr-0.19Mg,Cu low alloyed,99.53,0.0,0.0,0.0,0.0,0,0.0,0.0,0.28,0.0,0,0,0.19,0,0,0,0,0.0,0.0,0,0,0.0,0.0,0.0,0.0,0.0,0.0,1223.0,723.0,0.167,50.0
Cu-0.28Cr-0.19Mg,Cu low alloyed,99.53,0.0,0.0,0.0,0.0,0,0.0,0.0,0.28,0.0,0,0,0.19,0,0,0,0,0.0,0.0,0,0,0.0,0.0,0.0,0.0,0.0,0.0,1223.0,723.0,0.25,54.0
Cu-0.28Cr-0.19Mg,Cu low alloyed,99.53,0.0,0.0,0.0,0.0,0,0.0,0.0,0.28,0.0,0,0,0.19,0,0,0,0,0.0,0.0,0,0,0.0,0.0,0.0,0.0,0.0,0.0,1223.0,723.0,0.5,71.0
Cu-0.28Cr-0.19Mg,Cu low alloyed,99.53,0.0,0.0,0.0,0.0,0,0.0,0.0,0.28,0.0,0,0,0.19,0,0,0,0,0.0,0.0,0,0,0.0,0.0,0.0,0.0,0.0,0.0,1223.0,723.0,1.0,80.0
Cu-0.28Cr-0.19Mg,Cu low alloyed,99.53,0.0,0.0,0.0,0.0,0,0.0,0.0,0.28,0.0,0,0,0.19,0,0,0,0,0.0,0.0,0,0,0.0,0.0,0.0,0.0,0.0,0.0,1223.0,723.0,2.0,80.0
Cu-0.28Cr-0.19Mg,Cu low alloyed,99.53,0.0,0.0,0.0,0.0,0,0.0,0.0,0.28,0.0,0,0,0.19,0,0,0,0,0.0,0.0,0,0,0.0,0.0,0.0,0.0,0.0,0.0,1223.0,723.0,4.0,83.0
Cu-0.28Cr-0.19Mg,Cu low alloyed,99.53,0.0,0.0,0.0,0.0,0,0.0,0.0,0.28,0.0,0,0,0.19,0,0,0,0,0.0,0.0,0,0,0.0,0.0,0.0,0.0,0.0,0.0,1223.0,723.0,6.0,84.0
Cu-0.28Cr-0.19Mg,Cu low alloyed,99.53,0.0,0.0,0.0,0.0,0,0.0,0.0,0.28,0.0,0,0,0.19,0,0,0,0,0.0,0.0,0,0,0.0,0.0,0.0,0.0,0.0,0.0,1223.0,723.0,8.0,83.0
Cu-0.28Cr-0.19Mg,Cu low alloyed,99.53,0.0,0.0,0.0,0.0,0,0.0,0.0,0.28,0.0,0,0,0.19,0,0,0,0,0.0,0.0,0,0,0.0,0.0,0.0,0.0,0.0,0.0,1223.0,723.0,12.0,83.0
Cu-0.28Cr-0.19Mg,Cu low alloyed,99.53,0.0,0.0,0.0,0.0,0,0.0,0.0,0.28,0.0,0,0,0.19,0,0,0,0,0.0,0.0,0,0,0.0,0.0,0.0,0.0,0.0,0.0,1223.0,753.0,0.0083,45.0
Cu-0.28Cr-0.19Mg,Cu low alloyed,99.53,0.0,0.0,0.0,0.0,0,0.0,0.0,0.28,0.0,0,0,0.19,0,0,0,0,0.0,0.0,0,0,0.0,0.0,0.0,0.0,0.0,0.0,1223.0,753.0,0.0167,47.0
Cu-0.28Cr-0.19Mg,Cu low alloyed,99.53,0.0,0.0,0.0,0.0,0,0.0,0.0,0.28,0.0,0,0,0.19,0,0,0,0,0.0,0.0,0,0,0.0,0.0,0.0,0.0,0.0,0.0,1223.0,753.0,0.0417,46.0
Cu-0.28Cr-0.19Mg,Cu low alloyed,99.53,0.0,0.0,0.0,0.0,0,0.0,0.0,0.28,0.0,0,0,0.19,0,0,0,0,0.0,0.0,0,0,0.0,0.0,0.0,0.0,0.0,0.0,1223.0,753.0,0.0833,48.0
Cu-0.28Cr-0.19Mg,Cu low alloyed,99.53,0.0,0.0,0.0,0.0,0,0.0,0.0,0.28,0.0,0,0,0.19,0,0,0,0,0.0,0.0,0,0,0.0,0.0,0.0,0.0,0.0,0.0,1223.0,753.0,0.167,53.0
Cu-0.28Cr-0.19Mg,Cu low alloyed,99.53,0.0,0.0,0.0,0.0,0,0.0,0.0,0.28,0.0,0,0,0.19,0,0,0,0,0.0,0.0,0,0,0.0,0.0,0.0,0.0,0.0,0.0,1223.0,753.0,0.25,62.0
Cu-0.28Cr-0.19Mg,Cu low alloyed,99.53,0.0,0.0,0.0,0.0,0,0.0,0.0,0.28,0.0,0,0,0.19,0,0,0,0,0.0,0.0,0,0,0.0,0.0,0.0,0.0,0.0,0.0,1223.0,753.0,0.5,76.0
Cu-0.28Cr-0.19Mg,Cu low alloyed,99.53,0.0,0.0,0.0,0.0,0,0.0,0.0,0.28,0.0,0,0,0.19,0,0,0,0,0.0,0.0,0,0,0.0,0.0,0.0,0.0,0.0,0.0,1223.0,753.0,1.0,82.0
Cu-0.28Cr-0.19Mg,Cu low alloyed,99.53,0.0,0.0,0.0,0.0,0,0.0,0.0,0.28,0.0,0,0,0.19,0,0,0,0,0.0,0.0,0,0,0.0,0.0,0.0,0.0,0.0,0.0,1223.0,753.0,2.0,82.0
Cu-0.28Cr-0.19Mg,Cu low alloyed,99.53,0.0,0.0,0.0,0.0,0,0.0,0.0,0.28,0.0,0,0,0.19,0,0,0,0,0.0,0.0,0,0,0.0,0.0,0.0,0.0,0.0,0.0,1223.0,753.0,4.0,85.0
Cu-0.28Cr-0.19Mg,Cu low alloyed,99.53,0.0,0.0,0.0,0.0,0,0.0,0.0,0.28,0.0,0,0,0.19,0,0,0,0,0.0,0.0,0,0,0.0,0.0,0.0,0.0,0.0,0.0,1223.0,753.0,6.0,85.0
Cu-0.28Cr-0.19Mg,Cu low alloyed,99.53,0.0,0.0,0.0,0.0,0,0.0,0.0,0.28,0.0,0,0,0.19,0,0,0,0,0.0,0.0,0,0,0.0,0.0,0.0,0.0,0.0,0.0,1223.0,753.0,8.0,84.0
Cu-0.28Cr-0.19Mg,Cu low alloyed,99.53,0.0,0.0,0.0,0.0,0,0.0,0.0,0.28,0.0,0,0,0.19,0,0,0,0,0.0,0.0,0,0,0.0,0.0,0.0,0.0,0.0,0.0,1223.0,753.0,12.0,85.0
Cu-0.28Cr-0.19Mg,Cu low alloyed,99.53,0.0,0.0,0.0,0.0,0,0.0,0.0,0.28,0.0,0,0,0.19,0,0,0,0,0.0,0.0,0,0,0.0,0.0,0.0,0.0,0.0,0.0,1223.0,783.0,0.0083,46.0
Cu-0.28Cr-0.19Mg,Cu low alloyed,99.53,0.0,0.0,0.0,0.0,0,0.0,0.0,0.28,0.0,0,0,0.19,0,0,0,0,0.0,0.0,0,0,0.0,0.0,0.0,0.0,0.0,0.0,1223.0,783.0,0.0167,47.0
Cu-0.28Cr-0.19Mg,Cu low alloyed,99.53,0.0,0.0,0.0,0.0,0,0.0,0.0,0.28,0.0,0,0,0.19,0,0,0,0,0.0,0.0,0,0,0.0,0.0,0.0,0.0,0.0,0.0,1223.0,783.0,0.0417,47.0
Cu-0.28Cr-0.19Mg,Cu low alloyed,99.53,0.0,0.0,0.0,0.0,0,0.0,0.0,0.28,0.0,0,0,0.19,0,0,0,0,0.0,0.0,0,0,0.0,0.0,0.0,0.0,0.0,0.0,1223.0,783.0,0.0833,49.0
Cu-0.28Cr-0.19Mg,Cu low alloyed,99.53,0.0,0.0,0.0,0.0,0,0.0,0.0,0.28,0.0,0,0,0.19,0,0,0,0,0.0,0.0,0,0,0.0,0.0,0.0,0.0,0.0,0.0,1223.0,783.0,0.167,51.0
Cu-0.28Cr-0.19Mg,Cu low alloyed,99.53,0.0,0.0,0.0,0.0,0,0.0,0.0,0.28,0.0,0,0,0.19,0,0,0,0,0.0,0.0,0,0,0.0,0.0,0.0,0.0,0.0,0.0,1223.0,783.0,0.25,54.0
Cu-0.28Cr-0.19Mg,Cu low alloyed,99.53,0.0,0.0,0.0,0.0,0,0.0,0.0,0.28,0.0,0,0,0.19,0,0,0,0,0.0,0.0,0,0,0.0,0.0,0.0,0.0,0.0,0.0,1223.0,783.0,0.5,62.0
Cu-0.28Cr-0.19Mg,Cu low alloyed,99.53,0.0,0.0,0.0,0.0,0,0.0,0.0,0.28,0.0,0,0,0.19,0,0,0,0,0.0,0.0,0,0,0.0,0.0,0.0,0.0,0.0,0.0,1223.0,783.0,1.0,78.0
Cu-0.28Cr-0.19Mg,Cu low alloyed,99.53,0.0,0.0,0.0,0.0,0,0.0,0.0,0.28,0.0,0,0,0.19,0,0,0,0,0.0,0.0,0,0,0.0,0.0,0.0,0.0,0.0,0.0,1223.0,783.0,2.0,86.0
Cu-0.28Cr-0.19Mg,Cu low alloyed,99.53,0.0,0.0,0.0,0.0,0,0.0,0.0,0.28,0.0,0,0,0.19,0,0,0,0,0.0,0.0,0,0,0.0,0.0,0.0,0.0,0.0,0.0,1223.0,783.0,4.0,87.0
Cu-0.28Cr-0.19Mg,Cu low alloyed,99.53,0.0,0.0,0.0,0.0,0,0.0,0.0,0.28,0.0,0,0,0.19,0,0,0,0,0.0,0.0,0,0,0.0,0.0,0.0,0.0,0.0,0.0,1223.0,783.0,6.0,88.0
Cu-0.28Cr-0.19Mg,Cu low alloyed,99.53,0.0,0.0,0.0,0.0,0,0.0,0.0,0.28,0.0,0,0,0.19,0,0,0,0,0.0,0.0,0,0,0.0,0.0,0.0,0.0,0.0,0.0,1223.0,783.0,8.0,87.0
Cu-0.28Cr-0.19Mg,Cu low alloyed,99.53,0.0,0.0,0.0,0.0,0,0.0,0.0,0.28,0.0,0,0,0.19,0,0,0,0,0.0,0.0,0,0,0.0,0.0,0.0,0.0,0.0,0.0,1223.0,783.0,12.0,87.0
Cu-8Ni-1.8Si-0.6Sn-0.15Mg,Cu-Ni-Si alloys,89.45,0.0,0.0,0.0,0.0,0,0.0,0.0,0.0,0.0,0,0,0.15,0,0,0,0,8.0,0.0,0,0,1.8,0.6,0.0,0.0,0.0,0.0,1243.0,773.0,0.5,27.0
Cu-1.3Ni-1.4Co-0.56Si-0.03Mg,Cu-Ni-Si alloys,86.04,0.0,0.0,0.0,0.0,0,1.4,0.0,0.0,0.0,0,0,0.04,0,0,0,0,0.9,0.05,0,0,0.55,0.0,0.0,0.0,0.0,0.0,1248.0,823.0,3.0,38.0
Cu-1.3Ni-1.4Co-0.56Si-0.03Mg,Cu-Ni-Si alloys,83.05,0.2,0.0,0.0,0.0,0,1.4,0.0,0.0,0.0,0,0,0.02,0,0,0,0,1.4,0.0,0,0,0.64,0.0,0.0,0.0,0.0,0.0,1248.0,823.0,1.0,40.0
Cu-1.3Ni-1.4Co-0.56Si-0.03Mg,Cu-Ni-Si alloys,89.76,0.0,0.0,0.0,0.0,0,1.1,0.0,0.0,0.0,0,0,0.0,0,0,0,0,1.9,0.05,0,0,0.64,0.0,0.0,0.0,0.0,0.15,1248.0,773.0,5.0,43.0
Cu-1.3Ni-1.4Co-0.56Si-0.03Mg,Cu-Ni-Si alloys,89.0,0.0,0.0,0.0,0.0,0,0.0,0.0,0.3,0.0,0,0,0.2,0,0,0,0,2.2,0.05,0,0,0.55,0.0,0.0,0.0,0.4,0.0,1248.0,773.0,4.0,42.0
Cu-1.3Ni-1.4Co-0.56Si-0.03Mg,Cu-Ni-Si alloys,88.76,0.0,0.0,0.0,0.0,0,0.65,0.0,0.0,0.0,0,0,0.1,0,0,0,0,1.6,0.0,0,0,0.55,0.0,0.0,0.0,0.8,0.0,1248.0,773.0,2.0,44.0
Cu-1.3Ni-1.4Co-0.56Si-0.03Mg,Cu-Ni-Si alloys,89.11,0.0,0.0,0.0,0.0,0,1.5,0.0,0.0,0.0,0,0,0.0,0,0,0,0,1.2,0.0,0,0,0.64,0.0,0.0,0.0,0.0,0.15,1248.0,773.0,4.0,44.0
Cu-1.3Ni-1.4Co-0.56Si-0.03Mg,Cu-Ni-Si alloys,89.83,0.0,0.0,0.0,0.0,0,1.1,0.0,0.0,0.0,0,0,0.1,0,0,0,0,1.2,0.03,0,0,0.55,0.0,0.0,0.0,0.0,0.0,1248.0,773.0,4.0,43.0
Cu-1.3Ni-1.4Co-0.56Si-0.03Mg,Cu-Ni-Si alloys,90.31,0.0,0.0,0.0,0.0,0,0.85,0.0,0.0,0.0,0,0,0.2,0,0,0,0,1.6,0.02,0,0,0.55,0.0,0.0,0.0,0.0,0.0,1248.0,773.0,4.0,45.0
Cu-1.3Ni-1.4Co-0.56Si-0.03Mg,Cu-Ni-Si alloys,90.51,0.0,0.0,0.0,0.0,0,1.4,0.0,0.0,0.0,0,0,0.03,0,0,0,0,1.3,0.0,0,0,0.56,0.0,0.0,0.0,0.0,0.0,1248.0,773.0,6.0,47.0
Cu-1.3Ni-1.4Co-0.56Si-0.03Mg,Cu-Ni-Si alloys,90.03,0.0,0.0,0.0,0.0,0,1.5,0.0,0.0,0.0,0,0,0.0,0,0,0,0,1.2,0.05,0,0,0.64,0.0,0.0,0.0,0.0,0.07,1248.0,773.0,5.0,46.0
Cu-1.3Ni-1.4Co-0.56Si-0.03Mg,Cu-Ni-Si alloys,90.03,0.0,0.0,0.0,0.0,0,1.3,0.0,0.0,0.0,0,0,0.0,0,0,0,0,1.2,0.05,0,0,0.6,0.0,0.0,0.0,0.0,0.07,1248.0,773.0,5.0,46.0
Cu-1.3Ni-1.4Co-0.56Si-0.03Mg,Cu-Ni-Si alloys,89.69,0.0,0.0,0.0,0.0,0,1.5,0.0,0.0,0.0,0,0,0.04,0,0,0,0,1.2,0.05,0,0,0.64,0.0,0.0,0.0,0.2,0.0,1248.0,773.0,4.0,45.0
Cu-6Ni-1.4Si-0.1Ti,Cu-Ni-Si alloys,92.35,0.0,0.0,0.0,0.0,0,0.0,0.0,0.0,0.0,0,0,0.0,0,0,0,0,6.2,0.0,0,0,1.34,0.0,0.11,0.0,0.0,0.0,1253.0,773.0,7.0,50.0
Cu-6Ni-1.4Si-0.1Ti,Cu-Ni-Si alloys,92.35,0.0,0.0,0.0,0.0,0,0.0,0.0,0.0,0.0,0,0,0.0,0,0,0,0,6.2,0.0,0,0,1.34,0.0,0.11,0.0,0.0,0.0,1253.0,773.0,0.167,25.0
Cu-6Ni-1.4Si-0.1Ti,Cu-Ni-Si alloys,92.35,0.0,0.0,0.0,0.0,0,0.0,0.0,0.0,0.0,0,0,0.0,0,0,0,0,6.2,0.0,0,0,1.34,0.0,0.11,0.0,0.0,0.0,1253.0,773.0,0.5,31.0
Cu-6Ni-1.4Si-0.1Ti,Cu-Ni-Si alloys,92.35,0.0,0.0,0.0,0.0,0,0.0,0.0,0.0,0.0,0,0,0.0,0,0,0,0,6.2,0.0,0,0,1.34,0.0,0.11,0.0,0.0,0.0,1253.0,773.0,1.0,38.0
Cu-6Ni-1.4Si-0.1Ti,Cu-Ni-Si alloys,92.35,0.0,0.0,0.0,0.0,0,0.0,0.0,0.0,0.0,0,0,0.0,0,0,0,0,6.2,0.0,0,0,1.34,0.0,0.11,0.0,0.0,0.0,1253.0,773.0,3.0,51.0
Cu-6Ni-1.4Si-0.1Ti,Cu-Ni-Si alloys,92.35,0.0,0.0,0.0,0.0,0,0.0,0.0,0.0,0.0,0,0,0.0,0,0,0,0,6.2,0.0,0,0,1.34,0.0,0.11,0.0,0.0,0.0,1253.0,773.0,6.0,54.0
Cu-6Ni-1.4Si-0.1Ti,Cu-Ni-Si alloys,92.35,0.0,0.0,0.0,0.0,0,0.0,0.0,0.0,0.0,0,0,0.0,0,0,0,0,6.2,0.0,0,0,1.34,0.0,0.11,0.0,0.0,0.0,1253.0,773.0,7.0,43.0
Cu-6Ni-1.4Si-0.1Ti,Cu-Ni-Si alloys,92.35,0.0,0.0,0.0,0.0,0,0.0,0.0,0.0,0.0,0,0,0.0,0,0,0,0,6.2,0.0,0,0,1.34,0.0,0.11,0.0,0.0,0.0,1253.0,773.0,7.0,41.0
Cu-6Ni-1.5Si,Cu-Ni-Si alloys,92.62,0.0,0.0,0.0,0.0,0,0.0,0.0,0.0,0.0,0,0,0.0,0,0,0,0,5.94,0.0,0,0,1.44,0.0,0.0,0.0,0.0,0.0,1253.0,773.0,7.0,46.0
Cu-6Ni-1.5Si,Cu-Ni-Si alloys,92.62,0.0,0.0,0.0,0.0,0,0.0,0.0,0.0,0.0,0,0,0.0,0,0,0,0,5.94,0.0,0,0,1.44,0.0,0.0,0.0,0.0,0.0,1253.0,773.0,0.15,24.0
Cu-6Ni-1.5Si,Cu-Ni-Si alloys,92.62,0.0,0.0,0.0,0.0,0,0.0,0.0,0.0,0.0,0,0,0.0,0,0,0,0,5.94,0.0,0,0,1.44,0.0,0.0,0.0,0.0,0.0,1253.0,773.0,0.5,28.0
Cu-6Ni-1.5Si,Cu-Ni-Si alloys,92.62,0.0,0.0,0.0,0.0,0,0.0,0.0,0.0,0.0,0,0,0.0,0,0,0,0,5.94,0.0,0,0,1.44,0.0,0.0,0.0,0.0,0.0,1253.0,773.0,1.0,29.0
Cu-6Ni-1.5Si,Cu-Ni-Si alloys,92.62,0.0,0.0,0.0,0.0,0,0.0,0.0,0.0,0.0,0,0,0.0,0,0,0,0,5.94,0.0,0,0,1.44,0.0,0.0,0.0,0.0,0.0,1253.0,773.0,3.0,34.0
Cu-6Ni-1.5Si,Cu-Ni-Si alloys,92.62,0.0,0.0,0.0,0.0,0,0.0,0.0,0.0,0.0,0,0,0.0,0,0,0,0,5.94,0.0,0,0,1.44,0.0,0.0,0.0,0.0,0.0,1253.0,773.0,6.0,35.0
Cu-2Ni-0.5Si,Cu-Ni-Si alloys,97.5,0.0,0.0,0.0,0.0,0,0.0,0.0,0.0,0.0,0,0,0.0,0,0,0,0,2.0,0.0,0,0,0.5,0.0,0.0,0.0,0.0,0.0,1003.0,673.0,72.0,47.0
Cu-2Ni-0.5Si-0.1Mg,Cu-Ni-Si alloys,97.4,0.0,0.0,0.0,0.0,0,0.0,0.0,0.0,0.0,0,0,0.1,0,0,0,0,2.0,0.0,0,0,0.5,0.0,0.0,0.0,0.0,0.0,1003.0,673.0,72.0,44.0
Cu-2Ni-0.5Si,Cu-Ni-Si alloys,97.5,0.0,0.0,0.0,0.0,0,0.0,0.0,0.0,0.0,0,0,0.0,0,0,0,0,2.0,0.0,0,0,0.5,0.0,0.0,0.0,0.0,0.0,1003.0,673.0,72.0,46.0
Cu-3.3Ni-1Si-0.8Cr-0.09Mg,Cu-Ni-Si alloys,94.754,0.0,0.0,0.0,0.0,0,0.0,0.0,0.85,0.0,0,0,0.09,0,0,0,0,3.3,0.0,0,0,1.0,0.0,0.0,0.0,0.006,0.0,923.0,773.0,2.0,24.0
Cu-3.3Ni-1Si-0.8Cr-0.09Mg,Cu-Ni-Si alloys,94.754,0.0,0.0,0.0,0.0,0,0.0,0.0,0.85,0.0,0,0,0.09,0,0,0,0,3.3,0.0,0,0,1.0,0.0,0.0,0.0,0.006,0.0,923.0,773.0,2.0,17.0
Cu-3.3Ni-1Si-0.8Cr-0.09Mg,Cu-Ni-Si alloys,94.754,0.0,0.0,0.0,0.0,0,0.0,0.0,0.85,0.0,0,0,0.09,0,0,0,0,3.3,0.0,0,0,1.0,0.0,0.0,0.0,0.006,0.0,923.0,773.0,2.0,19.0
Cu-3.3Ni-1Si-0.8Cr-0.09Mg,Cu-Ni-Si alloys,94.754,0.0,0.0,0.0,0.0,0,0.0,0.0,0.85,0.0,0,0,0.09,0,0,0,0,3.3,0.0,0,0,1.0,0.0,0.0,0.0,0.006,0.0,923.0,773.0,2.0,17.0
Cu-3.3Ni-1Si-0.8Cr-0.09Mg,Cu-Ni-Si alloys,94.754,0.0,0.0,0.0,0.0,0,0.0,0.0,0.85,0.0,0,0,0.09,0,0,0,0,3.3,0.0,0,0,1.0,0.0,0.0,0.0,0.006,0.0,923.0,773.0,2.0,24.0
Cu-3.3Ni-1Si-0.8Cr-0.09Mg,Cu-Ni-Si alloys,94.754,0.0,0.0,0.0,0.0,0,0.0,0.0,0.85,0.0,0,0,0.09,0,0,0,0,3.3,0.0,0,0,1.0,0.0,0.0,0.0,0.006,0.0,923.0,773.0,2.0,17.0
Cu-3.3Ni-1Si-0.8Cr-0.09Mg,Cu-Ni-Si alloys,94.754,0.0,0.0,0.0,0.0,0,0.0,0.0,0.85,0.0,0,0,0.09,0,0,0,0,3.3,0.0,0,0,1.0,0.0,0.0,0.0,0.006,0.0,923.0,773.0,2.0,20.0
Cu-3.3Ni-1Si-0.8Cr-0.09Mg,Cu-Ni-Si alloys,94.754,0.0,0.0,0.0,0.0,0,0.0,0.0,0.85,0.0,0,0,0.09,0,0,0,0,3.3,0.0,0,0,1.0,0.0,0.0,0.0,0.006,0.0,923.0,773.0,2.0,17.0
Cu-2.1Ni–0.5Si–0.2Zr,Cu-Ni-Si alloys,97.18,0.0,0.0,0.0,0.0,0,0.0,0.0,0.0,0.0,0,0,0.0,0,0,0,0,2.11,0.0,0,0,0.53,0.0,0.0,0.0,0.0,0.18,1193.0,673.0,0.5,27.0
Cu-2.1Ni–0.5Si–0.2Zr,Cu-Ni-Si alloys,97.18,0.0,0.0,0.0,0.0,0,0.0,0.0,0.0,0.0,0,0,0.0,0,0,0,0,2.11,0.0,0,0,0.53,0.0,0.0,0.0,0.0,0.18,1193.0,673.0,1.0,31.0
Cu-2.1Ni–0.5Si–0.2Zr,Cu-Ni-Si alloys,97.18,0.0,0.0,0.0,0.0,0,0.0,0.0,0.0,0.0,0,0,0.0,0,0,0,0,2.11,0.0,0,0,0.53,0.0,0.0,0.0,0.0,0.18,1193.0,673.0,2.0,33.0
Cu-2.1Ni–0.5Si–0.2Zr,Cu-Ni-Si alloys,97.18,0.0,0.0,0.0,0.0,0,0.0,0.0,0.0,0.0,0,0,0.0,0,0,0,0,2.11,0.0,0,0,0.53,0.0,0.0,0.0,0.0,0.18,1193.0,673.0,4.0,35.0
Cu-2.1Ni–0.5Si–0.2Zr,Cu-Ni-Si alloys,97.18,0.0,0.0,0.0,0.0,0,0.0,0.0,0.0,0.0,0,0,0.0,0,0,0,0,2.11,0.0,0,0,0.53,0.0,0.0,0.0,0.0,0.18,1193.0,673.0,8.0,37.0
Cu-2.1Ni–0.5Si–0.2Zr,Cu-Ni-Si alloys,97.18,0.0,0.0,0.0,0.0,0,0.0,0.0,0.0,0.0,0,0,0.0,0,0,0,0,2.11,0.0,0,0,0.53,0.0,0.0,0.0,0.0,0.18,1193.0,673.0,12.0,38.0
Cu-2.1Ni–0.5Si–0.2Zr,Cu-Ni-Si alloys,97.18,0.0,0.0,0.0,0.0,0,0.0,0.0,0.0,0.0,0,0,0.0,0,0,0,0,2.11,0.0,0,0,0.53,0.0,0.0,0.0,0.0,0.18,1193.0,673.0,16.0,38.0
Cu-2.1Ni–0.5Si–0.2Zr,Cu-Ni-Si alloys,97.18,0.0,0.0,0.0,0.0,0,0.0,0.0,0.0,0.0,0,0,0.0,0,0,0,0,2.11,0.0,0,0,0.53,0.0,0.0,0.0,0.0,0.18,1193.0,723.0,0.5,31.0
Cu-2.1Ni–0.5Si–0.2Zr,Cu-Ni-Si alloys,97.18,0.0,0.0,0.0,0.0,0,0.0,0.0,0.0,0.0,0,0,0.0,0,0,0,0,2.11,0.0,0,0,0.53,0.0,0.0,0.0,0.0,0.18,1193.0,723.0,1.0,35.0
Cu-2.1Ni–0.5Si–0.2Zr,Cu-Ni-Si alloys,97.18,0.0,0.0,0.0,0.0,0,0.0,0.0,0.0,0.0,0,0,0.0,0,0,0,0,2.11,0.0,0,0,0.53,0.0,0.0,0.0,0.0,0.18,1193.0,723.0,2.0,40.0
Cu-2.1Ni–0.5Si–0.2Zr,Cu-Ni-Si alloys,97.18,0.0,0.0,0.0,0.0,0,0.0,0.0,0.0,0.0,0,0,0.0,0,0,0,0,2.11,0.0,0,0,0.53,0.0,0.0,0.0,0.0,0.18,1193.0,723.0,4.0,40.0
Cu-2.1Ni–0.5Si–0.2Zr,Cu-Ni-Si alloys,97.18,0.0,0.0,0.0,0.0,0,0.0,0.0,0.0,0.0,0,0,0.0,0,0,0,0,2.11,0.0,0,0,0.53,0.0,0.0,0.0,0.0,0.18,1193.0,723.0,8.0,42.0
Cu-2.1Ni–0.5Si–0.2Zr,Cu-Ni-Si alloys,97.18,0.0,0.0,0.0,0.0,0,0.0,0.0,0.0,0.0,0,0,0.0,0,0,0,0,2.11,0.0,0,0,0.53,0.0,0.0,0.0,0.0,0.18,1193.0,723.0,12.0,42.0
Cu-2.1Ni–0.5Si–0.2Zr,Cu-Ni-Si alloys,97.18,0.0,0.0,0.0,0.0,0,0.0,0.0,0.0,0.0,0,0,0.0,0,0,0,0,2.11,0.0,0,0,0.53,0.0,0.0,0.0,0.0,0.18,1193.0,723.0,16.0,43.0
Cu-2.1Ni–0.5Si–0.2Zr,Cu-Ni-Si alloys,97.18,0.0,0.0,0.0,0.0,0,0.0,0.0,0.0,0.0,0,0,0.0,0,0,0,0,2.11,0.0,0,0,0.53,0.0,0.0,0.0,0.0,0.18,1193.0,773.0,0.5,34.0
Cu-2.1Ni–0.5Si–0.2Zr,Cu-Ni-Si alloys,97.18,0.0,0.0,0.0,0.0,0,0.0,0.0,0.0,0.0,0,0,0.0,0,0,0,0,2.11,0.0,0,0,0.53,0.0,0.0,0.0,0.0,0.18,1193.0,773.0,1.0,39.0
Cu-2.1Ni–0.5Si–0.2Zr,Cu-Ni-Si alloys,97.18,0.0,0.0,0.0,0.0,0,0.0,0.0,0.0,0.0,0,0,0.0,0,0,0,0,2.11,0.0,0,0,0.53,0.0,0.0,0.0,0.0,0.18,1193.0,773.0,2.0,41.0
Cu-2.1Ni–0.5Si–0.2Zr,Cu-Ni-Si alloys,97.18,0.0,0.0,0.0,0.0,0,0.0,0.0,0.0,0.0,0,0,0.0,0,0,0,0,2.11,0.0,0,0,0.53,0.0,0.0,0.0,0.0,0.18,1193.0,773.0,4.0,45.0
Cu-2.1Ni–0.5Si–0.2Zr,Cu-Ni-Si alloys,97.18,0.0,0.0,0.0,0.0,0,0.0,0.0,0.0,0.0,0,0,0.0,0,0,0,0,2.11,0.0,0,0,0.53,0.0,0.0,0.0,0.0,0.18,1193.0,773.0,8.0,46.0
Cu-2.1Ni–0.5Si–0.2Zr,Cu-Ni-Si alloys,97.18,0.0,0.0,0.0,0.0,0,0.0,0.0,0.0,0.0,0,0,0.0,0,0,0,0,2.11,0.0,0,0,0.53,0.0,0.0,0.0,0.0,0.18,1193.0,773.0,12.0,47.0
Cu-2.1Ni–0.5Si–0.2Zr,Cu-Ni-Si alloys,97.18,0.0,0.0,0.0,0.0,0,0.0,0.0,0.0,0.0,0,0,0.0,0,0,0,0,2.11,0.0,0,0,0.53,0.0,0.0,0.0,0.0,0.18,1193.0,773.0,16.0,47.0
Cu-6Ni-1.4Si-0.15Mg-0.1Cr,Cu-Ni-Si alloys,92.35,0.0,0.0,0.0,0.0,0,0.0,0.0,0.1,0.0,0,0,0.15,0,0,0,0,6.0,0.0,0,0,1.4,0.0,0.0,0.0,0.0,0.0,1243.0,673.0,0.167,23.0
Cu-6Ni-1.4Si-0.15Mg-0.1Cr,Cu-Ni-Si alloys,92.35,0.0,0.0,0.0,0.0,0,0.0,0.0,0.1,0.0,0,0,0.15,0,0,0,0,6.0,0.0,0,0,1.4,0.0,0.0,0.0,0.0,0.0,1243.0,673.0,0.333,24.0
Cu-6Ni-1.4Si-0.15Mg-0.1Cr,Cu-Ni-Si alloys,92.35,0.0,0.0,0.0,0.0,0,0.0,0.0,0.1,0.0,0,0,0.15,0,0,0,0,6.0,0.0,0,0,1.4,0.0,0.0,0.0,0.0,0.0,1243.0,673.0,0.5,25.0
Cu-6Ni-1.4Si-0.15Mg-0.1Cr,Cu-Ni-Si alloys,92.35,0.0,0.0,0.0,0.0,0,0.0,0.0,0.1,0.0,0,0,0.15,0,0,0,0,6.0,0.0,0,0,1.4,0.0,0.0,0.0,0.0,0.0,1243.0,673.0,0.75,26.0
Cu-6Ni-1.4Si-0.15Mg-0.1Cr,Cu-Ni-Si alloys,92.35,0.0,0.0,0.0,0.0,0,0.0,0.0,0.1,0.0,0,0,0.15,0,0,0,0,6.0,0.0,0,0,1.4,0.0,0.0,0.0,0.0,0.0,1243.0,673.0,1.25,28.0
Cu-6Ni-1.4Si-0.15Mg-0.1Cr,Cu-Ni-Si alloys,92.35,0.0,0.0,0.0,0.0,0,0.0,0.0,0.1,0.0,0,0,0.15,0,0,0,0,6.0,0.0,0,0,1.4,0.0,0.0,0.0,0.0,0.0,1243.0,673.0,2.0,30.0
Cu-6Ni-1.4Si-0.15Mg-0.1Cr,Cu-Ni-Si alloys,92.35,0.0,0.0,0.0,0.0,0,0.0,0.0,0.1,0.0,0,0,0.15,0,0,0,0,6.0,0.0,0,0,1.4,0.0,0.0,0.0,0.0,0.0,1243.0,673.0,3.0,31.0
Cu-6Ni-1.4Si-0.15Mg-0.1Cr,Cu-Ni-Si alloys,92.35,0.0,0.0,0.0,0.0,0,0.0,0.0,0.1,0.0,0,0,0.15,0,0,0,0,6.0,0.0,0,0,1.4,0.0,0.0,0.0,0.0,0.0,1243.0,673.0,4.5,33.0
Cu-6Ni-1.4Si-0.15Mg-0.1Cr,Cu-Ni-Si alloys,92.35,0.0,0.0,0.0,0.0,0,0.0,0.0,0.1,0.0,0,0,0.15,0,0,0,0,6.0,0.0,0,0,1.4,0.0,0.0,0.0,0.0,0.0,1243.0,673.0,6.0,33.0
Cu-6Ni-1.4Si-0.15Mg-0.1Cr,Cu-Ni-Si alloys,92.35,0.0,0.0,0.0,0.0,0,0.0,0.0,0.1,0.0,0,0,0.15,0,0,0,0,6.0,0.0,0,0,1.4,0.0,0.0,0.0,0.0,0.0,1243.0,673.0,8.0,34.0
