Repository: nguyendangnamphong/data

Thông tin, báo cáo về sinh đôi tại Hoa Kỳ năm 1989-1991.      
Dữ liệu thô được lấy từ đây:        
http://www.nber.org/data/linked-birth-infant-death-data-vital-statistics-data.html      

Cụ thể là các tệp này:      
http://www.nber.org/lbid/1989/linkco1989us_den.csv.zip     
http://www.nber.org/lbid/1990/linkco1990us_den.csv.zip     
http://www.nber.org/lbid/1991/linkco1991us_den.csv.zip     

Hướng dẫn về tập dữ liệu có tại đây:       
http://www.nber.org/lbid/docs/LinkCO89Guide.pdf       

Ý tưởng về tập dữ liệu dựa trên bài báo:       
Almond, Douglas, Kenneth Y. Chay và David S. Lee. "Chi phí cho trẻ sinh nhẹ cân."       

Tạp chí Kinh tế Quý 120.3 (2005): 1031-1083.

File: final_data.csv (part 1 of 3)
Alloy_Name,Alloy_Type,Cu,Al,Cr,Mg,Ni,Si,Solid_Solution_Temp_K,Aging_Temp_K,Aging_Time_h,Electrical_Conductivity_IACS
Cu-0.1Ag–0.3Cr,Cu low alloyed,99.6,0,0.3,0,0,0,1223,673,0.25,45
Cu-0.1Ag–0.3Cr,Cu low alloyed,99.6,0,0.3,0,0,0,1223,673,0.5,47
Cu-0.1Ag–0.3Cr,Cu low alloyed,99.6,0,0.3,0,0,0,1223,673,1,50
Cu-0.1Ag–0.3Cr,Cu low alloyed,99.6,0,0.3,0,0,0,1223,673,2,59
Cu-0.1Ag–0.3Cr,Cu low alloyed,99.6,0,0.3,0,0,0,1223,673,4,74
Cu-0.1Ag–0.3Cr,Cu low alloyed,99.6,0,0.3,0,0,0,1223,673,8,78
Cu-0.1Ag–0.3Cr,Cu low alloyed,99.6,0,0.3,0,0,0,1223,673,16,80
Cu-0.1Ag–0.3Cr,Cu low alloyed,99.6,0,0.3,0,0,0,1223,723,0.25,55
Cu-0.1Ag–0.3Cr,Cu low alloyed,99.6,0,0.3,0,0,0,1223,723,0.5,66
Cu-0.1Ag–0.3Cr,Cu low alloyed,99.6,0,0.3,0,0,0,1223,723,1,78
Cu-0.1Ag–0.3Cr,Cu low alloyed,99.6,0,0.3,0,0,0,1223,723,2,81
Cu-0.1Ag–0.3Cr,Cu low alloyed,99.6,0,0.3,0,0,0,1223,723,4,82
Cu-0.1Ag–0.3Cr,Cu low alloyed,99.6,0,0.3,0,0,0,1223,723,8,83
Cu-0.1Ag–0.3Cr,Cu low alloyed,99.6,0,0.3,0,0,0,1223,723,16,84
Cu-0.1Ag–0.3Cr,Cu low alloyed,99.6,0,0.3,0,0,0,1223,823,0.25,81
Cu-0.1Ag–0.3Cr,Cu low alloyed,99.6,0,0.3,0,0,0,1223,823,0.5,84
Cu-0.1Ag–0.3Cr,Cu low alloyed,99.6,0,0.3,0,0,0,1223,823,1,84
Cu-0.1Ag–0.3Cr,Cu low alloyed,99.6,0,0.3,0,0,0,1223,823,2,84
Cu-0.1Ag–0.3Cr,Cu low alloyed,99.6,0,0.3,0,0,0,1223,823,4,85
Cu-0.1Ag–0.3Cr,Cu low alloyed,99.6,0,0.3,0,0,0,1223,823,8,85
Cu-0.1Ag–0.3Cr,Cu low alloyed,99.6,0,0.3,0,0,0,1223,823,16,86
Cu-0.1Cr-0.06Zr,Cu low alloyed,99.84,0,0.1,0,0,0,1273,373,1,58
Cu-0.1Cr-0.06Zr,Cu low alloyed,99.84,0,0.1,0,0,0,1273,473,1,59
Cu-0.1Cr-0.06Zr,Cu low alloyed,99.84,0,0.1,0,0,0,1273,523,1,59
Cu-0.1Cr-0.06Zr,Cu low alloyed,99.84,0,0.1,0,0,0,1273,573,1,59
Cu-0.1Cr-0.06Zr,Cu low alloyed,99.84,0,0.1,0,0,0,1273,623,1,61
Cu-0.1Cr-0.06Zr,Cu low alloyed,99.84,0,0.1,0,0,0,1273,673,1,63
Cu-0.1Cr-0.06Zr,Cu low alloyed,99.84,0,0.1,0,0,0,1273,723,1,67
Cu-0.1Cr-0.06Zr,Cu low alloyed,99.84,0,0.1,0,0,0,1273,773,1,78
Cu-0.1Cr-0.06Zr,Cu low alloyed,99.84,0,0.1,0,0,0,1273,823,1,92
Cu-0.5Cr-0.08Zr,Cu low alloyed,99.42,0,0.5,0,0,0,1273,373,1,38
Cu-0.5Cr-0.08Zr,Cu low alloyed,99.42,0,0.5,0,0,0,1273,473,1,37
Cu-0.5Cr-0.08Zr,Cu low alloyed,99.42,0,0.5,0,0,0,1273,523,1,37
Cu-0.5Cr-0.08Zr,Cu low alloyed,99.42,0,0.5,0,0,0,1273,573,1,38
Cu-0.5Cr-0.08Zr,Cu low alloyed,99.42,0,0.5,0,0,0,1273,623,1,39
Cu-0.5Cr-0.08Zr,Cu low alloyed,99.42,0,0.5,0,0,0,1273,673,1,40
Cu-0.5Cr-0.08Zr,Cu low alloyed,99.42,0,0.5,0,0,0,1273,723,1,61
Cu-0.5Cr-0.08Zr,Cu low alloyed,99.42,0,0.5,0,0,0,1273,773,1,74
Cu-0.5Cr-0.08Zr,Cu low alloyed,99.42,0,0.5,0,0,0,1273,823,1,85
Cu-1Cr-0.1Zr,Cu low alloyed,98.9,0,1,0,0,0,1273,373,1,37
Cu-1Cr-0.1Zr,Cu low alloyed,98.9,0,1,0,0,0,1273,473,1,38
Cu-1Cr-0.1Zr,Cu low alloyed,98.9,0,1,0,0,0,1273,523,1,38
Cu-1Cr-0.1Zr,Cu low alloyed,98.9,0,1,0,0,0,1273,573,1,39
Cu-1Cr-0.1Zr,Cu low alloyed,98.9,0,1,0,0,0,1273,623,1,40
Cu-1Cr-0.1Zr,Cu low alloyed,98.9,0,1,0,0,0,1273,673,1,42
Cu-1Cr-0.1Zr,Cu low alloyed,98.9,0,1,0,0,0,1273,723,1,57
Cu-1Cr-0.1Zr,Cu low alloyed,98.9,0,1,0,0,0,1273,773,1,73
Cu-1Cr-0.1Zr,Cu low alloyed,98.9,0,1,0,0,0,1273,823,1,83
Cu-0.3Cr-0.5Zr,Cu low alloyed,99.2,0,0.3,0,0,0,1273,373,1,32
Cu-0.3Cr-0.5Zr,Cu low alloyed,99.2,0,0.3,0,0,0,1273,473,1,32
Cu-0.3Cr-0.5Zr,Cu low alloyed,99.2,0,0.3,0,0,0,1273,523,1,32
Cu-0.3Cr-0.5Zr,Cu low alloyed,99.2,0,0.3,0,0,0,1273,573,1,33
Cu-0.3Cr-0.5Zr,Cu low alloyed,99.2,0,0.3,0,0,0,1273,623,1,36
Cu-0.3Cr-0.5Zr,Cu low alloyed,99.2,0,0.3,0,0,0,1273,673,1,37
Cu-0.3Cr-0.5Zr,Cu low alloyed,99.2,0,0.3,0,0,0,1273,723,1,43
Cu-0.3Cr-0.5Zr,Cu low alloyed,99.2,0,0.3,0,0,0,1273,773,1,65
Cu-0.3Cr-0.5Zr,Cu low alloyed,99.2,0,0.3,0,0,0,1273,823,1,77
Cu-0.5Zr-0.065B,Cu low alloyed,99.435,0,0,0,0,0,1208,603,1,72
Cu-0.5Zr-0.065B,Cu low alloyed,99.435,0,0,0,0,0,1208,603,2,73
Cu-0.5Zr-0.065B,Cu low alloyed,99.435,0,0,0,0,0,1208,603,4,74
Cu-0.5Zr-0.065B,Cu low alloyed,99.435,0,0,0,0,0,1208,603,6,74
Cu-0.5Zr-0.065B,Cu low alloyed,99.435,0,0,0,0,0,1208,603,10,74
Cu-0.5Zr-0.065B,Cu low alloyed,99.435,0,0,0,0,0,1208,633,1,75
Cu-0.5Zr-0.065B,Cu low alloyed,99.435,0,0,0,0,0,1208,633,2,77
Cu-0.5Zr-0.065B,Cu low alloyed,99.435,0,0,0,0,0,1208,633,4,78
Cu-0.5Zr-0.065B,Cu low alloyed,99.435,0,0,0,0,0,1208,633,6,78
Cu-0.5Zr-0.065B,Cu low alloyed,99.435,0,0,0,0,0,1208,633,10,79
Cu-0.5Zr-0.065B,Cu low alloyed,99.435,0,0,0,0,0,1208,663,1,78
Cu-0.5Zr-0.065B,Cu low alloyed,99.435,0,0,0,0,0,1208,663,2,78
Cu-0.5Zr-0.065B,Cu low alloyed,99.435,0,0,0,0,0,1208,663,4,78
Cu-0.5Zr-0.065B,Cu low alloyed,99.435,0,0,0,0,0,1208,663,6,79
Cu-0.5Zr-0.065B,Cu low alloyed,99.435,0,0,0,0,0,1208,663,10,80
Cu-0.5Zr-0.065B,Cu low alloyed,99.435,0,0,0,0,0,1208,693,1,78
Cu-0.5Zr-0.065B,Cu low alloyed,99.435,0,0,0,0,0,1208,693,2,79
Cu-0.5Zr-0.065B,Cu low alloyed,99.435,0,0,0,0,0,1208,693,4,79
Cu-0.5Zr-0.065B,Cu low alloyed,99.435,0,0,0,0,0,1208,693,6,80
Cu-0.5Zr-0.065B,Cu low alloyed,99.435,0,0,0,0,0,1208,693,10,80
Cu-0.5Zr-0.065B,Cu low alloyed,99.435,0,0,0,0,0,1208,723,1,78
Cu-0.5Zr-0.065B,Cu low alloyed,99.435,0,0,0,0,0,1208,723,2,79
Cu-0.5Zr-0.065B,Cu low alloyed,99.435,0,0,0,0,0,1208,723,4,80
Cu-0.5Zr-0.065B,Cu low alloyed,99.435,0,0,0,0,0,1208,723,6,80
Cu-0.5Zr-0.065B,Cu low alloyed,99.435,0,0,0,0,0,1208,723,10,80
Cu-0.5Zr-0.065B,Cu low alloyed,99.435,0,0,0,0,0,1208,743,1,78
Cu-0.5Zr-0.065B,Cu low alloyed,99.435,0,0,0,0,0,1208,743,2,79
Cu-0.5Zr-0.065B,Cu low alloyed,99.435,0,0,0,0,0,1208,743,4,80
Cu-0.5Zr-0.065B,Cu low alloyed,99.435,0,0,0,0,0,1208,743,6,81
Cu-0.5Zr-0.065B,Cu low alloyed,99.435,0,0,0,0,0,1208,743,10,81
Cu-0.5Zr-0.065B,Cu low alloyed,99.435,0,0,0,0,0,1208,743,2,79
Cu-0.5Zr-0.065B,Cu low alloyed,99.435,0,0,0,0,0,1208,743,2,79
Cu-0.5Zr-0.065B,Cu low alloyed,99.435,0,0,0,0,0,1208,743,2,81
Cu-0.5Zr-0.065B,Cu low alloyed,99.435,0,0,0,0,0,1208,743,2,78
Cu-0.5Zr-0.065B,Cu low alloyed,99.435,0,0,0,0,0,1208,743,2,79
Cu-0.22Fe-0.06P,Cu low alloyed,99.72,0,0,0,0,0,1173,573,1,68
Cu-0.22Fe-0.06P,Cu low alloyed,99.72,0,0,0,0,0,1173,673,1,84
Cu-0.22Fe-0.06P,Cu low alloyed,99.72,0,0,0,0,0,1173,773,1,87
Cu-0.22Fe-0.06P-0.02B-0.05Ce,Cu low alloyed,99.65,0,0,0,0,0,1173,573,1,63
Cu-0.22Fe-0.06P-0.02B-0.05Ce,Cu low alloyed,99.65,0,0,0,0,0,1173,673,1,80
Cu-0.22Fe-0.06P-0.02B-0.05Ce,Cu low alloyed,99.65,0,0,0,0,0,1173,773,1,85
Cu-0.7Cr-0.3Fe,Cu low alloyed,99.05,0,0.68,0,0,0,1323,723,6,73
Cu-0.7Cr-0.3Fe,Cu low alloyed,99.05,0,0.68,0,0,0,1323,723,12,75
Cu-0.7Cr-0.3Fe,Cu low alloyed,99.05,0,0.68,0,0,0,1323,723,24,75
Cu-0.7Cr-0.3Fe,Cu low alloyed,99.05,0,0.68,0,0,0,1323,723,0.167,35
Cu-0.7Cr-0.3Fe,Cu low alloyed,99.05,0,0.68,0,0,0,1323,723,0.75,59
Cu-0.7Cr-0.3Fe,Cu low alloyed,99.05,0,0.68,0,0,0,1323,723,0.75,66
Cu-0.7Cr-0.3Fe,Cu low alloyed,99.05,0,0.68,0,0,0,1323,723,1.5,66
Cu-0.7Cr-0.3Fe,Cu low alloyed,99.05,0,0.68,0,0,0,1323,723,6,73
Cu-0.7Cr-0.3Fe,Cu low alloyed,99.05,0,0.68,0,0,0,1323,723,24,82
Cu-0.7Cr-2.0Fe,Cu low alloyed,97.52,0,0.63,0,0,0,1323,873,3,53
Cu-0.7Cr-2.0Fe,Cu low alloyed,97.52,0,0.63,0,0,0,1323,873,0.75,53
Cu-0.7Cr-2.0Fe,Cu low alloyed,97.52,0,0.63,0,0,0,1323,873,0.75,61
Cu-0.7Cr-2.0Fe,Cu low alloyed,97.52,0,0.63,0,0,0,1323,873,0.167,46
Cu-0.7Cr-2.0Fe,Cu low alloyed,97.52,0,0.63,0,0,0,1323,873,0.333,51
Cu-0.7Cr-2.0Fe,Cu low alloyed,97.52,0,0.63,0,0,0,1323,873,3,54
Cu-0.7Cr-2.0Fe,Cu low alloyed,97.52,0,0.63,0,0,0,1323,873,0.167,51
Cu-0.7Cr-2.0Fe,Cu low alloyed,97.52,0,0.63,0,0,0,1323,873,0.333,53
Cu-0.7Cr-2.0Fe,Cu low alloyed,97.52,0,0.63,0,0,0,1323,873,1.5,56
Cu-0.7Cr-2.0Fe,Cu low alloyed,97.52,0,0.63,0,0,0,1323,873,12,57
Cu-0.7Cr-2.0Fe,Cu low alloyed,97.52,0,0.63,0,0,0,1323,873,0.75,57
Cu-0.7Cr-2.0Fe,Cu low alloyed,97.52,0,0.63,0,0,0,1323,873,0.75,56
Cu-1Cr,Cu low alloyed,99.19,0,0.81,0,0,0,1323,723,0.333,65
Cu-1Cr,Cu low alloyed,99.19,0,0.81,0,0,0,1323,723,1.5,79
Cu-1Cr,Cu low alloyed,99.19,0,0.81,0,0,0,1323,723,6,85
Cu-1Cr,Cu low alloyed,99.19,0,0.81,0,0,0,1323,723,0.167,46
Cu-1Cr,Cu low alloyed,99.19,0,0.81,0,0,0,1323,723,0.75,74
Cu-1Cr,Cu low alloyed,99.19,0,0.81,0,0,0,1323,723,1.5,81
Cu-1Cr,Cu low alloyed,99.19,0,0.81,0,0,0,1323,723,6,88
Cu-1Cr,Cu low alloyed,99.19,0,0.81,0,0,0,1323,723,24,91
Cu-1Fe,Cu low alloyed,99,0,0.05,0,0,0,1323,923,0.167,44
Cu-1Fe,Cu low alloyed,99,0,0.05,0,0,0,1323,923,1.5,46
Cu-1Fe,Cu low alloyed,99,0,0.05,0,0,0,1323,923,6,48
Cu-1Fe,Cu low alloyed,99,0,0.05,0,0,0,1323,923,0.167,44
Cu-1Fe,Cu low alloyed,99,0,0.05,0,0,0,1323,923,0.75,45
Cu-1Fe,Cu low alloyed,99,0,0.05,0,0,0,1323,923,1.5,46
Cu-0.28Cr-0.19Mg,Cu low alloyed,99.53,0,0.28,0.19,0,0,1223,663,0.0083,48
Cu-0.28Cr-0.19Mg,Cu low alloyed,99.53,0,0.28,0.19,0,0,1223,663,0.0167,48
Cu-0.28Cr-0.19Mg,Cu low alloyed,99.53,0,0.28,0.19,0,0,1223,663,0.0417,48
Cu-0.28Cr-0.19Mg,Cu low alloyed,99.53,0,0.28,0.19,0,0,1223,663,0.0833,48
Cu-0.28Cr-0.19Mg,Cu low alloyed,99.53,0,0.28,0.19,0,0,1223,663,0.167,48
Cu-0.28Cr-0.19Mg,Cu low alloyed,99.53,0,0.28,0.19,0,0,1223,663,0.25,48
Cu-0.28Cr-0.19Mg,Cu low alloyed,99.53,0,0.28,0.19,0,0,1223,663,0.5,50
Cu-0.28Cr-0.19Mg,Cu low alloyed,99.53,0,0.28,0.19,0,0,1223,663,1,55
Cu-0.28Cr-0.19Mg,Cu low alloyed,99.53,0,0.28,0.19,0,0,1223,663,2,65
Cu-0.28Cr-0.19Mg,Cu low alloyed,99.53,0,0.28,0.19,0,0,1223,663,4,71
Cu-0.28Cr-0.19Mg,Cu low alloyed,99.53,0,0.28,0.19,0,0,1223,663,6,76
Cu-0.28Cr-0.19Mg,Cu low alloyed,99.53,0,0.28,0.19,0,0,1223,663,8,76
Cu-0.28Cr-0.19Mg,Cu low alloyed,99.53,0,0.28,0.19,0,0,1223,663,12,77
Cu-0.28Cr-0.19Mg,Cu low alloyed,99.53,0,0.28,0.19,0,0,1223,693,0.0083,47
Cu-0.28Cr-0.19Mg,Cu low alloyed,99.53,0,0.28,0.19,0,0,1223,693,0.0167,47
Cu-0.28Cr-0.19Mg,Cu low alloyed,99.53,0,0.28,0.19,0,0,1223,693,0.0417,48
Cu-0.28Cr-0.19Mg,Cu low alloyed,99.53,0,0.28,0.19,0,0,1223,693,0.0833,47
Cu-0.28Cr-0.19Mg,Cu low alloyed,99.53,0,0.28,0.19,0,0,1223,693,0.167,48
Cu-0.28Cr-0.19Mg,Cu low alloyed,99.53,0,0.28,0.19,0,0,1223,693,0.25,49
Cu-0.28Cr-0.19Mg,Cu low alloyed,99.53,0,0.28,0.19,0,0,1223,693,0.5,53
Cu-0.28Cr-0.19Mg,Cu low alloyed,99.53,0,0.28,0.19,0,0,1223,693,1,66
Cu-0.28Cr-0.19Mg,Cu low alloyed,99.53,0,0.28,0.19,0,0,1223,693,2,76
Cu-0.28Cr-0.19Mg,Cu low alloyed,99.53,0,0.28,0.19,0,0,1223,693,4,79
Cu-0.28Cr-0.19Mg,Cu low alloyed,99.53,0,0.28,0.19,0,0,1223,693,6,79
Cu-0.28Cr-0.19Mg,Cu low alloyed,99.53,0,0.28,0.19,0,0,1223,693,8,80
Cu-0.28Cr-0.19Mg,Cu low alloyed,99.53,0,0.28,0.19,0,0,1223,693,12,82
Cu-0.28Cr-0.19Mg,Cu low alloyed,99.53,0,0.28,0.19,0,0,1223,723,0.0083,47
Cu-0.28Cr-0.19Mg,Cu low alloyed,99.53,0,0.28,0.19,0,0,1223,723,0.0167,47
Cu-0.28Cr-0.19Mg,Cu low alloyed,99.53,0,0.28,0.19,0,0,1223,723,0.0417,47
Cu-0.28Cr-0.19Mg,Cu low alloyed,99.53,0,0.28,0.19,0,0,1223,723,0.0833,48
Cu-0.28Cr-0.19Mg,Cu low alloyed,99.53,0,0.28,0.19,0,0,1223,723,0.167,50
Cu-0.28Cr-0.19Mg,Cu low alloyed,99.53,0,0.28,0.19,0,0,1223,723,0.25,54
Cu-0.28Cr-0.19Mg,Cu low alloyed,99.53,0,0.28,0.19,0,0,1223,723,0.5,71
Cu-0.28Cr-0.19Mg,Cu low alloyed,99.53,0,0.28,0.19,0,0,1223,723,1,80
Cu-0.28Cr-0.19Mg,Cu low alloyed,99.53,0,0.28,0.19,0,0,1223,723,2,80
Cu-0.28Cr-0.19Mg,Cu low alloyed,99.53,0,0.28,0.19,0,0,1223,723,4,83
Cu-0.28Cr-0.19Mg,Cu low alloyed,99.53,0,0.28,0.19,0,0,1223,723,6,84
Cu-0.28Cr-0.19Mg,Cu low alloyed,99.53,0,0.28,0.19,0,0,1223,723,8,83
Cu-0.28Cr-0.19Mg,Cu low alloyed,99.53,0,0.28,0.19,0,0,1223,723,12,83
Cu-0.28Cr-0.19Mg,Cu low alloyed,99.53,0,0.28,0.19,0,0,1223,753,0.0083,45
Cu-0.28Cr-0.19Mg,Cu low alloyed,99.53,0,0.28,0.19,0,0,1223,753,0.0167,47
Cu-0.28Cr-0.19Mg,Cu low alloyed,99.53,0,0.28,0.19,0,0,1223,753,0.0417,46
Cu-0.28Cr-0.19Mg,Cu low alloyed,99.53,0,0.28,0.19,0,0,1223,753,0.0833,48
Cu-0.28Cr-0.19Mg,Cu low alloyed,99.53,0,0.28,0.19,0,0,1223,753,0.167,53
Cu-0.28Cr-0.19Mg,Cu low alloyed,99.53,0,0.28,0.19,0,0,1223,753,0.25,62
Cu-0.28Cr-0.19Mg,Cu low alloyed,99.53,0,0.28,0.19,0,0,1223,753,0.5,76
Cu-0.28Cr-0.19Mg,Cu low alloyed,99.53,0,0.28,0.19,0,0,1223,753,1,82
Cu-0.28Cr-0.19Mg,Cu low alloyed,99.53,0,0.28,0.19,0,0,1223,753,2,82
Cu-0.28Cr-0.19Mg,Cu low alloyed,99.53,0,0.28,0.19,0,0,1223,753,4,85
Cu-0.28Cr-0.19Mg,Cu low alloyed,99.53,0,0.28,0.19,0,0,1223,753,6,85
Cu-0.28Cr-0.19Mg,Cu low alloyed,99.53,0,0.28,0.19,0,0,1223,753,8,84
Cu-0.28Cr-0.19Mg,Cu low alloyed,99.53,0,0.28,0.19,0,0,1223,753,12,85
Cu-0.28Cr-0.19Mg,Cu low alloyed,99.53,0,0.28,0.19,0,0,1223,783,0.0083,46
Cu-0.28Cr-0.19Mg,Cu low alloyed,99.53,0,0.28,0.19,0,0,1223,783,0.0167,47
Cu-0.28Cr-0.19Mg,Cu low alloyed,99.53,0,0.28,0.19,0,0,1223,783,0.0417,47
Cu-0.28Cr-0.19Mg,Cu low alloyed,99.53,0,0.28,0.19,0,0,1223,783,0.0833,49
Cu-0.28Cr-0.19Mg,Cu low alloyed,99.53,0,0.28,0.19,0,0,1223,783,0.167,51
Cu-0.28Cr-0.19Mg,Cu low alloyed,99.53,0,0.28,0.19,0,0,1223,783,0.25,54
Cu-0.28Cr-0.19Mg,Cu low alloyed,99.53,0,0.28,0.19,0,0,1223,783,0.5,62
Cu-0.28Cr-0.19Mg,Cu low alloyed,99.53,0,0.28,0.19,0,0,1223,783,1,78
Cu-0.28Cr-0.19Mg,Cu low alloyed,99.53,0,0.28,0.19,0,0,1223,783,2,86
Cu-0.28Cr-0.19Mg,Cu low alloyed,99.53,0,0.28,0.19,0,0,1223,783,4,87
Cu-0.28Cr-0.19Mg,Cu low alloyed,99.53,0,0.28,0.19,0,0,1223,783,6,88
Cu-0.28Cr-0.19Mg,Cu low alloyed,99.53,0,0.28,0.19,0,0,1223,783,8,87
Cu-0.28Cr-0.19Mg,Cu low alloyed,99.53,0,0.28,0.19,0,0,1223,783,12,87
Cu-8Ni-1.8Si-0.6Sn-0.15Mg,Cu-Ni-Si alloys,89.45,0,0,0.15,8,1.8,1243,773,0.5,27
Cu-1.3Ni-1.4Co-0.56Si-0.03Mg,Cu-Ni-Si alloys,86.04,0,0,0.04,0.9,0.55,1248,823,3,38
Cu-1.3Ni-1.4Co-0.56Si-0.03Mg,Cu-Ni-Si alloys,83.05,0.2,0,0.02,1.4,0.64,1248,823,1,40
Cu-1.3Ni-1.4Co-0.56Si-0.03Mg,Cu-Ni-Si alloys,89.76,0,0,0,1.9,0.64,1248,773,5,43
Cu-1.3Ni-1.4Co-0.56Si-0.03Mg,Cu-Ni-Si alloys,89,0,0.3,0.2,2.2,0.55,1248,773,4,42
Cu-1.3Ni-1.4Co-0.56Si-0.03Mg,Cu-Ni-Si alloys,88.76,0,0,0.1,1.6,0.55,1248,773,2,44
Cu-1.3Ni-1.4Co-0.56Si-0.03Mg,Cu-Ni-Si alloys,89.11,0,0,0,1.2,0.64,1248,773,4,44
Cu-1.3Ni-1.4Co-0.56Si-0.03Mg,Cu-Ni-Si alloys,89.83,0,0,0.1,1.2,0.55,1248,773,4,43
Cu-1.3Ni-1.4Co-0.56Si-0.03Mg,Cu-Ni-Si alloys,90.31,0,0,0.2,1.6,0.55,1248,773,4,45
Cu-1.3Ni-1.4Co-0.56Si-0.03Mg,Cu-Ni-Si alloys,90.51,0,0,0.03,1.3,0.56,1248,773,6,47
Cu-1.3Ni-1.4Co-0.56Si-0.03Mg,Cu-Ni-Si alloys,90.03,0,0,0,1.2,0.64,1248,773,5,46
Cu-1.3Ni-1.4Co-0.56Si-0.03Mg,Cu-Ni-Si alloys,90.03,0,0,0,1.2,0.6,1248,773,5,46
Cu-1.3Ni-1.4Co-0.56Si-0.03Mg,Cu-Ni-Si alloys,89.69,0,0,0.04,1.2,0.64,1248,773,4,45
Cu-6Ni-1.4Si-0.1Ti,Cu-Ni-Si alloys,92.35,0,0,0,6.2,1.34,1253,773,7,50
Cu-6Ni-1.4Si-0.1Ti,Cu-Ni-Si alloys,92.35,0,0,0,6.2,1.34,1253,773,0.167,25
Cu-6Ni-1.4Si-0.1Ti,Cu-Ni-Si alloys,92.35,0,0,0,6.2,1.34,1253,773,0.5,31
Cu-6Ni-1.4Si-0.1Ti,Cu-Ni-Si alloys,92.35,0,0,0,6.2,1.34,1253,773,1,38
Cu-6Ni-1.4Si-0.1Ti,Cu-Ni-Si alloys,92.35,0,0,0,6.2,1.34,1253,773,3,51
Cu-6Ni-1.4Si-0.1Ti,Cu-Ni-Si alloys,92.35,0,0,0,6.2,1.34,1253,773,6,54
Cu-6Ni-1.4Si-0.1Ti,Cu-Ni-Si alloys,92.35,0,0,0,6.2,1.34,1253,773,7,43
Cu-6Ni-1.4Si-0.1Ti,Cu-Ni-Si alloys,92.35,0,0,0,6.2,1.34,1253,773,7,41
Cu-6Ni-1.5Si,Cu-Ni-Si alloys,92.62,0,0,0,5.94,1.44,1253,773,7,46
Cu-6Ni-1.5Si,Cu-Ni-Si alloys,92.62,0,0,0,5.94,1.44,1253,773,0.15,24
Cu-6Ni-1.5Si,Cu-Ni-Si alloys,92.62,0,0,0,5.94,1.44,1253,773,0.5,28
Cu-6Ni-1.5Si,Cu-Ni-Si alloys,92.62,0,0,0,5.94,1.44,1253,773,1,29
Cu-6Ni-1.5Si,Cu-Ni-Si alloys,92.62,0,0,0,5.94,1.44,1253,773,3,34
Cu-6Ni-1.5Si,Cu-Ni-Si alloys,92.62,0,0,0,5.94,1.44,1253,773,6,35
Cu-2Ni-0.5Si,Cu-Ni-Si alloys,97.5,0,0,0,2,0.5,1003,673,72,47
Cu-2Ni-0.5Si-0.1Mg,Cu-Ni-Si alloys,97.4,0,0,0.1,2,0.5,1003,673,72,44
Cu-2Ni-0.5Si,Cu-Ni-Si alloys,97.5,0,0,0,2,0.5,1003,673,72,46
Cu-3.3Ni-1Si-0.8Cr-0.09Mg,Cu-Ni-Si alloys,94.754,0,0.85,0.09,3.3,1,923,773,2,24
Cu-3.3Ni-1Si-0.8Cr-0.09Mg,Cu-Ni-Si alloys,94.754,0,0.85,0.09,3.3,1,923,773,2,17
Cu-3.3Ni-1Si-0.8Cr-0.09Mg,Cu-Ni-Si alloys,94.754,0,0.85,0.09,3.3,1,923,773,2,19
Cu-3.3Ni-1Si-0.8Cr-0.09Mg,Cu-Ni-Si alloys,94.754,0,0.85,0.09,3.3,1,923,773,2,17
Cu-3.3Ni-1Si-0.8Cr-0.09Mg,Cu-Ni-Si alloys,94.754,0,0.85,0.09,3.3,1,923,773,2,24
Cu-3.3Ni-1Si-0.8Cr-0.09Mg,Cu-Ni-Si alloys,94.754,0,0.85,0.09,3.3,1,923,773,2,17
Cu-3.3Ni-1Si-0.8Cr-0.09Mg,Cu-Ni-Si alloys,94.754,0,0.85,0.09,3.3,1,923,773,2,20
Cu-3.3Ni-1Si-0.8Cr-0.09Mg,Cu-Ni-Si alloys,94.754,0,0.85,0.09,3.3,1,923,773,2,17
Cu-2.1Ni–0.5Si–0.2Zr,Cu-Ni-Si alloys,97.18,0,0,0,2.11,0.53,1193,673,0.5,27
Cu-2.1Ni–0.5Si–0.2Zr,Cu-Ni-Si alloys,97.18,0,0,0,2.11,0.53,1193,673,1,31
Cu-2.1Ni–0.5Si–0.2Zr,Cu-Ni-Si alloys,97.18,0,0,0,2.11,0.53,1193,673,2,33
Cu-2.1Ni–0.5Si–0.2Zr,Cu-Ni-Si alloys,97.18,0,0,0,2.11,0.53,1193,673,4,35
Cu-2.1Ni–0.5Si–0.2Zr,Cu-Ni-Si alloys,97.18,0,0,0,2.11,0.53,1193,673,8,37
Cu-2.1Ni–0.5Si–0.2Zr,Cu-Ni-Si alloys,97.18,0,0,0,2.11,0.53,1193,673,12,38
Cu-2.1Ni–0.5Si–0.2Zr,Cu-Ni-Si alloys,97.18,0,0,0,2.11,0.53,1193,673,16,38
Cu-2.1Ni–0.5Si–0.2Zr,Cu-Ni-Si alloys,97.18,0,0,0,2.11,0.53,1193,723,0.5,31
Cu-2.1Ni–0.5Si–0.2Zr,Cu-Ni-Si alloys,97.18,0,0,0,2.11,0.53,1193,723,1,35
Cu-2.1Ni–0.5Si–0.2Zr,Cu-Ni-Si alloys,97.18,0,0,0,2.11,0.53,1193,723,2,40
Cu-2.1Ni–0.5Si–0.2Zr,Cu-Ni-Si alloys,97.18,0,0,0,2.11,0.53,1193,723,4,40
Cu-2.1Ni–0.5Si–0.2Zr,Cu-Ni-Si alloys,97.18,0,0,0,2.11,0.53,1193,723,8,42
Cu-2.1Ni–0.5Si–0.2Zr,Cu-Ni-Si alloys,97.18,0,0,0,2.11,0.53,1193,723,12,42
Cu-2.1Ni–0.5Si–0.2Zr,Cu-Ni-Si alloys,97.18,0,0,0,2.11,0.53,1193,723,16,43
Cu-2.1Ni–0.5Si–0.2Zr,Cu-Ni-Si alloys,97.18,0,0,0,2.11,0.53,1193,773,0.5,34
Cu-2.1Ni–0.5Si–0.2Zr,Cu-Ni-Si alloys,97.18,0,0,0,2.11,0.53,1193,773,1,39
Cu-2.1Ni–0.5Si–0.2Zr,Cu-Ni-Si alloys,97.18,0,0,0,2.11,0.53,1193,773,2,41
Cu-2.1Ni–0.5Si–0.2Zr,Cu-Ni-Si alloys,97.18,0,0,0,2.11,0.53,1193,773,4,45
Cu-2.1Ni–0.5Si–0.2Zr,Cu-Ni-Si alloys,97.18,0,0,0,2.11,0.53,1193,773,8,46
Cu-2.1Ni–0.5Si–0.2Zr,Cu-Ni-Si alloys,97.18,0,0,0,2.11,0.53,1193,773,12,47
Cu-2.1Ni–0.5Si–0.2Zr,Cu-Ni-Si alloys,97.18,0,0,0,2.11,0.53,1193,773,16,47
Cu-6Ni-1.4Si-0.15Mg-0.1Cr,Cu-Ni-Si alloys,92.35,0,0.1,0.15,6,1.4,1243,673,0.167,23
Cu-6Ni-1.4Si-0.15Mg-0.1Cr,Cu-Ni-Si alloys,92.35,0,0.1,0.15,6,1.4,1243,673,0.333,24
Cu-6Ni-1.4Si-0.15Mg-0.1Cr,Cu-Ni-Si alloys,92.35,0,0.1,0.15,6,1.4,1243,673,0.5,25
Cu-6Ni-1.4Si-0.15Mg-0.1Cr,Cu-Ni-Si alloys,92.35,0,0.1,0.15,6,1.4,1243,673,0.75,26
Cu-6Ni-1.4Si-0.15Mg-0.1Cr,Cu-Ni-Si alloys,92.35,0,0.1,0.15,6,1.4,1243,673,1.25,28
Cu-6Ni-1.4Si-0.15Mg-0.1Cr,Cu-Ni-Si alloys,92.35,0,0.1,0.15,6,1.4,1243,673,2,30
Cu-6Ni-1.4Si-0.15Mg-0.1Cr,Cu-Ni-Si alloys,92.35,0,0.1,0.15,6,1.4,1243,673,3,31
Cu-6Ni-1.4Si-0.15Mg-0.1Cr,Cu-Ni-Si alloys,92.35,0,0.1,0.15,6,1.4,1243,673,4.5,33
Cu-6Ni-1.4Si-0.15Mg-0.1Cr,Cu-Ni-Si alloys,92.35,0,0.1,0.15,6,1.4,1243,673,6,33
Cu-6Ni-1.4Si-0.15Mg-0.1Cr,Cu-Ni-Si alloys,92.35,0,0.1,0.15,6,1.4,1243,673,8,34
Cu-6Ni-1.4Si-0.15Mg-0.1Cr,Cu-Ni-Si alloys,92.35,0,0.1,0.15,6,1.4,1243,673,10,34
Cu-6Ni-1.4Si-0.15Mg-0.1Cr,Cu-Ni-Si alloys,92.35,0,0.1,0.15,6,1.4,1243,673,12,34
Cu-6Ni-1.4Si-0.15Mg-0.1Cr,Cu-Ni-Si alloys,92.35,0,0.1,0.15,6,1.4,1243,673,14,34
Cu-6Ni-1.4Si-0.15Mg-0.1Cr,Cu-Ni-Si alloys,92.35,0,0.1,0.15,6,1.4,1243,673,16,35
Cu-6Ni-1.4Si-0.15Mg-0.1Cr,Cu-Ni-Si alloys,92.35,0,0.1,0.15,6,1.4,1243,673,18,35
Cu-6Ni-1.4Si-0.15Mg-0.1Cr,Cu-Ni-Si alloys,92.35,0,0.1,0.15,6,1.4,1243,673,20,35
Cu-6Ni-1.4Si-0.15Mg-0.1Cr,Cu-Ni-Si alloys,92.35,0,0.1,0.15,6,1.4,1243,723,0.167,27
Cu-6Ni-1.4Si-0.15Mg-0.1Cr,Cu-Ni-Si alloys,92.35,0,0.1,0.15,6,1.4,1243,723,0.333,30
Cu-6Ni-1.4Si-0.15Mg-0.1Cr,Cu-Ni-Si alloys,92.35,0,0.1,0.15,6,1.4,1243,723,0.5,31
Cu-6Ni-1.4Si-0.15Mg-0.1Cr,Cu-Ni-Si alloys,92.35,0,0.1,0.15,6,1.4,1243,723,0.75,32
Cu-6Ni-1.4Si-0.15Mg-0.1Cr,Cu-Ni-Si alloys,92.35,0,0.1,0.15,6,1.4,1243,723,1,33
Cu-6Ni-1.4Si-0.15Mg-0.1Cr,Cu-Ni-Si alloys,92.35,0,0.1,0.15,6,1.4,1243,723,1.5,33
Cu-6Ni-1.4Si-0.15Mg-0.1Cr,Cu-Ni-Si alloys,92.35,0,0.1,0.15,6,1.4,1243,723,2,35
Cu-6Ni-1.4Si-0.15Mg-0.1Cr,Cu-Ni-Si alloys,92.35,0,0.1,0.15,6,1.4,1243,723,3,35
Cu-6Ni-1.4Si-0.15Mg-0.1Cr,Cu-Ni-Si alloys,92.35,0,0.1,0.15,6,1.4,1243,723,4,36
Cu-6Ni-1.4Si-0.15Mg-0.1Cr,Cu-Ni-Si alloys,92.35,0,0.1,0.15,6,1.4,1243,723,5,36
Cu-6Ni-1.4Si-0.15Mg-0.1Cr,Cu-Ni-Si alloys,92.35,0,0.1,0.15,6,1.4,1243,723,6,37
Cu-6Ni-1.4Si-0.15Mg-0.1Cr,Cu-Ni-Si alloys,92.35,0,0.1,0.15,6,1.4,1243,723,9,38
Cu-6Ni-1.4Si-0.15Mg-0.1Cr,Cu-Ni-Si alloys,92.35,0,0.1,0.15,6,1.4,1243,723,11,38
Cu-6Ni-1.4Si-0.15Mg-0.1Cr,Cu-Ni-Si alloys,92.35,0,0.1,0.15,6,1.4,1243,723,13,38
Cu-6Ni-1.4Si-0.15Mg-0.1Cr,Cu-Ni-Si alloys,92.35,0,0.1,0.15,6,1.4,1243,723,15,38
Cu-6Ni-1.4Si-0.15Mg-0.1Cr,Cu-Ni-Si alloys,92.35,0,0.1,0.15,6,1.4,1243,723,17,38
Cu-6Ni-1.4Si-0.15Mg-0.1Cr,Cu-Ni-Si alloys,92.35,0,0.1,0.15,6,1.4,1243,723,19,39
Cu-6Ni-1.4Si-0.15Mg-0.1Cr,Cu-Ni-Si alloys,92.35,0,0.1,0.15,6,1.4,1243,723,21,39
Cu-6Ni-1.4Si-0.15Mg-0.1Cr,Cu-Ni-Si alloys,92.35,0,0.1,0.15,6,1.4,1243,723,23,39
Cu-6Ni-1.4Si-0.15Mg-0.1Cr,Cu-Ni-Si alloys,92.35,0,0.1,0.15,6,1.4,1243,773,0.167,30
Cu-6Ni-1.4Si-0.15Mg-0.1Cr,Cu-Ni-Si alloys,92.35,0,0.1,0.15,6,1.4,1243,773,0.333,32
Cu-6Ni-1.4Si-0.15Mg-0.1Cr,Cu-Ni-Si alloys,92.35,0,0.1,0.15,6,1.4,1243,773,0.5,33
Cu-6Ni-1.4Si-0.15Mg-0.1Cr,Cu-Ni-Si alloys,92.35,0,0.1,0.15,6,1.4,1243,773,0.75,34
Cu-6Ni-1.4Si-0.15Mg-0.1Cr,Cu-Ni-Si alloys,92.35,0,0.1,0.15,6,1.4,1243,773,1,34
Cu-6Ni-1.4Si-0.15Mg-0.1Cr,Cu-Ni-Si alloys,92.35,0,0.1,0.15,6,1.4,1243,773,1.5,35
Cu-6Ni-1.4Si-0.15Mg-0.1Cr,Cu-Ni-Si alloys,92.35,0,0.1,0.15,6,1.4,1243,773,2,36
Cu-6Ni-1.4Si-0.15Mg-0.1Cr,Cu-Ni-Si alloys,92.35,0,0.1,0.15,6,1.4,1243,773,3,37
Cu-6Ni-1.4Si-0.15Mg-0.1Cr,Cu-Ni-Si alloys,92.35,0,0.1,0.15,6,1.4,1243,773,4,38
Cu-6Ni-1.4Si-0.15Mg-0.1Cr,Cu-Ni-Si alloys,92.35,0,0.1,0.15,6,1.4,1243,773,6,38
Cu-6Ni-1.4Si-0.15Mg-0.1Cr,Cu-Ni-Si alloys,92.35,0,0.1,0.15,6,1.4,1243,773,8,38
Cu-6Ni-1.4Si-0.15Mg-0.1Cr,Cu-Ni-Si alloys,92.35,0,0.1,0.15,6,1.4,1243,773,10,39
Cu-6Ni-1.4Si-0.15Mg-0.1Cr,Cu-Ni-Si alloys,92.35,0,0.1,0.15,6,1.4,1243,773,12,39
Cu-6Ni-1.4Si-0.15Mg-0.1Cr,Cu-Ni-Si alloys,92.35,0,0.1,0.15,6,1.4,1243,773,14,40
Cu-6Ni-1.4Si-0.15Mg-0.1Cr,Cu-Ni-Si alloys,92.35,0,0.1,0.15,6,1.4,1243,773,16,40
Cu-6Ni-1.4Si-0.15Mg-0.1Cr,Cu-Ni-Si alloys,92.35,0,0.1,0.15,6,1.4,1243,723,0.167,26
Cu-6Ni-1.4Si-0.15Mg-0.1Cr,Cu-Ni-Si alloys,92.35,0,0.1,0.15,6,1.4,1243,723,0.333,27
Cu-6Ni-1.4Si-0.15Mg-0.1Cr,Cu-Ni-Si alloys,92.35,0,0.1,0.15,6,1.4,1243,723,0.5,29
Cu-6Ni-1.4Si-0.15Mg-0.1Cr,Cu-Ni-Si alloys,92.35,0,0.1,0.15,6,1.4,1243,723,1,29
Cu-6Ni-1.4Si-0.15Mg-0.1Cr,Cu-Ni-Si alloys,92.35,0,0.1,0.15,6,1.4,1243,723,1.5,32
Cu-6Ni-1.4Si-0.15Mg-0.1Cr,Cu-Ni-Si alloys,92.35,0,0.1,0.15,6,1.4,1243,723,2,33
Cu-6Ni-1.4Si-0.15Mg-0.1Cr,Cu-Ni-Si alloys,92.35,0,0.1,0.15,6,1.4,1243,723,3,34
Cu-6Ni-1.4Si-0.15Mg-0.1Cr,Cu-Ni-Si alloys,92.35,0,0.1,0.15,6,1.4,1243,723,4,35
Cu-6Ni-1.4Si-0.15Mg-0.1Cr,Cu-Ni-Si alloys,92.35,0,0.1,0.15,6,1.4,1243,723,5,37
Cu-6Ni-1.4Si-0.15Mg-0.1Cr,Cu-Ni-Si alloys,92.35,0,0.1,0.15,6,1.4,1243,723,7,38
Cu-6Ni-1.4Si-0.15Mg-0.1Cr,Cu-Ni-Si alloys,92.35,0,0.1,0.15,6,1.4,1243,723,9,39
Cu-6Ni-1.4Si-0.15Mg-0.1Cr,Cu-Ni-Si alloys,92.35,0,0.1,0.15,6,1.4,1243,723,11,40
Cu-6Ni-1.4Si-0.15Mg-0.1Cr,Cu-Ni-Si alloys,92.35,0,0.1,0.15,6,1.4,1243,723,13,40
Cu-6Ni-1.4Si-0.15Mg-0.1Cr,Cu-Ni-Si alloys,92.35,0,0.1,0.15,6,1.4,1243,723,15,41
Cu-6Ni-1.4Si-0.15Mg-0.1Cr,Cu-Ni-Si alloys,92.35,0,0.1,0.15,6,1.4,1243,723,17,42
Cu-6Ni-1.4Si-0.15Mg-0.1Cr,Cu-Ni-Si alloys,92.35,0,0.1,0.15,6,1.4,1243,723,20,43
Cu-6Ni-1.4Si-0.15Mg-0.1Cr,Cu-Ni-Si alloys,92.35,0,0.1,0.15,6,1.4,1243,723,23,43
Cu-6Ni-1.4Si-0.15Mg-0.1Cr,Cu-Ni-Si alloys,92.35,0,0.1,0.15,6,1.4,1243,723,27,43
Cu-6Ni-1.4Si-0.15Mg-0.1Cr,Cu-Ni-Si alloys,92.35,0,0.1,0.15,6,1.4,1243,723,0.167,30
Cu-6Ni-1.4Si-0.15Mg-0.1Cr,Cu-Ni-Si alloys,92.35,0,0.1,0.15,6,1.4,1243,723,0.333,32
Cu-6Ni-1.4Si-0.15Mg-0.1Cr,Cu-Ni-Si alloys,92.35,0,0.1,0.15,6,1.4,1243,723,0.5,33
Cu-6Ni-1.4Si-0.15Mg-0.1Cr,Cu-Ni-Si alloys,92.35,0,0.1,0.15,6,1.4,1243,723,0.667,34
Cu-6Ni-1.4Si-0.15Mg-0.1Cr,Cu-Ni-Si alloys,92.35,0,0.1,0.15,6,1.4,1243,723,1,35
Cu-6Ni-1.4Si-0.15Mg-0.1Cr,Cu-Ni-Si alloys,92.35,0,0.1,0.15,6,1.4,1243,723,1.5,36
Cu-6Ni-1.4Si-0.15Mg-0.1Cr,Cu-Ni-Si alloys,92.35,0,0.1,0.15,6,1.4,1243,723,2,37
Cu-6Ni-1.4Si-0.15Mg-0.1Cr,Cu-Ni-Si alloys,92.35,0,0.1,0.15,6,1.4,1243,723,3,38
Cu-6Ni-1.4Si-0.15Mg-0.1Cr,Cu-Ni-Si alloys,92.35,0,0.1,0.15,6,1.4,1243,723,4,40
Cu-6Ni-1.4Si-0.15Mg-0.1Cr,Cu-Ni-Si alloys,92.35,0,0.1,0.15,6,1.4,1243,723,5,41
Cu-6Ni-1.4Si-0.15Mg-0.1Cr,Cu-Ni-Si alloys,92.35,0,0.1,0.15,6,1.4,1243,723,7,41
Cu-6Ni-1.4Si-0.15Mg-0.1Cr,Cu-Ni-Si alloys,92.35,0,0.1,0.15,6,1.4,1243,723,9,43
Cu-6Ni-1.4Si-0.15Mg-0.1Cr,Cu-Ni-Si alloys,92.35,0,0.1,0.15,6,1.4,1243,723,11,44
Cu-6Ni-1.4Si-0.15Mg-0.1Cr,Cu-Ni-Si alloys,92.35,0,0.1,0.15,6,1.4,1243,723,13,44
Cu-6Ni-1.4Si-0.15Mg-0.1Cr,Cu-Ni-Si alloys,92.35,0,0.1,0.15,6,1.4,1243,723,15,45
Cu-6Ni-1.4Si-0.15Mg-0.1Cr,Cu-Ni-Si alloys,92.35,0,0.1,0.15,6,1.4,1243,723,17,46
Cu-6Ni-1.4Si-0.15Mg-0.1Cr,Cu-Ni-Si alloys,92.35,0,0.1,0.15,6,1.4,1243,723,20,46
Cu-6Ni-1.4Si-0.15Mg-0.1Cr,Cu-Ni-Si alloys,92.35,0,0.1,0.15,6,1.4,1243,723,23,47
Cu-6Ni-1.4Si-0.15Mg-0.1Cr,Cu-Ni-Si alloys,92.35,0,0.1,0.15,6,1.4,1243,723,26,47
Cu-6Ni-1.4Si-0.15Mg-0.1Cr,Cu-Ni-Si alloys,92.35,0,0.1,0.15,6,1.4,1243,723,30,47
Cu-6Ni-1.0Si-0.5Al-0.15Mg-0.1Cr,Cu-Ni-Si alloys,92.25,0.5,0.1,0.15,6,1,1243,673,0.5,20
Cu-6Ni-1.0Si-0.5Al-0.15Mg-0.1Cr,Cu-Ni-Si alloys,92.25,0.5,0.1,0.15,6,1,1243,673,1,23
Cu-6Ni-1.0Si-0.5Al-0.15Mg-0.1Cr,Cu-Ni-Si alloys,92.25,0.5,0.1,0.15,6,1,1243,673,2,25
Cu-6Ni-1.0Si-0.5Al-0.15Mg-0.1Cr,Cu-Ni-Si alloys,92.25,0.5,0.1,0.15,6,1,1243,673,3,26
Cu-6Ni-1.0Si-0.5Al-0.15Mg-0.1Cr,Cu-Ni-Si alloys,92.25,0.5,0.1,0.15,6,1,1243,673,4.5,27
Cu-6Ni-1.0Si-0.5Al-0.15Mg-0.1Cr,Cu-Ni-Si alloys,92.25,0.5,0.1,0.15,6,1,1243,673,6,28
Cu-6Ni-1.0Si-0.5Al-0.15Mg-0.1Cr,Cu-Ni-Si alloys,92.25,0.5,0.1,0.15,6,1,1243,673,8,28
Cu-6Ni-1.0Si-0.5Al-0.15Mg-0.1Cr,Cu-Ni-Si alloys,92.25,0.5,0.1,0.15,6,1,1243,673,10,29
Cu-6Ni-1.0Si-0.5Al-0.15Mg-0.1Cr,Cu-Ni-Si alloys,92.25,0.5,0.1,0.15,6,1,1243,673,12,29
Cu-6Ni-1.0Si-0.5Al-0.15Mg-0.1Cr,Cu-Ni-Si alloys,92.25,0.5,0.1,0.15,6,1,1243,673,14,30
Cu-6Ni-1.0Si-0.5Al-0.15Mg-0.1Cr,Cu-Ni-Si alloys,92.25,0.5,0.1,0.15,6,1,1243,673,16,31
Cu-6Ni-1.0Si-0.5Al-0.15Mg-0.1Cr,Cu-Ni-Si alloys,92.25,0.5,0.1,0.15,6,1,1243,673,18,31
Cu-6Ni-1.0Si-0.5Al-0.15Mg-0.1Cr,Cu-Ni-Si alloys,92.25,0.5,0.1,0.15,6,1,1243,673,20,31
Cu-6Ni-1.0Si-0.5Al-0.15Mg-0.1Cr,Cu-Ni-Si alloys,92.25,0.5,0.1,0.15,6,1,1243,723,0.167,19
Cu-6Ni-1.0Si-0.5Al-0.15Mg-0.1Cr,Cu-Ni-Si alloys,92.25,0.5,0.1,0.15,6,1,1243,723,0.5,23
Cu-6Ni-1.0Si-0.5Al-0.15Mg-0.1Cr,Cu-Ni-Si alloys,92.25,0.5,0.1,0.15,6,1,1243,723,1,26
Cu-6Ni-1.0Si-0.5Al-0.15Mg-0.1Cr,Cu-Ni-Si alloys,92.25,0.5,0.1,0.15,6,1,1243,723,2,28
Cu-6Ni-1.0Si-0.5Al-0.15Mg-0.1Cr,Cu-Ni-Si alloys,92.25,0.5,0.1,0.15,6,1,1243,723,3,30
Cu-6Ni-1.0Si-0.5Al-0.15Mg-0.1Cr,Cu-Ni-Si alloys,92.25,0.5,0.1,0.15,6,1,1243,723,4.5,31
Cu-6Ni-1.0Si-0.5Al-0.15Mg-0.1Cr,Cu-Ni-Si alloys,92.25,0.5,0.1,0.15,6,1,1243,723,6,32
Cu-6Ni-1.0Si-0.5Al-0.15Mg-0.1Cr,Cu-Ni-Si alloys,92.25,0.5,0.1,0.15,6,1,1243,723,8,33
Cu-6Ni-1.0Si-0.5Al-0.15Mg-0.1Cr,Cu-Ni-Si alloys,92.25,0.5,0.1,0.15,6,1,1243,723,10,34
Cu-6Ni-1.0Si-0.5Al-0.15Mg-0.1Cr,Cu-Ni-Si alloys,92.25,0.5,0.1,0.15,6,1,1243,723,12,34
Cu-6Ni-1.0Si-0.5Al-0.15Mg-0.1Cr,Cu-Ni-Si alloys,92.25,0.5,0.1,0.15,6,1,1243,723,14,34
Cu-6Ni-1.0Si-0.5Al-0.15Mg-0.1Cr,Cu-Ni-Si alloys,92.25,0.5,0.1,0.15,6,1,1243,723,16,35
Cu-6Ni-1.0Si-0.5Al-0.15Mg-0.1Cr,Cu-Ni-Si alloys,92.25,0.5,0.1,0.15,6,1,1243,723,18,35
Cu-6Ni-1.0Si-0.5Al-0.15Mg-0.1Cr,Cu-Ni-Si alloys,92.25,0.5,0.1,0.15,6,1,1243,723,20,35
Cu-6Ni-1.0Si-0.5Al-0.15Mg-0.1Cr,Cu-Ni-Si alloys,92.25,0.5,0.1,0.15,6,1,1243,773,0.167,20
Cu-6Ni-1.0Si-0.5Al-0.15Mg-0.1Cr,Cu-Ni-Si alloys,92.25,0.5,0.1,0.15,6,1,1243,773,0.5,27
Cu-6Ni-1.0Si-0.5Al-0.15Mg-0.1Cr,Cu-Ni-Si alloys,92.25,0.5,0.1,0.15,6,1,1243,773,1,31
Cu-6Ni-1.0Si-0.5Al-0.15Mg-0.1Cr,Cu-Ni-Si alloys,92.25,0.5,0.1,0.15,6,1,1243,773,2,32
Cu-6Ni-1.0Si-0.5Al-0.15Mg-0.1Cr,Cu-Ni-Si alloys,92.25,0.5,0.1,0.15,6,1,1243,773,3,34
Cu-6Ni-1.0Si-0.5Al-0.15Mg-0.1Cr,Cu-Ni-Si alloys,92.25,0.5,0.1,0.15,6,1,1243,773,4.5,34
Cu-6Ni-1.0Si-0.5Al-0.15Mg-0.1Cr,Cu-Ni-Si alloys,92.25,0.5,0.1,0.15,6,1,1243,773,6,35
Cu-6Ni-1.0Si-0.5Al-0.15Mg-0.1Cr,Cu-Ni-Si alloys,92.25,0.5,0.1,0.15,6,1,1243,773,8,35
Cu-6Ni-1.0Si-0.5Al-0.15Mg-0.1Cr,Cu-Ni-Si alloys,92.25,0.5,0.1,0.15,6,1,1243,773,10,35
Cu-6Ni-1.0Si-0.5Al-0.15Mg-0.1Cr,Cu-Ni-Si alloys,92.25,0.5,0.1,0.15,6,1,1243,773,12,36
Cu-6Ni-1.0Si-0.5Al-0.15Mg-0.1Cr,Cu-Ni-Si alloys,92.25,0.5,0.1,0.15,6,1,1243,773,14,37
Cu-6Ni-1.0Si-0.5Al-0.15Mg-0.1Cr,Cu-Ni-Si alloys,92.25,0.5,0.1,0.15,6,1,1243,773,16,37
Cu-6Ni-1.0Si-0.5Al-0.15Mg-0.1Cr,Cu-Ni-Si alloys,92.25,0.5,0.1,0.15,6,1,1243,773,18,38
Cu-6Ni-1.0Si-0.5Al-0.15Mg-0.1Cr,Cu-Ni-Si alloys,92.25,0.5,0.1,0.15,6,1,1243,773,20,38
Cu-6Ni-1.0Si-0.5Al-0.15Mg-0.1Cr,Cu-Ni-Si alloys,92.25,0.5,0.1,0.15,6,1,1243,723,0.167,20
Cu-6Ni-1.0Si-0.5Al-0.15Mg-0.1Cr,Cu-Ni-Si alloys,92.25,0.5,0.1,0.15,6,1,1243,723,0.5,23
Cu-6Ni-1.0Si-0.5Al-0.15Mg-0.1Cr,Cu-Ni-Si alloys,92.25,0.5,0.1,0.15,6,1,1243,723,0.667,26
Cu-6Ni-1.0Si-0.5Al-0.15Mg-0.1Cr,Cu-Ni-Si alloys,92.25,0.5,0.1,0.15,6,1,1243,723,1,28
Cu-6Ni-1.0Si-0.5Al-0.15Mg-0.1Cr,Cu-Ni-Si alloys,92.25,0.5,0.1,0.15,6,1,1243,723,1.5,29
Cu-6Ni-1.0Si-0.5Al-0.15Mg-0.1Cr,Cu-Ni-Si alloys,92.25,0.5,0.1,0.15,6,1,1243,723,2,29
Cu-6Ni-1.0Si-0.5Al-0.15Mg-0.1Cr,Cu-Ni-Si alloys,92.25,0.5,0.1,0.15,6,1,1243,723,3,30
Cu-6Ni-1.0Si-0.5Al-0.15Mg-0.1Cr,Cu-Ni-Si alloys,92.25,0.5,0.1,0.15,6,1,1243,723,4,30
Cu-6Ni-1.0Si-0.5Al-0.15Mg-0.1Cr,Cu-Ni-Si alloys,92.25,0.5,0.1,0.15,6,1,1243,723,5,31
Cu-6Ni-1.0Si-0.5Al-0.15Mg-0.1Cr,Cu-Ni-Si alloys,92.25,0.5,0.1,0.15,6,1,1243,723,7,31
Cu-6Ni-1.0Si-0.5Al-0.15Mg-0.1Cr,Cu-Ni-Si alloys,92.25,0.5,0.1,0.15,6,1,1243,723,9,31
Cu-6Ni-1.0Si-0.5Al-0.15Mg-0.1Cr,Cu-Ni-Si alloys,92.25,0.5,0.1,0.15,6,1,1243,723,11,32
Cu-6Ni-1.0Si-0.5Al-0.15Mg-0.1Cr,Cu-Ni-Si alloys,92.25,0.5,0.1,0.15,6,1,1243,723,13,33
Cu-6Ni-1.0Si-0.5Al-0.15Mg-0.1Cr,Cu-Ni-Si alloys,92.25,0.5,0.1,0.15,6,1,1243,723,15,33
Cu-6Ni-1.0Si-0.5Al-0.15Mg-0.1Cr,Cu-Ni-Si alloys,92.25,0.5,0.1,0.15,6,1,1243,723,17,33
Cu-6Ni-1.0Si-0.5Al-0.15Mg-0.1Cr,Cu-Ni-Si alloys,92.25,0.5,0.1,0.15,6,1,1243,723,20,33
Cu-6Ni-1.0Si-0.5Al-0.15Mg-0.1Cr,Cu-Ni-Si alloys,92.25,0.5,0.1,0.15,6,1,1243,723,23,33
Cu-6Ni-1.0Si-0.5Al-0.15Mg-0.1Cr,Cu-Ni-Si alloys,92.25,0.5,0.1,0.15,6,1,1243,723,27,34
Cu-6Ni-1.0Si-0.5Al-0.15Mg-0.1Cr,Cu-Ni-Si alloys,92.25,0.5,0.1,0.15,6,1,1243,723,0.167,24
Cu-6Ni-1.0Si-0.5Al-0.15Mg-0.1Cr,Cu-Ni-Si alloys,92.25,0.5,0.1,0.15,6,1,1243,723,0.333,27
Cu-6Ni-1.0Si-0.5Al-0.15Mg-0.1Cr,Cu-Ni-Si alloys,92.25,0.5,0.1,0.15,6,1,1243,723,0.5,28
Cu-6Ni-1.0Si-0.5Al-0.15Mg-0.1Cr,Cu-Ni-Si alloys,92.25,0.5,0.1,0.15,6,1,1243,723,0.667,29
Cu-6Ni-1.0Si-0.5Al-0.15Mg-0.1Cr,Cu-Ni-Si alloys,92.25,0.5,0.1,0.15,6,1,1243,723,1,29
Cu-6Ni-1.0Si-0.5Al-0.15Mg-0.1Cr,Cu-Ni-Si alloys,92.25,0.5,0.1,0.15,6,1,1243,723,1.5,30
Cu-6Ni-1.0Si-0.5Al-0.15Mg-0.1Cr,Cu-Ni-Si alloys,92.25,0.5,0.1,0.15,6,1,1243,723,2,31
Cu-6Ni-1.0Si-0.5Al-0.15Mg-0.1Cr,Cu-Ni-Si alloys,92.25,0.5,0.1,0.15,6,1,1243,723,3,31
Cu-6Ni-1.0Si-0.5Al-0.15Mg-0.1Cr,Cu-Ni-Si alloys,92.25,0.5,0.1,0.15,6,1,1243,723,4,32
Cu-6Ni-1.0Si-0.5Al-0.15Mg-0.1Cr,Cu-Ni-Si alloys,92.25,0.5,0.1,0.15,6,1,1243,723,5,32
Cu-6Ni-1.0Si-0.5Al-0.15Mg-0.1Cr,Cu-Ni-Si alloys,92.25,0.5,0.1,0.15,6,1,1243,723,7,33
Cu-6Ni-1.0Si-0.5Al-0.15Mg-0.1Cr,Cu-Ni-Si alloys,92.25,0.5,0.1,0.15,6,1,1243,723,9,33
Cu-6Ni-1.0Si-0.5Al-0.15Mg-0.1Cr,Cu-Ni-Si alloys,92.25,0.5,0.1,0.15,6,1,1243,723,11,34
Cu-6Ni-1.0Si-0.5Al-0.15Mg-0.1Cr,Cu-Ni-Si alloys,92.25,0.5,0.1,0.15,6,1,1243,723,13,34
Cu-6Ni-1.0Si-0.5Al-0.15Mg-0.1Cr,Cu-Ni-Si alloys,92.25,0.5,0.1,0.15,6,1,1243,723,15,35
Cu-6Ni-1.0Si-0.5Al-0.15Mg-0.1Cr,Cu-Ni-Si alloys,92.25,0.5,0.1,0.15,6,1,1243,723,17,35
Cu-6Ni-1.0Si-0.5Al-0.15Mg-0.1Cr,Cu-Ni-Si alloys,92.25,0.5,0.1,0.15,6,1,1243,723,20,35
Cu-6Ni-1.0Si-0.5Al-0.15Mg-0.1Cr,Cu-Ni-Si alloys,92.25,0.5,0.1,0.15,6,1,1243,723,23,35
Cu-6Ni-1.0Si-0.5Al-0.15Mg-0.1Cr,Cu-Ni-Si alloys,92.25,0.5,0.1,0.15,6,1,1243,723,27,36
Cu-6Ni-1Si-0.5Al-0.15Mg-0.1Cr,Cu-Ni-Si alloys,92.25,0.5,0.1,0.15,6,1,1243,723,0.5,24
Cu-6Ni-1Si-0.5Al-0.15Mg-0.1Cr,Cu-Ni-Si alloys,92.25,0.5,0.1,0.15,6,1,1243,723,1,26
Cu-6Ni-1Si-0.5Al-0.15Mg-0.1Cr,Cu-Ni-Si alloys,92.25,0.5,0.1,0.15,6,1,1243,723,2,27
Cu-6Ni-1Si-0.5Al-0.15Mg-0.1Cr,Cu-Ni-Si alloys,92.25,0.5,0.1,0.15,6,1,1243,723,5,29
Cu-6Ni-1Si-0.5Al-0.15Mg-0.1Cr,Cu-Ni-Si alloys,92.25,0.5,0.1,0.15,6,1,1243,723,8,30
Cu-6Ni-1Si-0.5Al-0.15Mg-0.1Cr,Cu-Ni-Si alloys,92.25,0.5,0.1,0.15,6,1,1243,723,9,30
Cu-6Ni-1Si-0.5Al-0.15Mg-0.1Cr,Cu-Ni-Si alloys,92.25,0.5,0.1,0.15,6,1,1243,723,17,31
Cu-6Ni-1Si-0.5Al-0.15Mg-0.1Cr,Cu-Ni-Si alloys,92.25,0.5,0.1,0.15,6,1,1243,723,20,31
Cu-6Ni-1Si-0.5Al-0.15Mg-0.1Cr,Cu-Ni-Si alloys,92.25,0.5,0.1,0.15,6,1,1243,773,0.5,26
Cu-6Ni-1Si-0.5Al-0.15Mg-0.1Cr,Cu-Ni-Si alloys,92.25,0.5,0.1,0.15,6,1,1243,773,1,28
Cu-6Ni-1Si-0.5Al-0.15Mg-0.1Cr,Cu-Ni-Si alloys,92.25,0.5,0.1,0.15,6,1,1243,773,2,30
Cu-6Ni-1Si-0.5Al-0.15Mg-0.1Cr,Cu-Ni-Si alloys,92.25,0.5,0.1,0.15,6,1,1243,773,5,31
Cu-6Ni-1Si-0.5Al-0.15Mg-0.1Cr,Cu-Ni-Si alloys,92.25,0.5,0.1,0.15,6,1,1243,773,8,32
Cu-6Ni-1Si-0.5Al-0.15Mg-0.1Cr,Cu-Ni-Si alloys,92.25,0.5,0.1,0.15,6,1,1243,773,15,33
Cu-6Ni-1Si-0.5Al-0.15Mg-0.1Cr,Cu-Ni-Si alloys,92.25,0.5,0.1,0.15,6,1,1243,773,20,33
Cu-6Ni-1Si-0.5Al,Cu-Ni-Si alloys,92.25,0.5,0.1,0.15,6,1,1253,723,0.2167,25
Cu-6Ni-1Si-0.5Al,Cu-Ni-Si alloys,92.25,0.5,0.1,0.15,6,1,1253,673,0.17,21
Cu-6Ni-1Si-0.5Al,Cu-Ni-Si alloys,92.25,0.5,0.1,0.15,6,1,1253,673,0.5,23
Cu-6Ni-1Si-0.5Al,Cu-Ni-Si alloys,92.25,0.5,0.1,0.15,6,1,1253,673,1,23
Cu-6Ni-1Si-0.5Al,Cu-Ni-Si alloys,92.25,0.5,0.1,0.15,6,1,1253,673,2,24
Cu-6Ni-1Si-0.5Al,Cu-Ni-Si alloys,92.25,0.5,0.1,0.15,6,1,1253,723,0.17,25
Cu-6Ni-1Si-0.5Al,Cu-Ni-Si alloys,92.25,0.5,0.1,0.15,6,1,1253,723,0.5,26
Cu-6Ni-1Si-0.5Al,Cu-Ni-Si alloys,92.25,0.5,0.1,0.15,6,1,1253,723,1,28
Cu-6Ni-1Si-0.5Al,Cu-Ni-Si alloys,92.25,0.5,0.1,0.15,6,1,1253,723,2,29
Cu-6Ni-1Si-0.5Al,Cu-Ni-Si alloys,92.25,0.5,0.1,0.15,6,1,1253,773,0.16,28
Cu-6Ni-1Si-0.5Al,Cu-Ni-Si alloys,92.25,0.5,0.1,0.15,6,1,1253,773,0.5,28
Cu-6Ni-1Si-0.5Al,Cu-Ni-Si alloys,92.25,0.5,0.1,0.15,6,1,1253,773,1,29
Cu-6Ni-1Si-0.5Al,Cu-Ni-Si alloys,92.25,0.5,0.1,0.15,6,1,1253,773,2,30
Cu-6Ni-1Si-0.5Al,Cu-Ni-Si alloys,92.25,0.5,0.1,0.15,6,1,1253,673,0.17,12
Cu-6Ni-1Si-0.5Al,Cu-Ni-Si alloys,92.25,0.5,0.1,0.15,6,1,1253,673,0.15,13
Cu-6Ni-1Si-0.5Al,Cu-Ni-Si alloys,92.25,0.5,0.1,0.15,6,1,1253,673,1,13
Cu-6Ni-1Si-0.5Al,Cu-Ni-Si alloys,92.25,0.5,0.1,0.15,6,1,1253,673,2,14
Cu-6Ni-1Si-0.5Al,Cu-Ni-Si alloys,92.25,0.5,0.1,0.15,6,1,1253,723,0.17,18
Cu-6Ni-1Si-0.5Al,Cu-Ni-Si alloys,92.25,0.5,0.1,0.15,6,1,1253,723,0.5,18
Cu-6Ni-1Si-0.5Al,Cu-Ni-Si alloys,92.25,0.5,0.1,0.15,6,1,1253,723,1,19
Cu-6Ni-1Si-0.5Al,Cu-Ni-Si alloys,92.25,0.5,0.1,0.15,6,1,1253,723,2,20
Cu-6Ni-1Si-0.5Al,Cu-Ni-Si alloys,92.25,0.5,0.1,0.15,6,1,1253,773,0.17,17
Cu-6Ni-1Si-0.5Al,Cu-Ni-Si alloys,92.25,0.5,0.1,0.15,6,1,1253,773,0.5,17
Cu-6Ni-1Si-0.5Al,Cu-Ni-Si alloys,92.25,0.5,0.1,0.15,6,1,1253,773,1,18
Cu-6Ni-1Si-0.5Al,Cu-Ni-Si alloys,92.25,0.5,0.1,0.15,6,1,1253,773,2,18
Cu-6Ni-1Si-0.5Al,Cu-Ni-Si alloys,92.25,0.5,0.1,0.15,6,1,1253,673,0.17,21
Cu-6Ni-1Si-0.5Al,Cu-Ni-Si alloys,92.25,0.5,0.1,0.15,6,1,1253,673,0.5,23
Cu-6Ni-1Si-0.5Al,Cu-Ni-Si alloys,92.25,0.5,0.1,0.15,6,1,1253,673,1,24
Cu-6Ni-1Si-0.5Al,Cu-Ni-Si alloys,92.25,0.5,0.1,0.15,6,1,1253,673,2,24
Cu-6Ni-1Si-0.5Al,Cu-Ni-Si alloys,92.25,0.5,0.1,0.15,6,1,1253,673,3,25
Cu-6Ni-1Si-0.5Al,Cu-Ni-Si alloys,92.25,0.5,0.1,0.15,6,1,1253,723,0.17,25
Cu-6Ni-1Si-0.5Al,Cu-Ni-Si alloys,92.25,0.5,0.1,0.15,6,1,1253,723,0.5,27
Cu-6Ni-1Si-0.5Al,Cu-Ni-Si alloys,92.25,0.5,0.1,0.15,6,1,1253,723,1,28
Cu-6Ni-1Si-0.5Al,Cu-Ni-Si alloys,92.25,0.5,0.1,0.15,6,1,1253,723,2,29
Cu-6Ni-1Si-0.5Al,Cu-Ni-Si alloys,92.25,0.5,0.1,0.15,6,1,1253,723,3,29
Cu-6Ni-1Si-0.5Al,Cu-Ni-Si alloys,92.25,0.5,0.1,0.15,6,1,1253,773,0.17,27
Cu-6Ni-1Si-0.5Al,Cu-Ni-Si alloys,92.25,0.5,0.1,0.15,6,1,1253,773,0.5,29
Cu-6Ni-1Si-0.5Al,Cu-Ni-Si alloys,92.25,0.5,0.1,0.15,6,1,1253,773,1,30
Cu-6Ni-1Si-0.5Al,Cu-Ni-Si alloys,92.25,0.5,0.1,0.15,6,1,1253,773,2,32
Cu-6Ni-1Si-0.5Al,Cu-Ni-Si alloys,92.25,0.5,0.1,0.15,6,1,1253,773,3,32
Cu-6Ni-1Si-0.5Al,Cu-Ni-Si alloys,92.25,0.5,0.1,0.15,6,1,1253,673,0.083,23
Cu-6Ni-1Si-0.5Al,Cu-Ni-Si alloys,92.25,0.5,0.1,0.15,6,1,1253,673,0.25,25
Cu-6Ni-1Si-0.5Al,Cu-Ni-Si alloys,92.25,0.5,0.1,0.15,6,1,1253,673,0.5,28
Cu-6Ni-1Si-0.5Al,Cu-Ni-Si alloys,92.25,0.5,0.1,0.15,6,1,1253,673,0.75,30
Cu-6Ni-1Si-0.5Al,Cu-Ni-Si alloys,92.25,0.5,0.1,0.15,6,1,1253,673,1,31
Cu-6Ni-1Si-0.5Al,Cu-Ni-Si alloys,92.25,0.5,0.1,0.15,6,1,1253,673,1.5,33
Cu-6Ni-1Si-0.5Al,Cu-Ni-Si alloys,92.25,0.5,0.1,0.15,6,1,1253,673,2,35
Cu-6Ni-1Si-0.5Al,Cu-Ni-Si alloys,92.25,0.5,0.1,0.15,6,1,1253,673,3,37
Cu-6Ni-1Si-0.5Al,Cu-Ni-Si alloys,92.25,0.5,0.1,0.15,6,1,1253,673,4,39
Cu-6Ni-1Si-0.5Al,Cu-Ni-Si alloys,92.25,0.5,0.1,0.15,6,1,1253,673,5,40
Cu-6Ni-1Si-0.5Al,Cu-Ni-Si alloys,92.25,0.5,0.1,0.15,6,1,1253,673,6,42
Cu-6Ni-1Si-0.5Al,Cu-Ni-Si alloys,92.25,0.5,0.1,0.15,6,1,1253,673,8,46
Cu-6Ni-1Si-0.5Al,Cu-Ni-Si alloys,92.25,0.5,0.1,0.15,6,1,1253,723,0.083,27
Cu-6Ni-1Si-0.5Al,Cu-Ni-Si alloys,92.25,0.5,0.1,0.15,6,1,1253,723,0.25,32
Cu-6Ni-1Si-0.5Al,Cu-Ni-Si alloys,92.25,0.5,0.1,0.15,6,1,1253,723,0.5,36
Cu-6Ni-1Si-0.5Al,Cu-Ni-Si alloys,92.25,0.5,0.1,0.15,6,1,1253,723,0.75,38
Cu-6Ni-1Si-0.5Al,Cu-Ni-Si alloys,92.25,0.5,0.1,0.15,6,1,1253,723,1,39
Cu-6Ni-1Si-0.5Al,Cu-Ni-Si alloys,92.25,0.5,0.1,0.15,6,1,1253,723,1.5,42
Cu-6Ni-1Si-0.5Al,Cu-Ni-Si alloys,92.25,0.5,0.1,0.15,6,1,1253,723,2,43
Cu-6Ni-1Si-0.5Al,Cu-Ni-Si alloys,92.25,0.5,0.1,0.15,6,1,1253,723,3,46
Cu-6Ni-1Si-0.5Al,Cu-Ni-Si alloys,92.25,0.5,0.1,0.15,6,1,1253,723,4,49
Cu-6Ni-1Si-0.5Al,Cu-Ni-Si alloys,92.25,0.5,0.1,0.15,6,1,1253,723,5,50
Cu-6Ni-1Si-0.5Al,Cu-Ni-Si alloys,92.25,0.5,0.1,0.15,6,1,1253,723,6,52
Cu-6Ni-1Si-0.5Al,Cu-Ni-Si alloys,92.25,0.5,0.1,0.15,6,1,1253,723,8,55
Cu-6Ni-1Si-0.5Al,Cu-Ni-Si alloys,92.25,0.5,0.1,0.15,6,1,1253,773,0.083,32
Cu-6Ni-1Si-0.5Al,Cu-Ni-Si alloys,92.25,0.5,0.1,0.15,6,1,1253,773,0.25,38
Cu-6Ni-1Si-0.5Al,Cu-Ni-Si alloys,92.25,0.5,0.1,0.15,6,1,1253,773,0.5,41
Cu-6Ni-1Si-0.5Al,Cu-Ni-Si alloys,92.25,0.5,0.1,0.15,6,1,1253,773,0.75,45
Cu-6Ni-1Si-0.5Al,Cu-Ni-Si alloys,92.25,0.5,0.1,0.15,6,1,1253,773,1,47
Cu-6Ni-1Si-0.5Al,Cu-Ni-Si alloys,92.25,0.5,0.1,0.15,6,1,1253,773,1.5,51
Cu-6Ni-1Si-0.5Al,Cu-Ni-Si alloys,92.25,0.5,0.1,0.15,6,1,1253,773,2,53
Cu-6Ni-1Si-0.5Al,Cu-Ni-Si alloys,92.25,0.5,0.1,0.15,6,1,1253,773,3,55
Cu-6Ni-1Si-0.5Al,Cu-Ni-Si alloys,92.25,0.5,0.1,0.15,6,1,1253,773,4,55
Cu-6Ni-1Si-0.5Al,Cu-Ni-Si alloys,92.25,0.5,0.1,0.15,6,1,1253,773,5,56
Cu-6Ni-1Si-0.5Al,Cu-Ni-Si alloys,92.25,0.5,0.1,0.15,6,1,1253,773,6,57
Cu-6Ni-1Si-0.5Al,Cu-Ni-Si alloys,92.25,0.5,0.1,0.15,6,1,1253,773,8,56
Cu-6Ni-1Si-0.5Al,Cu-Ni-Si alloys,92.25,0.5,0.1,0.15,6,1,1253,673,0.083,33
Cu-6Ni-1Si-0.5Al,Cu-Ni-Si alloys,92.25,0.5,0.1,0.15,6,1,1253,673,0.25,36
Cu-6Ni-1Si-0.5Al,Cu-Ni-Si alloys,92.25,0.5,0.1,0.15,6,1,1253,673,0.5,39
Cu-6Ni-1Si-0.5Al,Cu-Ni-Si alloys,92.25,0.5,0.1,0.15,6,1,1253,673,0.75,41
Cu-6Ni-1Si-0.5Al,Cu-Ni-Si alloys,92.25,0.5,0.1,0.15,6,1,1253,673,1,42
Cu-6Ni-1Si-0.5Al,Cu-Ni-Si alloys,92.25,0.5,0.1,0.15,6,1,1253,673,1.5,47
Cu-6Ni-1Si-0.5Al,Cu-Ni-Si alloys,92.25,0.5,0.1,0.15,6,1,1253,673,2,49
Cu-6Ni-1Si-0.5Al,Cu-Ni-Si alloys,92.25,0.5,0.1,0.15,6,1,1253,673,3,53
Cu-6Ni-1Si-0.5Al,Cu-Ni-Si alloys,92.25,0.5,0.1,0.15,6,1,1253,673,4,55
Cu-6Ni-1Si-0.5Al,Cu-Ni-Si alloys,92.25,0.5,0.1,0.15,6,1,1253,673,5,57
Cu-6Ni-1Si-0.5Al,Cu-Ni-Si alloys,92.25,0.5,0.1,0.15,6,1,1253,673,6,59
Cu-6Ni-1Si-0.5Al,Cu-Ni-Si alloys,92.25,0.5,0.1,0.15,6,1,1253,673,8,61
Cu-6Ni-1Si-0.5Al,Cu-Ni-Si alloys,92.25,0.5,0.1,0.15,6,1,1253,723,0.083,36
Cu-6Ni-1Si-0.5Al,Cu-Ni-Si alloys,92.25,0.5,0.1,0.15,6,1,1253,723,0.25,41
Cu-6Ni-1Si-0.5Al,Cu-Ni-Si alloys,92.25,0.5,0.1,0.15,6,1,1253,723,0.5,46
Cu-6Ni-1Si-0.5Al,Cu-Ni-Si alloys,92.25,0.5,0.1,0.15,6,1,1253,723,0.75,49
Cu-6Ni-1Si-0.5Al,Cu-Ni-Si alloys,92.25,0.5,0.1,0.15,6,1,1253,723,1,50
Cu-6Ni-1Si-0.5Al,Cu-Ni-Si alloys,92.25,0.5,0.1,0.15,6,1,1253,723,1.5,54
Cu-6Ni-1Si-0.5Al,Cu-Ni-Si alloys,92.25,0.5,0.1,0.15,6,1,1253,723,2,56
Cu-6Ni-1Si-0.5Al,Cu-Ni-Si alloys,92.25,0.5,0.1,0.15,6,1,1253,723,3,58
Cu-6Ni-1Si-0.5Al,Cu-Ni-Si alloys,92.25,0.5,0.1,0.15,6,1,1253,723,4,59
Cu-6Ni-1Si-0.5Al,Cu-Ni-Si alloys,92.25,0.5,0.1,0.15,6,1,1253,723,5,59
Cu-6Ni-1Si-0.5Al,Cu-Ni-Si alloys,92.25,0.5,0.1,0.15,6,1,1253,723,6,60
Cu-6Ni-1Si-0.5Al,Cu-Ni-Si alloys,92.25,0.5,0.1,0.15,6,1,1253,723,8,61
Cu-6Ni-1Si-0.5Al,Cu-Ni-Si alloys,92.25,0.5,0.1,0.15,6,1,1253,773,0.083,43
Cu-6Ni-1Si-0.5Al,Cu-Ni-Si alloys,92.25,0.5,0.1,0.15,6,1,1253,773,0.25,49
Cu-6Ni-1Si-0.5Al,Cu-Ni-Si alloys,92.25,0.5,0.1,0.15,6,1,1253,773,0.5,52
Cu-6Ni-1Si-0.5Al,Cu-Ni-Si alloys,92.25,0.5,0.1,0.15,6,1,1253,773,0.75,53
Cu-6Ni-1Si-0.5Al,Cu-Ni-Si alloys,92.25,0.5,0.1,0.15,6,1,1253,773,1,54
Cu-6Ni-1Si-0.5Al,Cu-Ni-Si alloys,92.25,0.5,0.1,0.15,6,1,1253,773,1.5,55
Cu-6Ni-1Si-0.5Al,Cu-Ni-Si alloys,92.25,0.5,0.1,0.15,6,1,1253,773,2,55
