Repository: nguyendangnamphong/data

Thông tin, báo cáo về sinh đôi tại Hoa Kỳ năm 1989-1991.      
Dữ liệu thô được lấy từ đây:        
http://www.nber.org/data/linked-birth-infant-death-data-vital-statistics-data.html      

Cụ thể là các tệp này:      
http://www.nber.org/lbid/1989/linkco1989us_den.csv.zip     
http://www.nber.org/lbid/1990/linkco1990us_den.csv.zip     
http://www.nber.org/lbid/1991/linkco1991us_den.csv.zip     

Hướng dẫn về tập dữ liệu có tại đây:       
http://www.nber.org/lbid/docs/LinkCO89Guide.pdf       

Ý tưởng về tập dữ liệu dựa trên bài báo:       
Almond, Douglas, Kenneth Y. Chay và David S. Lee. "Chi phí cho trẻ sinh nhẹ cân."       

Tạp chí Kinh tế Quý 120.3 (2005): 1031-1083.

File: final_data.csv (part 1 of 3)
Alloy_Name,Alloy_Type,Cu,Al,Cr,Mg,Ni,Si,Solid_Solution_Temp_K,Aging_Temp_K,Aging_Time_h,Electrical_Conductivity_IACS
Cu-1Cr,Cu low alloyed,99.19,0.0,0.81,0.0,0.0,0.0,1323.0,723.0,0.333,65.0
Cu-1Cr,Cu low alloyed,99.19,0.0,0.81,0.0,0.0,0.0,1323.0,723.0,1.5,79.0
Cu-1Cr,Cu low alloyed,99.19,0.0,0.81,0.0,0.0,0.0,1323.0,723.0,6.0,85.0
Cu-1Cr,Cu low alloyed,99.19,0.0,0.81,0.0,0.0,0.0,1323.0,723.0,0.167,46.0
Cu-1Cr,Cu low alloyed,99.19,0.0,0.81,0.0,0.0,0.0,1323.0,723.0,0.75,74.0
Cu-1Cr,Cu low alloyed,99.19,0.0,0.81,0.0,0.0,0.0,1323.0,723.0,1.5,81.0
Cu-1Cr,Cu low alloyed,99.19,0.0,0.81,0.0,0.0,0.0,1323.0,723.0,6.0,88.0
Cu-1Cr,Cu low alloyed,99.19,0.0,0.81,0.0,0.0,0.0,1323.0,723.0,24.0,91.0
Cu-0.28Cr-0.19Mg,Cu low alloyed,99.53,0.0,0.28,0.19,0.0,0.0,1223.0,663.0,0.0083,48.0
Cu-0.28Cr-0.19Mg,Cu low alloyed,99.53,0.0,0.28,0.19,0.0,0.0,1223.0,663.0,0.0167,48.0
Cu-0.28Cr-0.19Mg,Cu low alloyed,99.53,0.0,0.28,0.19,0.0,0.0,1223.0,663.0,0.0417,48.0
Cu-0.28Cr-0.19Mg,Cu low alloyed,99.53,0.0,0.28,0.19,0.0,0.0,1223.0,663.0,0.0833,48.0
Cu-0.28Cr-0.19Mg,Cu low alloyed,99.53,0.0,0.28,0.19,0.0,0.0,1223.0,663.0,0.167,48.0
Cu-0.28Cr-0.19Mg,Cu low alloyed,99.53,0.0,0.28,0.19,0.0,0.0,1223.0,663.0,0.25,48.0
Cu-0.28Cr-0.19Mg,Cu low alloyed,99.53,0.0,0.28,0.19,0.0,0.0,1223.0,663.0,0.5,50.0
Cu-0.28Cr-0.19Mg,Cu low alloyed,99.53,0.0,0.28,0.19,0.0,0.0,1223.0,663.0,1.0,55.0
Cu-0.28Cr-0.19Mg,Cu low alloyed,99.53,0.0,0.28,0.19,0.0,0.0,1223.0,663.0,2.0,65.0
Cu-0.28Cr-0.19Mg,Cu low alloyed,99.53,0.0,0.28,0.19,0.0,0.0,1223.0,663.0,4.0,71.0
Cu-0.28Cr-0.19Mg,Cu low alloyed,99.53,0.0,0.28,0.19,0.0,0.0,1223.0,663.0,6.0,76.0
Cu-0.28Cr-0.19Mg,Cu low alloyed,99.53,0.0,0.28,0.19,0.0,0.0,1223.0,663.0,8.0,76.0
Cu-0.28Cr-0.19Mg,Cu low alloyed,99.53,0.0,0.28,0.19,0.0,0.0,1223.0,663.0,12.0,77.0
Cu-0.28Cr-0.19Mg,Cu low alloyed,99.53,0.0,0.28,0.19,0.0,0.0,1223.0,693.0,0.0083,47.0
Cu-0.28Cr-0.19Mg,Cu low alloyed,99.53,0.0,0.28,0.19,0.0,0.0,1223.0,693.0,0.0167,47.0
Cu-0.28Cr-0.19Mg,Cu low alloyed,99.53,0.0,0.28,0.19,0.0,0.0,1223.0,693.0,0.0417,48.0
Cu-0.28Cr-0.19Mg,Cu low alloyed,99.53,0.0,0.28,0.19,0.0,0.0,1223.0,693.0,0.0833,47.0
Cu-0.28Cr-0.19Mg,Cu low alloyed,99.53,0.0,0.28,0.19,0.0,0.0,1223.0,693.0,0.167,48.0
Cu-0.28Cr-0.19Mg,Cu low alloyed,99.53,0.0,0.28,0.19,0.0,0.0,1223.0,693.0,0.25,49.0
Cu-0.28Cr-0.19Mg,Cu low alloyed,99.53,0.0,0.28,0.19,0.0,0.0,1223.0,693.0,0.5,53.0
Cu-0.28Cr-0.19Mg,Cu low alloyed,99.53,0.0,0.28,0.19,0.0,0.0,1223.0,693.0,1.0,66.0
Cu-0.28Cr-0.19Mg,Cu low alloyed,99.53,0.0,0.28,0.19,0.0,0.0,1223.0,693.0,2.0,76.0
Cu-0.28Cr-0.19Mg,Cu low alloyed,99.53,0.0,0.28,0.19,0.0,0.0,1223.0,693.0,4.0,79.0
Cu-0.28Cr-0.19Mg,Cu low alloyed,99.53,0.0,0.28,0.19,0.0,0.0,1223.0,693.0,6.0,79.0
Cu-0.28Cr-0.19Mg,Cu low alloyed,99.53,0.0,0.28,0.19,0.0,0.0,1223.0,693.0,8.0,80.0
Cu-0.28Cr-0.19Mg,Cu low alloyed,99.53,0.0,0.28,0.19,0.0,0.0,1223.0,693.0,12.0,82.0
Cu-0.28Cr-0.19Mg,Cu low alloyed,99.53,0.0,0.28,0.19,0.0,0.0,1223.0,723.0,0.0083,47.0
Cu-0.28Cr-0.19Mg,Cu low alloyed,99.53,0.0,0.28,0.19,0.0,0.0,1223.0,723.0,0.0167,47.0
Cu-0.28Cr-0.19Mg,Cu low alloyed,99.53,0.0,0.28,0.19,0.0,0.0,1223.0,723.0,0.0417,47.0
Cu-0.28Cr-0.19Mg,Cu low alloyed,99.53,0.0,0.28,0.19,0.0,0.0,1223.0,723.0,0.0833,48.0
Cu-0.28Cr-0.19Mg,Cu low alloyed,99.53,0.0,0.28,0.19,0.0,0.0,1223.0,723.0,0.167,50.0
Cu-0.28Cr-0.19Mg,Cu low alloyed,99.53,0.0,0.28,0.19,0.0,0.0,1223.0,723.0,0.25,54.0
Cu-0.28Cr-0.19Mg,Cu low alloyed,99.53,0.0,0.28,0.19,0.0,0.0,1223.0,723.0,0.5,71.0
Cu-0.28Cr-0.19Mg,Cu low alloyed,99.53,0.0,0.28,0.19,0.0,0.0,1223.0,723.0,1.0,80.0
Cu-0.28Cr-0.19Mg,Cu low alloyed,99.53,0.0,0.28,0.19,0.0,0.0,1223.0,723.0,2.0,80.0
Cu-0.28Cr-0.19Mg,Cu low alloyed,99.53,0.0,0.28,0.19,0.0,0.0,1223.0,723.0,4.0,83.0
Cu-0.28Cr-0.19Mg,Cu low alloyed,99.53,0.0,0.28,0.19,0.0,0.0,1223.0,723.0,6.0,84.0
Cu-0.28Cr-0.19Mg,Cu low alloyed,99.53,0.0,0.28,0.19,0.0,0.0,1223.0,723.0,8.0,83.0
Cu-0.28Cr-0.19Mg,Cu low alloyed,99.53,0.0,0.28,0.19,0.0,0.0,1223.0,723.0,12.0,83.0
Cu-0.28Cr-0.19Mg,Cu low alloyed,99.53,0.0,0.28,0.19,0.0,0.0,1223.0,753.0,0.0083,45.0
Cu-0.28Cr-0.19Mg,Cu low alloyed,99.53,0.0,0.28,0.19,0.0,0.0,1223.0,753.0,0.0167,47.0
Cu-0.28Cr-0.19Mg,Cu low alloyed,99.53,0.0,0.28,0.19,0.0,0.0,1223.0,753.0,0.0417,46.0
Cu-0.28Cr-0.19Mg,Cu low alloyed,99.53,0.0,0.28,0.19,0.0,0.0,1223.0,753.0,0.0833,48.0
Cu-0.28Cr-0.19Mg,Cu low alloyed,99.53,0.0,0.28,0.19,0.0,0.0,1223.0,753.0,0.167,53.0
Cu-0.28Cr-0.19Mg,Cu low alloyed,99.53,0.0,0.28,0.19,0.0,0.0,1223.0,753.0,0.25,62.0
Cu-0.28Cr-0.19Mg,Cu low alloyed,99.53,0.0,0.28,0.19,0.0,0.0,1223.0,753.0,0.5,76.0
Cu-0.28Cr-0.19Mg,Cu low alloyed,99.53,0.0,0.28,0.19,0.0,0.0,1223.0,753.0,1.0,82.0
Cu-0.28Cr-0.19Mg,Cu low alloyed,99.53,0.0,0.28,0.19,0.0,0.0,1223.0,753.0,2.0,82.0
Cu-0.28Cr-0.19Mg,Cu low alloyed,99.53,0.0,0.28,0.19,0.0,0.0,1223.0,753.0,4.0,85.0
Cu-0.28Cr-0.19Mg,Cu low alloyed,99.53,0.0,0.28,0.19,0.0,0.0,1223.0,753.0,6.0,85.0
Cu-0.28Cr-0.19Mg,Cu low alloyed,99.53,0.0,0.28,0.19,0.0,0.0,1223.0,753.0,8.0,84.0
Cu-0.28Cr-0.19Mg,Cu low alloyed,99.53,0.0,0.28,0.19,0.0,0.0,1223.0,753.0,12.0,85.0
Cu-0.28Cr-0.19Mg,Cu low alloyed,99.53,0.0,0.28,0.19,0.0,0.0,1223.0,783.0,0.0083,46.0
Cu-0.28Cr-0.19Mg,Cu low alloyed,99.53,0.0,0.28,0.19,0.0,0.0,1223.0,783.0,0.0167,47.0
Cu-0.28Cr-0.19Mg,Cu low alloyed,99.53,0.0,0.28,0.19,0.0,0.0,1223.0,783.0,0.0417,47.0
Cu-0.28Cr-0.19Mg,Cu low alloyed,99.53,0.0,0.28,0.19,0.0,0.0,1223.0,783.0,0.0833,49.0
Cu-0.28Cr-0.19Mg,Cu low alloyed,99.53,0.0,0.28,0.19,0.0,0.0,1223.0,783.0,0.167,51.0
Cu-0.28Cr-0.19Mg,Cu low alloyed,99.53,0.0,0.28,0.19,0.0,0.0,1223.0,783.0,0.25,54.0
Cu-0.28Cr-0.19Mg,Cu low alloyed,99.53,0.0,0.28,0.19,0.0,0.0,1223.0,783.0,0.5,62.0
Cu-0.28Cr-0.19Mg,Cu low alloyed,99.53,0.0,0.28,0.19,0.0,0.0,1223.0,783.0,1.0,78.0
Cu-0.28Cr-0.19Mg,Cu low alloyed,99.53,0.0,0.28,0.19,0.0,0.0,1223.0,783.0,2.0,86.0
Cu-0.28Cr-0.19Mg,Cu low alloyed,99.53,0.0,0.28,0.19,0.0,0.0,1223.0,783.0,4.0,87.0
Cu-0.28Cr-0.19Mg,Cu low alloyed,99.53,0.0,0.28,0.19,0.0,0.0,1223.0,783.0,6.0,88.0
Cu-0.28Cr-0.19Mg,Cu low alloyed,99.53,0.0,0.28,0.19,0.0,0.0,1223.0,783.0,8.0,87.0
Cu-0.28Cr-0.19Mg,Cu low alloyed,99.53,0.0,0.28,0.19,0.0,0.0,1223.0,783.0,12.0,87.0
Cu-6Ni-1.5Si,Cu-Ni-Si alloys,92.62,0.0,0.0,0.0,5.94,1.44,1253.0,773.0,7.0,46.0
Cu-6Ni-1.5Si,Cu-Ni-Si alloys,92.62,0.0,0.0,0.0,5.94,1.44,1253.0,773.0,0.15,24.0
Cu-6Ni-1.5Si,Cu-Ni-Si alloys,92.62,0.0,0.0,0.0,5.94,1.44,1253.0,773.0,0.5,28.0
Cu-6Ni-1.5Si,Cu-Ni-Si alloys,92.62,0.0,0.0,0.0,5.94,1.44,1253.0,773.0,1.0,29.0
Cu-6Ni-1.5Si,Cu-Ni-Si alloys,92.62,0.0,0.0,0.0,5.94,1.44,1253.0,773.0,3.0,34.0
Cu-6Ni-1.5Si,Cu-Ni-Si alloys,92.62,0.0,0.0,0.0,5.94,1.44,1253.0,773.0,6.0,35.0
Cu-2Ni-0.5Si,Cu-Ni-Si alloys,97.5,0.0,0.0,0.0,2.0,0.5,1003.0,673.0,72.0,47.0
Cu-2Ni-0.5Si-0.1Mg,Cu-Ni-Si alloys,97.4,0.0,0.0,0.1,2.0,0.5,1003.0,673.0,72.0,44.0
Cu-2Ni-0.5Si,Cu-Ni-Si alloys,97.5,0.0,0.0,0.0,2.0,0.5,1003.0,673.0,72.0,46.0
Cu-6Ni-1.4Si-0.15Mg-0.1Cr,Cu-Ni-Si alloys,92.35,0.0,0.1,0.15,6.0,1.4,1243.0,673.0,0.167,23.0
Cu-6Ni-1.4Si-0.15Mg-0.1Cr,Cu-Ni-Si alloys,92.35,0.0,0.1,0.15,6.0,1.4,1243.0,673.0,0.333,24.0
Cu-6Ni-1.4Si-0.15Mg-0.1Cr,Cu-Ni-Si alloys,92.35,0.0,0.1,0.15,6.0,1.4,1243.0,673.0,0.5,25.0
Cu-6Ni-1.4Si-0.15Mg-0.1Cr,Cu-Ni-Si alloys,92.35,0.0,0.1,0.15,6.0,1.4,1243.0,673.0,0.75,26.0
Cu-6Ni-1.4Si-0.15Mg-0.1Cr,Cu-Ni-Si alloys,92.35,0.0,0.1,0.15,6.0,1.4,1243.0,673.0,1.25,28.0
Cu-6Ni-1.4Si-0.15Mg-0.1Cr,Cu-Ni-Si alloys,92.35,0.0,0.1,0.15,6.0,1.4,1243.0,673.0,2.0,30.0
Cu-6Ni-1.4Si-0.15Mg-0.1Cr,Cu-Ni-Si alloys,92.35,0.0,0.1,0.15,6.0,1.4,1243.0,673.0,3.0,31.0
Cu-6Ni-1.4Si-0.15Mg-0.1Cr,Cu-Ni-Si alloys,92.35,0.0,0.1,0.15,6.0,1.4,1243.0,673.0,4.5,33.0
Cu-6Ni-1.4Si-0.15Mg-0.1Cr,Cu-Ni-Si alloys,92.35,0.0,0.1,0.15,6.0,1.4,1243.0,673.0,6.0,33.0
Cu-6Ni-1.4Si-0.15Mg-0.1Cr,Cu-Ni-Si alloys,92.35,0.0,0.1,0.15,6.0,1.4,1243.0,673.0,8.0,34.0
Cu-6Ni-1.4Si-0.15Mg-0.1Cr,Cu-Ni-Si alloys,92.35,0.0,0.1,0.15,6.0,1.4,1243.0,673.0,10.0,34.0
Cu-6Ni-1.4Si-0.15Mg-0.1Cr,Cu-Ni-Si alloys,92.35,0.0,0.1,0.15,6.0,1.4,1243.0,673.0,12.0,34.0
Cu-6Ni-1.4Si-0.15Mg-0.1Cr,Cu-Ni-Si alloys,92.35,0.0,0.1,0.15,6.0,1.4,1243.0,673.0,14.0,34.0
Cu-6Ni-1.4Si-0.15Mg-0.1Cr,Cu-Ni-Si alloys,92.35,0.0,0.1,0.15,6.0,1.4,1243.0,673.0,16.0,35.0
Cu-6Ni-1.4Si-0.15Mg-0.1Cr,Cu-Ni-Si alloys,92.35,0.0,0.1,0.15,6.0,1.4,1243.0,673.0,18.0,35.0
Cu-6Ni-1.4Si-0.15Mg-0.1Cr,Cu-Ni-Si alloys,92.35,0.0,0.1,0.15,6.0,1.4,1243.0,673.0,20.0,35.0
Cu-6Ni-1.4Si-0.15Mg-0.1Cr,Cu-Ni-Si alloys,92.35,0.0,0.1,0.15,6.0,1.4,1243.0,723.0,0.167,27.0
Cu-6Ni-1.4Si-0.15Mg-0.1Cr,Cu-Ni-Si alloys,92.35,0.0,0.1,0.15,6.0,1.4,1243.0,723.0,0.333,30.0
Cu-6Ni-1.4Si-0.15Mg-0.1Cr,Cu-Ni-Si alloys,92.35,0.0,0.1,0.15,6.0,1.4,1243.0,723.0,0.5,31.0
Cu-6Ni-1.4Si-0.15Mg-0.1Cr,Cu-Ni-Si alloys,92.35,0.0,0.1,0.15,6.0,1.4,1243.0,723.0,0.75,32.0
Cu-6Ni-1.4Si-0.15Mg-0.1Cr,Cu-Ni-Si alloys,92.35,0.0,0.1,0.15,6.0,1.4,1243.0,723.0,1.0,33.0
Cu-6Ni-1.4Si-0.15Mg-0.1Cr,Cu-Ni-Si alloys,92.35,0.0,0.1,0.15,6.0,1.4,1243.0,723.0,1.5,33.0
Cu-6Ni-1.4Si-0.15Mg-0.1Cr,Cu-Ni-Si alloys,92.35,0.0,0.1,0.15,6.0,1.4,1243.0,723.0,2.0,35.0
Cu-6Ni-1.4Si-0.15Mg-0.1Cr,Cu-Ni-Si alloys,92.35,0.0,0.1,0.15,6.0,1.4,1243.0,723.0,3.0,35.0
Cu-6Ni-1.4Si-0.15Mg-0.1Cr,Cu-Ni-Si alloys,92.35,0.0,0.1,0.15,6.0,1.4,1243.0,723.0,4.0,36.0
Cu-6Ni-1.4Si-0.15Mg-0.1Cr,Cu-Ni-Si alloys,92.35,0.0,0.1,0.15,6.0,1.4,1243.0,723.0,5.0,36.0
Cu-6Ni-1.4Si-0.15Mg-0.1Cr,Cu-Ni-Si alloys,92.35,0.0,0.1,0.15,6.0,1.4,1243.0,723.0,6.0,37.0
Cu-6Ni-1.4Si-0.15Mg-0.1Cr,Cu-Ni-Si alloys,92.35,0.0,0.1,0.15,6.0,1.4,1243.0,723.0,9.0,38.0
Cu-6Ni-1.4Si-0.15Mg-0.1Cr,Cu-Ni-Si alloys,92.35,0.0,0.1,0.15,6.0,1.4,1243.0,723.0,11.0,38.0
Cu-6Ni-1.4Si-0.15Mg-0.1Cr,Cu-Ni-Si alloys,92.35,0.0,0.1,0.15,6.0,1.4,1243.0,723.0,13.0,38.0
Cu-6Ni-1.4Si-0.15Mg-0.1Cr,Cu-Ni-Si alloys,92.35,0.0,0.1,0.15,6.0,1.4,1243.0,723.0,15.0,38.0
Cu-6Ni-1.4Si-0.15Mg-0.1Cr,Cu-Ni-Si alloys,92.35,0.0,0.1,0.15,6.0,1.4,1243.0,723.0,17.0,38.0
Cu-6Ni-1.4Si-0.15Mg-0.1Cr,Cu-Ni-Si alloys,92.35,0.0,0.1,0.15,6.0,1.4,1243.0,723.0,19.0,39.0
Cu-6Ni-1.4Si-0.15Mg-0.1Cr,Cu-Ni-Si alloys,92.35,0.0,0.1,0.15,6.0,1.4,1243.0,723.0,21.0,39.0
Cu-6Ni-1.4Si-0.15Mg-0.1Cr,Cu-Ni-Si alloys,92.35,0.0,0.1,0.15,6.0,1.4,1243.0,723.0,23.0,39.0
Cu-6Ni-1.4Si-0.15Mg-0.1Cr,Cu-Ni-Si alloys,92.35,0.0,0.1,0.15,6.0,1.4,1243.0,773.0,0.167,30.0
Cu-6Ni-1.4Si-0.15Mg-0.1Cr,Cu-Ni-Si alloys,92.35,0.0,0.1,0.15,6.0,1.4,1243.0,773.0,0.333,32.0
Cu-6Ni-1.4Si-0.15Mg-0.1Cr,Cu-Ni-Si alloys,92.35,0.0,0.1,0.15,6.0,1.4,1243.0,773.0,0.5,33.0
Cu-6Ni-1.4Si-0.15Mg-0.1Cr,Cu-Ni-Si alloys,92.35,0.0,0.1,0.15,6.0,1.4,1243.0,773.0,0.75,34.0
Cu-6Ni-1.4Si-0.15Mg-0.1Cr,Cu-Ni-Si alloys,92.35,0.0,0.1,0.15,6.0,1.4,1243.0,773.0,1.0,34.0
Cu-6Ni-1.4Si-0.15Mg-0.1Cr,Cu-Ni-Si alloys,92.35,0.0,0.1,0.15,6.0,1.4,1243.0,773.0,1.5,35.0
Cu-6Ni-1.4Si-0.15Mg-0.1Cr,Cu-Ni-Si alloys,92.35,0.0,0.1,0.15,6.0,1.4,1243.0,773.0,2.0,36.0
Cu-6Ni-1.4Si-0.15Mg-0.1Cr,Cu-Ni-Si alloys,92.35,0.0,0.1,0.15,6.0,1.4,1243.0,773.0,3.0,37.0
Cu-6Ni-1.4Si-0.15Mg-0.1Cr,Cu-Ni-Si alloys,92.35,0.0,0.1,0.15,6.0,1.4,1243.0,773.0,4.0,38.0
Cu-6Ni-1.4Si-0.15Mg-0.1Cr,Cu-Ni-Si alloys,92.35,0.0,0.1,0.15,6.0,1.4,1243.0,773.0,6.0,38.0
Cu-6Ni-1.4Si-0.15Mg-0.1Cr,Cu-Ni-Si alloys,92.35,0.0,0.1,0.15,6.0,1.4,1243.0,773.0,8.0,38.0
Cu-6Ni-1.4Si-0.15Mg-0.1Cr,Cu-Ni-Si alloys,92.35,0.0,0.1,0.15,6.0,1.4,1243.0,773.0,10.0,39.0
Cu-6Ni-1.4Si-0.15Mg-0.1Cr,Cu-Ni-Si alloys,92.35,0.0,0.1,0.15,6.0,1.4,1243.0,773.0,12.0,39.0
Cu-6Ni-1.4Si-0.15Mg-0.1Cr,Cu-Ni-Si alloys,92.35,0.0,0.1,0.15,6.0,1.4,1243.0,773.0,14.0,40.0
Cu-6Ni-1.4Si-0.15Mg-0.1Cr,Cu-Ni-Si alloys,92.35,0.0,0.1,0.15,6.0,1.4,1243.0,773.0,16.0,40.0
Cu-6Ni-1.4Si-0.15Mg-0.1Cr,Cu-Ni-Si alloys,92.35,0.0,0.1,0.15,6.0,1.4,1243.0,723.0,0.167,26.0
Cu-6Ni-1.4Si-0.15Mg-0.1Cr,Cu-Ni-Si alloys,92.35,0.0,0.1,0.15,6.0,1.4,1243.0,723.0,0.333,27.0
Cu-6Ni-1.4Si-0.15Mg-0.1Cr,Cu-Ni-Si alloys,92.35,0.0,0.1,0.15,6.0,1.4,1243.0,723.0,0.5,29.0
Cu-6Ni-1.4Si-0.15Mg-0.1Cr,Cu-Ni-Si alloys,92.35,0.0,0.1,0.15,6.0,1.4,1243.0,723.0,1.0,29.0
Cu-6Ni-1.4Si-0.15Mg-0.1Cr,Cu-Ni-Si alloys,92.35,0.0,0.1,0.15,6.0,1.4,1243.0,723.0,1.5,32.0
Cu-6Ni-1.4Si-0.15Mg-0.1Cr,Cu-Ni-Si alloys,92.35,0.0,0.1,0.15,6.0,1.4,1243.0,723.0,2.0,33.0
Cu-6Ni-1.4Si-0.15Mg-0.1Cr,Cu-Ni-Si alloys,92.35,0.0,0.1,0.15,6.0,1.4,1243.0,723.0,3.0,34.0
Cu-6Ni-1.4Si-0.15Mg-0.1Cr,Cu-Ni-Si alloys,92.35,0.0,0.1,0.15,6.0,1.4,1243.0,723.0,4.0,35.0
Cu-6Ni-1.4Si-0.15Mg-0.1Cr,Cu-Ni-Si alloys,92.35,0.0,0.1,0.15,6.0,1.4,1243.0,723.0,5.0,37.0
Cu-6Ni-1.4Si-0.15Mg-0.1Cr,Cu-Ni-Si alloys,92.35,0.0,0.1,0.15,6.0,1.4,1243.0,723.0,7.0,38.0
Cu-6Ni-1.4Si-0.15Mg-0.1Cr,Cu-Ni-Si alloys,92.35,0.0,0.1,0.15,6.0,1.4,1243.0,723.0,9.0,39.0
Cu-6Ni-1.4Si-0.15Mg-0.1Cr,Cu-Ni-Si alloys,92.35,0.0,0.1,0.15,6.0,1.4,1243.0,723.0,11.0,40.0
Cu-6Ni-1.4Si-0.15Mg-0.1Cr,Cu-Ni-Si alloys,92.35,0.0,0.1,0.15,6.0,1.4,1243.0,723.0,13.0,40.0
Cu-6Ni-1.4Si-0.15Mg-0.1Cr,Cu-Ni-Si alloys,92.35,0.0,0.1,0.15,6.0,1.4,1243.0,723.0,15.0,41.0
Cu-6Ni-1.4Si-0.15Mg-0.1Cr,Cu-Ni-Si alloys,92.35,0.0,0.1,0.15,6.0,1.4,1243.0,723.0,17.0,42.0
Cu-6Ni-1.4Si-0.15Mg-0.1Cr,Cu-Ni-Si alloys,92.35,0.0,0.1,0.15,6.0,1.4,1243.0,723.0,20.0,43.0
Cu-6Ni-1.4Si-0.15Mg-0.1Cr,Cu-Ni-Si alloys,92.35,0.0,0.1,0.15,6.0,1.4,1243.0,723.0,23.0,43.0
Cu-6Ni-1.4Si-0.15Mg-0.1Cr,Cu-Ni-Si alloys,92.35,0.0,0.1,0.15,6.0,1.4,1243.0,723.0,27.0,43.0
Cu-6Ni-1.4Si-0.15Mg-0.1Cr,Cu-Ni-Si alloys,92.35,0.0,0.1,0.15,6.0,1.4,1243.0,723.0,0.167,30.0
Cu-6Ni-1.4Si-0.15Mg-0.1Cr,Cu-Ni-Si alloys,92.35,0.0,0.1,0.15,6.0,1.4,1243.0,723.0,0.333,32.0
Cu-6Ni-1.4Si-0.15Mg-0.1Cr,Cu-Ni-Si alloys,92.35,0.0,0.1,0.15,6.0,1.4,1243.0,723.0,0.5,33.0
Cu-6Ni-1.4Si-0.15Mg-0.1Cr,Cu-Ni-Si alloys,92.35,0.0,0.1,0.15,6.0,1.4,1243.0,723.0,0.667,34.0
Cu-6Ni-1.4Si-0.15Mg-0.1Cr,Cu-Ni-Si alloys,92.35,0.0,0.1,0.15,6.0,1.4,1243.0,723.0,1.0,35.0
Cu-6Ni-1.4Si-0.15Mg-0.1Cr,Cu-Ni-Si alloys,92.35,0.0,0.1,0.15,6.0,1.4,1243.0,723.0,1.5,36.0
Cu-6Ni-1.4Si-0.15Mg-0.1Cr,Cu-Ni-Si alloys,92.35,0.0,0.1,0.15,6.0,1.4,1243.0,723.0,2.0,37.0
Cu-6Ni-1.4Si-0.15Mg-0.1Cr,Cu-Ni-Si alloys,92.35,0.0,0.1,0.15,6.0,1.4,1243.0,723.0,3.0,38.0
Cu-6Ni-1.4Si-0.15Mg-0.1Cr,Cu-Ni-Si alloys,92.35,0.0,0.1,0.15,6.0,1.4,1243.0,723.0,4.0,40.0
Cu-6Ni-1.4Si-0.15Mg-0.1Cr,Cu-Ni-Si alloys,92.35,0.0,0.1,0.15,6.0,1.4,1243.0,723.0,5.0,41.0
Cu-6Ni-1.4Si-0.15Mg-0.1Cr,Cu-Ni-Si alloys,92.35,0.0,0.1,0.15,6.0,1.4,1243.0,723.0,7.0,41.0
Cu-6Ni-1.4Si-0.15Mg-0.1Cr,Cu-Ni-Si alloys,92.35,0.0,0.1,0.15,6.0,1.4,1243.0,723.0,9.0,43.0
Cu-6Ni-1.4Si-0.15Mg-0.1Cr,Cu-Ni-Si alloys,92.35,0.0,0.1,0.15,6.0,1.4,1243.0,723.0,11.0,44.0
Cu-6Ni-1.4Si-0.15Mg-0.1Cr,Cu-Ni-Si alloys,92.35,0.0,0.1,0.15,6.0,1.4,1243.0,723.0,13.0,44.0
Cu-6Ni-1.4Si-0.15Mg-0.1Cr,Cu-Ni-Si alloys,92.35,0.0,0.1,0.15,6.0,1.4,1243.0,723.0,15.0,45.0
Cu-6Ni-1.4Si-0.15Mg-0.1Cr,Cu-Ni-Si alloys,92.35,0.0,0.1,0.15,6.0,1.4,1243.0,723.0,17.0,46.0
Cu-6Ni-1.4Si-0.15Mg-0.1Cr,Cu-Ni-Si alloys,92.35,0.0,0.1,0.15,6.0,1.4,1243.0,723.0,20.0,46.0
Cu-6Ni-1.4Si-0.15Mg-0.1Cr,Cu-Ni-Si alloys,92.35,0.0,0.1,0.15,6.0,1.4,1243.0,723.0,23.0,47.0
Cu-6Ni-1.4Si-0.15Mg-0.1Cr,Cu-Ni-Si alloys,92.35,0.0,0.1,0.15,6.0,1.4,1243.0,723.0,26.0,47.0
Cu-6Ni-1.4Si-0.15Mg-0.1Cr,Cu-Ni-Si alloys,92.35,0.0,0.1,0.15,6.0,1.4,1243.0,723.0,30.0,47.0
Cu-6Ni-1.0Si-0.5Al-0.15Mg-0.1Cr,Cu-Ni-Si alloys,92.25,0.5,0.1,0.15,6.0,1.0,1243.0,673.0,0.5,20.0
Cu-6Ni-1.0Si-0.5Al-0.15Mg-0.1Cr,Cu-Ni-Si alloys,92.25,0.5,0.1,0.15,6.0,1.0,1243.0,673.0,1.0,23.0
Cu-6Ni-1.0Si-0.5Al-0.15Mg-0.1Cr,Cu-Ni-Si alloys,92.25,0.5,0.1,0.15,6.0,1.0,1243.0,673.0,2.0,25.0
Cu-6Ni-1.0Si-0.5Al-0.15Mg-0.1Cr,Cu-Ni-Si alloys,92.25,0.5,0.1,0.15,6.0,1.0,1243.0,673.0,3.0,26.0
Cu-6Ni-1.0Si-0.5Al-0.15Mg-0.1Cr,Cu-Ni-Si alloys,92.25,0.5,0.1,0.15,6.0,1.0,1243.0,673.0,4.5,27.0
Cu-6Ni-1.0Si-0.5Al-0.15Mg-0.1Cr,Cu-Ni-Si alloys,92.25,0.5,0.1,0.15,6.0,1.0,1243.0,673.0,6.0,28.0
Cu-6Ni-1.0Si-0.5Al-0.15Mg-0.1Cr,Cu-Ni-Si alloys,92.25,0.5,0.1,0.15,6.0,1.0,1243.0,673.0,8.0,28.0
Cu-6Ni-1.0Si-0.5Al-0.15Mg-0.1Cr,Cu-Ni-Si alloys,92.25,0.5,0.1,0.15,6.0,1.0,1243.0,673.0,10.0,29.0
Cu-6Ni-1.0Si-0.5Al-0.15Mg-0.1Cr,Cu-Ni-Si alloys,92.25,0.5,0.1,0.15,6.0,1.0,1243.0,673.0,12.0,29.0
Cu-6Ni-1.0Si-0.5Al-0.15Mg-0.1Cr,Cu-Ni-Si alloys,92.25,0.5,0.1,0.15,6.0,1.0,1243.0,673.0,14.0,30.0
Cu-6Ni-1.0Si-0.5Al-0.15Mg-0.1Cr,Cu-Ni-Si alloys,92.25,0.5,0.1,0.15,6.0,1.0,1243.0,673.0,16.0,31.0
Cu-6Ni-1.0Si-0.5Al-0.15Mg-0.1Cr,Cu-Ni-Si alloys,92.25,0.5,0.1,0.15,6.0,1.0,1243.0,673.0,18.0,31.0
Cu-6Ni-1.0Si-0.5Al-0.15Mg-0.1Cr,Cu-Ni-Si alloys,92.25,0.5,0.1,0.15,6.0,1.0,1243.0,673.0,20.0,31.0
Cu-6Ni-1.0Si-0.5Al-0.15Mg-0.1Cr,Cu-Ni-Si alloys,92.25,0.5,0.1,0.15,6.0,1.0,1243.0,723.0,0.167,19.0
Cu-6Ni-1.0Si-0.5Al-0.15Mg-0.1Cr,Cu-Ni-Si alloys,92.25,0.5,0.1,0.15,6.0,1.0,1243.0,723.0,0.5,23.0
Cu-6Ni-1.0Si-0.5Al-0.15Mg-0.1Cr,Cu-Ni-Si alloys,92.25,0.5,0.1,0.15,6.0,1.0,1243.0,723.0,1.0,26.0
Cu-6Ni-1.0Si-0.5Al-0.15Mg-0.1Cr,Cu-Ni-Si alloys,92.25,0.5,0.1,0.15,6.0,1.0,1243.0,723.0,2.0,28.0
Cu-6Ni-1.0Si-0.5Al-0.15Mg-0.1Cr,Cu-Ni-Si alloys,92.25,0.5,0.1,0.15,6.0,1.0,1243.0,723.0,3.0,30.0
Cu-6Ni-1.0Si-0.5Al-0.15Mg-0.1Cr,Cu-Ni-Si alloys,92.25,0.5,0.1,0.15,6.0,1.0,1243.0,723.0,4.5,31.0
Cu-6Ni-1.0Si-0.5Al-0.15Mg-0.1Cr,Cu-Ni-Si alloys,92.25,0.5,0.1,0.15,6.0,1.0,1243.0,723.0,6.0,32.0
Cu-6Ni-1.0Si-0.5Al-0.15Mg-0.1Cr,Cu-Ni-Si alloys,92.25,0.5,0.1,0.15,6.0,1.0,1243.0,723.0,8.0,33.0
Cu-6Ni-1.0Si-0.5Al-0.15Mg-0.1Cr,Cu-Ni-Si alloys,92.25,0.5,0.1,0.15,6.0,1.0,1243.0,723.0,10.0,34.0
Cu-6Ni-1.0Si-0.5Al-0.15Mg-0.1Cr,Cu-Ni-Si alloys,92.25,0.5,0.1,0.15,6.0,1.0,1243.0,723.0,12.0,34.0
Cu-6Ni-1.0Si-0.5Al-0.15Mg-0.1Cr,Cu-Ni-Si alloys,92.25,0.5,0.1,0.15,6.0,1.0,1243.0,723.0,14.0,34.0
Cu-6Ni-1.0Si-0.5Al-0.15Mg-0.1Cr,Cu-Ni-Si alloys,92.25,0.5,0.1,0.15,6.0,1.0,1243.0,723.0,16.0,35.0
Cu-6Ni-1.0Si-0.5Al-0.15Mg-0.1Cr,Cu-Ni-Si alloys,92.25,0.5,0.1,0.15,6.0,1.0,1243.0,723.0,18.0,35.0
Cu-6Ni-1.0Si-0.5Al-0.15Mg-0.1Cr,Cu-Ni-Si alloys,92.25,0.5,0.1,0.15,6.0,1.0,1243.0,723.0,20.0,35.0
Cu-6Ni-1.0Si-0.5Al-0.15Mg-0.1Cr,Cu-Ni-Si alloys,92.25,0.5,0.1,0.15,6.0,1.0,1243.0,773.0,0.167,20.0
Cu-6Ni-1.0Si-0.5Al-0.15Mg-0.1Cr,Cu-Ni-Si alloys,92.25,0.5,0.1,0.15,6.0,1.0,1243.0,773.0,0.5,27.0
Cu-6Ni-1.0Si-0.5Al-0.15Mg-0.1Cr,Cu-Ni-Si alloys,92.25,0.5,0.1,0.15,6.0,1.0,1243.0,773.0,1.0,31.0
Cu-6Ni-1.0Si-0.5Al-0.15Mg-0.1Cr,Cu-Ni-Si alloys,92.25,0.5,0.1,0.15,6.0,1.0,1243.0,773.0,2.0,32.0
Cu-6Ni-1.0Si-0.5Al-0.15Mg-0.1Cr,Cu-Ni-Si alloys,92.25,0.5,0.1,0.15,6.0,1.0,1243.0,773.0,3.0,34.0
Cu-6Ni-1.0Si-0.5Al-0.15Mg-0.1Cr,Cu-Ni-Si alloys,92.25,0.5,0.1,0.15,6.0,1.0,1243.0,773.0,4.5,34.0
Cu-6Ni-1.0Si-0.5Al-0.15Mg-0.1Cr,Cu-Ni-Si alloys,92.25,0.5,0.1,0.15,6.0,1.0,1243.0,773.0,6.0,35.0
Cu-6Ni-1.0Si-0.5Al-0.15Mg-0.1Cr,Cu-Ni-Si alloys,92.25,0.5,0.1,0.15,6.0,1.0,1243.0,773.0,8.0,35.0
Cu-6Ni-1.0Si-0.5Al-0.15Mg-0.1Cr,Cu-Ni-Si alloys,92.25,0.5,0.1,0.15,6.0,1.0,1243.0,773.0,10.0,35.0
Cu-6Ni-1.0Si-0.5Al-0.15Mg-0.1Cr,Cu-Ni-Si alloys,92.25,0.5,0.1,0.15,6.0,1.0,1243.0,773.0,12.0,36.0
Cu-6Ni-1.0Si-0.5Al-0.15Mg-0.1Cr,Cu-Ni-Si alloys,92.25,0.5,0.1,0.15,6.0,1.0,1243.0,773.0,14.0,37.0
Cu-6Ni-1.0Si-0.5Al-0.15Mg-0.1Cr,Cu-Ni-Si alloys,92.25,0.5,0.1,0.15,6.0,1.0,1243.0,773.0,16.0,37.0
Cu-6Ni-1.0Si-0.5Al-0.15Mg-0.1Cr,Cu-Ni-Si alloys,92.25,0.5,0.1,0.15,6.0,1.0,1243.0,773.0,18.0,38.0
Cu-6Ni-1.0Si-0.5Al-0.15Mg-0.1Cr,Cu-Ni-Si alloys,92.25,0.5,0.1,0.15,6.0,1.0,1243.0,773.0,20.0,38.0
Cu-6Ni-1.0Si-0.5Al-0.15Mg-0.1Cr,Cu-Ni-Si alloys,92.25,0.5,0.1,0.15,6.0,1.0,1243.0,723.0,0.167,20.0
Cu-6Ni-1.0Si-0.5Al-0.15Mg-0.1Cr,Cu-Ni-Si alloys,92.25,0.5,0.1,0.15,6.0,1.0,1243.0,723.0,0.5,23.0
Cu-6Ni-1.0Si-0.5Al-0.15Mg-0.1Cr,Cu-Ni-Si alloys,92.25,0.5,0.1,0.15,6.0,1.0,1243.0,723.0,0.667,26.0
Cu-6Ni-1.0Si-0.5Al-0.15Mg-0.1Cr,Cu-Ni-Si alloys,92.25,0.5,0.1,0.15,6.0,1.0,1243.0,723.0,1.0,28.0
Cu-6Ni-1.0Si-0.5Al-0.15Mg-0.1Cr,Cu-Ni-Si alloys,92.25,0.5,0.1,0.15,6.0,1.0,1243.0,723.0,1.5,29.0
Cu-6Ni-1.0Si-0.5Al-0.15Mg-0.1Cr,Cu-Ni-Si alloys,92.25,0.5,0.1,0.15,6.0,1.0,1243.0,723.0,2.0,29.0
Cu-6Ni-1.0Si-0.5Al-0.15Mg-0.1Cr,Cu-Ni-Si alloys,92.25,0.5,0.1,0.15,6.0,1.0,1243.0,723.0,3.0,30.0
Cu-6Ni-1.0Si-0.5Al-0.15Mg-0.1Cr,Cu-Ni-Si alloys,92.25,0.5,0.1,0.15,6.0,1.0,1243.0,723.0,4.0,30.0
Cu-6Ni-1.0Si-0.5Al-0.15Mg-0.1Cr,Cu-Ni-Si alloys,92.25,0.5,0.1,0.15,6.0,1.0,1243.0,723.0,5.0,31.0
Cu-6Ni-1.0Si-0.5Al-0.15Mg-0.1Cr,Cu-Ni-Si alloys,92.25,0.5,0.1,0.15,6.0,1.0,1243.0,723.0,7.0,31.0
Cu-6Ni-1.0Si-0.5Al-0.15Mg-0.1Cr,Cu-Ni-Si alloys,92.25,0.5,0.1,0.15,6.0,1.0,1243.0,723.0,9.0,31.0
Cu-6Ni-1.0Si-0.5Al-0.15Mg-0.1Cr,Cu-Ni-Si alloys,92.25,0.5,0.1,0.15,6.0,1.0,1243.0,723.0,11.0,32.0
Cu-6Ni-1.0Si-0.5Al-0.15Mg-0.1Cr,Cu-Ni-Si alloys,92.25,0.5,0.1,0.15,6.0,1.0,1243.0,723.0,13.0,33.0
Cu-6Ni-1.0Si-0.5Al-0.15Mg-0.1Cr,Cu-Ni-Si alloys,92.25,0.5,0.1,0.15,6.0,1.0,1243.0,723.0,15.0,33.0
Cu-6Ni-1.0Si-0.5Al-0.15Mg-0.1Cr,Cu-Ni-Si alloys,92.25,0.5,0.1,0.15,6.0,1.0,1243.0,723.0,17.0,33.0
Cu-6Ni-1.0Si-0.5Al-0.15Mg-0.1Cr,Cu-Ni-Si alloys,92.25,0.5,0.1,0.15,6.0,1.0,1243.0,723.0,20.0,33.0
Cu-6Ni-1.0Si-0.5Al-0.15Mg-0.1Cr,Cu-Ni-Si alloys,92.25,0.5,0.1,0.15,6.0,1.0,1243.0,723.0,23.0,33.0
Cu-6Ni-1.0Si-0.5Al-0.15Mg-0.1Cr,Cu-Ni-Si alloys,92.25,0.5,0.1,0.15,6.0,1.0,1243.0,723.0,27.0,34.0
Cu-6Ni-1.0Si-0.5Al-0.15Mg-0.1Cr,Cu-Ni-Si alloys,92.25,0.5,0.1,0.15,6.0,1.0,1243.0,723.0,0.167,24.0
Cu-6Ni-1.0Si-0.5Al-0.15Mg-0.1Cr,Cu-Ni-Si alloys,92.25,0.5,0.1,0.15,6.0,1.0,1243.0,723.0,0.333,27.0
Cu-6Ni-1.0Si-0.5Al-0.15Mg-0.1Cr,Cu-Ni-Si alloys,92.25,0.5,0.1,0.15,6.0,1.0,1243.0,723.0,0.5,28.0
Cu-6Ni-1.0Si-0.5Al-0.15Mg-0.1Cr,Cu-Ni-Si alloys,92.25,0.5,0.1,0.15,6.0,1.0,1243.0,723.0,0.667,29.0
Cu-6Ni-1.0Si-0.5Al-0.15Mg-0.1Cr,Cu-Ni-Si alloys,92.25,0.5,0.1,0.15,6.0,1.0,1243.0,723.0,1.0,29.0
Cu-6Ni-1.0Si-0.5Al-0.15Mg-0.1Cr,Cu-Ni-Si alloys,92.25,0.5,0.1,0.15,6.0,1.0,1243.0,723.0,1.5,30.0
Cu-6Ni-1.0Si-0.5Al-0.15Mg-0.1Cr,Cu-Ni-Si alloys,92.25,0.5,0.1,0.15,6.0,1.0,1243.0,723.0,2.0,31.0
Cu-6Ni-1.0Si-0.5Al-0.15Mg-0.1Cr,Cu-Ni-Si alloys,92.25,0.5,0.1,0.15,6.0,1.0,1243.0,723.0,3.0,31.0
Cu-6Ni-1.0Si-0.5Al-0.15Mg-0.1Cr,Cu-Ni-Si alloys,92.25,0.5,0.1,0.15,6.0,1.0,1243.0,723.0,4.0,32.0
Cu-6Ni-1.0Si-0.5Al-0.15Mg-0.1Cr,Cu-Ni-Si alloys,92.25,0.5,0.1,0.15,6.0,1.0,1243.0,723.0,5.0,32.0
Cu-6Ni-1.0Si-0.5Al-0.15Mg-0.1Cr,Cu-Ni-Si alloys,92.25,0.5,0.1,0.15,6.0,1.0,1243.0,723.0,7.0,33.0
Cu-6Ni-1.0Si-0.5Al-0.15Mg-0.1Cr,Cu-Ni-Si alloys,92.25,0.5,0.1,0.15,6.0,1.0,1243.0,723.0,9.0,33.0
Cu-6Ni-1.0Si-0.5Al-0.15Mg-0.1Cr,Cu-Ni-Si alloys,92.25,0.5,0.1,0.15,6.0,1.0,1243.0,723.0,11.0,34.0
Cu-6Ni-1.0Si-0.5Al-0.15Mg-0.1Cr,Cu-Ni-Si alloys,92.25,0.5,0.1,0.15,6.0,1.0,1243.0,723.0,13.0,34.0
Cu-6Ni-1.0Si-0.5Al-0.15Mg-0.1Cr,Cu-Ni-Si alloys,92.25,0.5,0.1,0.15,6.0,1.0,1243.0,723.0,15.0,35.0
Cu-6Ni-1.0Si-0.5Al-0.15Mg-0.1Cr,Cu-Ni-Si alloys,92.25,0.5,0.1,0.15,6.0,1.0,1243.0,723.0,17.0,35.0
Cu-6Ni-1.0Si-0.5Al-0.15Mg-0.1Cr,Cu-Ni-Si alloys,92.25,0.5,0.1,0.15,6.0,1.0,1243.0,723.0,20.0,35.0
Cu-6Ni-1.0Si-0.5Al-0.15Mg-0.1Cr,Cu-Ni-Si alloys,92.25,0.5,0.1,0.15,6.0,1.0,1243.0,723.0,23.0,35.0
Cu-6Ni-1.0Si-0.5Al-0.15Mg-0.1Cr,Cu-Ni-Si alloys,92.25,0.5,0.1,0.15,6.0,1.0,1243.0,723.0,27.0,36.0
Cu-6Ni-1Si-0.5Al-0.15Mg-0.1Cr,Cu-Ni-Si alloys,92.25,0.5,0.1,0.15,6.0,1.0,1243.0,723.0,0.5,24.0
Cu-6Ni-1Si-0.5Al-0.15Mg-0.1Cr,Cu-Ni-Si alloys,92.25,0.5,0.1,0.15,6.0,1.0,1243.0,723.0,1.0,26.0
Cu-6Ni-1Si-0.5Al-0.15Mg-0.1Cr,Cu-Ni-Si alloys,92.25,0.5,0.1,0.15,6.0,1.0,1243.0,723.0,2.0,27.0
Cu-6Ni-1Si-0.5Al-0.15Mg-0.1Cr,Cu-Ni-Si alloys,92.25,0.5,0.1,0.15,6.0,1.0,1243.0,723.0,5.0,29.0
Cu-6Ni-1Si-0.5Al-0.15Mg-0.1Cr,Cu-Ni-Si alloys,92.25,0.5,0.1,0.15,6.0,1.0,1243.0,723.0,8.0,30.0
Cu-6Ni-1Si-0.5Al-0.15Mg-0.1Cr,Cu-Ni-Si alloys,92.25,0.5,0.1,0.15,6.0,1.0,1243.0,723.0,9.0,30.0
Cu-6Ni-1Si-0.5Al-0.15Mg-0.1Cr,Cu-Ni-Si alloys,92.25,0.5,0.1,0.15,6.0,1.0,1243.0,723.0,17.0,31.0
Cu-6Ni-1Si-0.5Al-0.15Mg-0.1Cr,Cu-Ni-Si alloys,92.25,0.5,0.1,0.15,6.0,1.0,1243.0,723.0,20.0,31.0
Cu-6Ni-1Si-0.5Al-0.15Mg-0.1Cr,Cu-Ni-Si alloys,92.25,0.5,0.1,0.15,6.0,1.0,1243.0,773.0,0.5,26.0
Cu-6Ni-1Si-0.5Al-0.15Mg-0.1Cr,Cu-Ni-Si alloys,92.25,0.5,0.1,0.15,6.0,1.0,1243.0,773.0,1.0,28.0
Cu-6Ni-1Si-0.5Al-0.15Mg-0.1Cr,Cu-Ni-Si alloys,92.25,0.5,0.1,0.15,6.0,1.0,1243.0,773.0,2.0,30.0
Cu-6Ni-1Si-0.5Al-0.15Mg-0.1Cr,Cu-Ni-Si alloys,92.25,0.5,0.1,0.15,6.0,1.0,1243.0,773.0,5.0,31.0
Cu-6Ni-1Si-0.5Al-0.15Mg-0.1Cr,Cu-Ni-Si alloys,92.25,0.5,0.1,0.15,6.0,1.0,1243.0,773.0,8.0,32.0
Cu-6Ni-1Si-0.5Al-0.15Mg-0.1Cr,Cu-Ni-Si alloys,92.25,0.5,0.1,0.15,6.0,1.0,1243.0,773.0,15.0,33.0
Cu-6Ni-1Si-0.5Al-0.15Mg-0.1Cr,Cu-Ni-Si alloys,92.25,0.5,0.1,0.15,6.0,1.0,1243.0,773.0,20.0,33.0
Cu-6Ni-1Si-0.5Al,Cu-Ni-Si alloys,92.25,0.5,0.1,0.15,6.0,1.0,1253.0,723.0,0.2167,25.0
Cu-6Ni-1Si-0.5Al,Cu-Ni-Si alloys,92.25,0.5,0.1,0.15,6.0,1.0,1253.0,673.0,0.17,21.0
Cu-6Ni-1Si-0.5Al,Cu-Ni-Si alloys,92.25,0.5,0.1,0.15,6.0,1.0,1253.0,673.0,0.5,23.0
Cu-6Ni-1Si-0.5Al,Cu-Ni-Si alloys,92.25,0.5,0.1,0.15,6.0,1.0,1253.0,673.0,1.0,23.0
Cu-6Ni-1Si-0.5Al,Cu-Ni-Si alloys,92.25,0.5,0.1,0.15,6.0,1.0,1253.0,673.0,2.0,24.0
Cu-6Ni-1Si-0.5Al,Cu-Ni-Si alloys,92.25,0.5,0.1,0.15,6.0,1.0,1253.0,723.0,0.17,25.0
Cu-6Ni-1Si-0.5Al,Cu-Ni-Si alloys,92.25,0.5,0.1,0.15,6.0,1.0,1253.0,723.0,0.5,26.0
Cu-6Ni-1Si-0.5Al,Cu-Ni-Si alloys,92.25,0.5,0.1,0.15,6.0,1.0,1253.0,723.0,1.0,28.0
Cu-6Ni-1Si-0.5Al,Cu-Ni-Si alloys,92.25,0.5,0.1,0.15,6.0,1.0,1253.0,723.0,2.0,29.0
Cu-6Ni-1Si-0.5Al,Cu-Ni-Si alloys,92.25,0.5,0.1,0.15,6.0,1.0,1253.0,773.0,0.16,28.0
Cu-6Ni-1Si-0.5Al,Cu-Ni-Si alloys,92.25,0.5,0.1,0.15,6.0,1.0,1253.0,773.0,0.5,28.0
Cu-6Ni-1Si-0.5Al,Cu-Ni-Si alloys,92.25,0.5,0.1,0.15,6.0,1.0,1253.0,773.0,1.0,29.0
Cu-6Ni-1Si-0.5Al,Cu-Ni-Si alloys,92.25,0.5,0.1,0.15,6.0,1.0,1253.0,773.0,2.0,30.0
Cu-6Ni-1Si-0.5Al,Cu-Ni-Si alloys,92.25,0.5,0.1,0.15,6.0,1.0,1253.0,673.0,0.17,12.0
Cu-6Ni-1Si-0.5Al,Cu-Ni-Si alloys,92.25,0.5,0.1,0.15,6.0,1.0,1253.0,673.0,0.15,13.0
Cu-6Ni-1Si-0.5Al,Cu-Ni-Si alloys,92.25,0.5,0.1,0.15,6.0,1.0,1253.0,673.0,1.0,13.0
Cu-6Ni-1Si-0.5Al,Cu-Ni-Si alloys,92.25,0.5,0.1,0.15,6.0,1.0,1253.0,673.0,2.0,14.0
Cu-6Ni-1Si-0.5Al,Cu-Ni-Si alloys,92.25,0.5,0.1,0.15,6.0,1.0,1253.0,723.0,0.17,18.0
Cu-6Ni-1Si-0.5Al,Cu-Ni-Si alloys,92.25,0.5,0.1,0.15,6.0,1.0,1253.0,723.0,0.5,18.0
Cu-6Ni-1Si-0.5Al,Cu-Ni-Si alloys,92.25,0.5,0.1,0.15,6.0,1.0,1253.0,723.0,1.0,19.0
Cu-6Ni-1Si-0.5Al,Cu-Ni-Si alloys,92.25,0.5,0.1,0.15,6.0,1.0,1253.0,723.0,2.0,20.0
Cu-6Ni-1Si-0.5Al,Cu-Ni-Si alloys,92.25,0.5,0.1,0.15,6.0,1.0,1253.0,773.0,0.17,17.0
Cu-6Ni-1Si-0.5Al,Cu-Ni-Si alloys,92.25,0.5,0.1,0.15,6.0,1.0,1253.0,773.0,0.5,17.0
Cu-6Ni-1Si-0.5Al,Cu-Ni-Si alloys,92.25,0.5,0.1,0.15,6.0,1.0,1253.0,773.0,1.0,18.0
Cu-6Ni-1Si-0.5Al,Cu-Ni-Si alloys,92.25,0.5,0.1,0.15,6.0,1.0,1253.0,773.0,2.0,18.0
Cu-6Ni-1Si-0.5Al,Cu-Ni-Si alloys,92.25,0.5,0.1,0.15,6.0,1.0,1253.0,673.0,0.17,21.0
Cu-6Ni-1Si-0.5Al,Cu-Ni-Si alloys,92.25,0.5,0.1,0.15,6.0,1.0,1253.0,673.0,0.5,23.0
Cu-6Ni-1Si-0.5Al,Cu-Ni-Si alloys,92.25,0.5,0.1,0.15,6.0,1.0,1253.0,673.0,1.0,24.0
Cu-6Ni-1Si-0.5Al,Cu-Ni-Si alloys,92.25,0.5,0.1,0.15,6.0,1.0,1253.0,673.0,2.0,24.0
Cu-6Ni-1Si-0.5Al,Cu-Ni-Si alloys,92.25,0.5,0.1,0.15,6.0,1.0,1253.0,673.0,3.0,25.0
Cu-6Ni-1Si-0.5Al,Cu-Ni-Si alloys,92.25,0.5,0.1,0.15,6.0,1.0,1253.0,723.0,0.17,25.0
Cu-6Ni-1Si-0.5Al,Cu-Ni-Si alloys,92.25,0.5,0.1,0.15,6.0,1.0,1253.0,723.0,0.5,27.0
Cu-6Ni-1Si-0.5Al,Cu-Ni-Si alloys,92.25,0.5,0.1,0.15,6.0,1.0,1253.0,723.0,1.0,28.0
Cu-6Ni-1Si-0.5Al,Cu-Ni-Si alloys,92.25,0.5,0.1,0.15,6.0,1.0,1253.0,723.0,2.0,29.0
Cu-6Ni-1Si-0.5Al,Cu-Ni-Si alloys,92.25,0.5,0.1,0.15,6.0,1.0,1253.0,723.0,3.0,29.0
Cu-6Ni-1Si-0.5Al,Cu-Ni-Si alloys,92.25,0.5,0.1,0.15,6.0,1.0,1253.0,773.0,0.17,27.0
Cu-6Ni-1Si-0.5Al,Cu-Ni-Si alloys,92.25,0.5,0.1,0.15,6.0,1.0,1253.0,773.0,0.5,29.0
Cu-6Ni-1Si-0.5Al,Cu-Ni-Si alloys,92.25,0.5,0.1,0.15,6.0,1.0,1253.0,773.0,1.0,30.0
Cu-6Ni-1Si-0.5Al,Cu-Ni-Si alloys,92.25,0.5,0.1,0.15,6.0,1.0,1253.0,773.0,2.0,32.0
Cu-6Ni-1Si-0.5Al,Cu-Ni-Si alloys,92.25,0.5,0.1,0.15,6.0,1.0,1253.0,773.0,3.0,32.0
Cu-6Ni-1Si-0.5Al,Cu-Ni-Si alloys,92.25,0.5,0.1,0.15,6.0,1.0,1253.0,673.0,0.083,23.0
Cu-6Ni-1Si-0.5Al,Cu-Ni-Si alloys,92.25,0.5,0.1,0.15,6.0,1.0,1253.0,673.0,0.25,25.0
Cu-6Ni-1Si-0.5Al,Cu-Ni-Si alloys,92.25,0.5,0.1,0.15,6.0,1.0,1253.0,673.0,0.5,28.0
Cu-6Ni-1Si-0.5Al,Cu-Ni-Si alloys,92.25,0.5,0.1,0.15,6.0,1.0,1253.0,673.0,0.75,30.0
Cu-6Ni-1Si-0.5Al,Cu-Ni-Si alloys,92.25,0.5,0.1,0.15,6.0,1.0,1253.0,673.0,1.0,31.0
Cu-6Ni-1Si-0.5Al,Cu-Ni-Si alloys,92.25,0.5,0.1,0.15,6.0,1.0,1253.0,673.0,1.5,33.0
Cu-6Ni-1Si-0.5Al,Cu-Ni-Si alloys,92.25,0.5,0.1,0.15,6.0,1.0,1253.0,673.0,2.0,35.0
Cu-6Ni-1Si-0.5Al,Cu-Ni-Si alloys,92.25,0.5,0.1,0.15,6.0,1.0,1253.0,673.0,3.0,37.0
Cu-6Ni-1Si-0.5Al,Cu-Ni-Si alloys,92.25,0.5,0.1,0.15,6.0,1.0,1253.0,673.0,4.0,39.0
Cu-6Ni-1Si-0.5Al,Cu-Ni-Si alloys,92.25,0.5,0.1,0.15,6.0,1.0,1253.0,673.0,5.0,40.0
Cu-6Ni-1Si-0.5Al,Cu-Ni-Si alloys,92.25,0.5,0.1,0.15,6.0,1.0,1253.0,673.0,6.0,42.0
Cu-6Ni-1Si-0.5Al,Cu-Ni-Si alloys,92.25,0.5,0.1,0.15,6.0,1.0,1253.0,673.0,8.0,46.0
Cu-6Ni-1Si-0.5Al,Cu-Ni-Si alloys,92.25,0.5,0.1,0.15,6.0,1.0,1253.0,723.0,0.083,27.0
Cu-6Ni-1Si-0.5Al,Cu-Ni-Si alloys,92.25,0.5,0.1,0.15,6.0,1.0,1253.0,723.0,0.25,32.0
Cu-6Ni-1Si-0.5Al,Cu-Ni-Si alloys,92.25,0.5,0.1,0.15,6.0,1.0,1253.0,723.0,0.5,36.0
Cu-6Ni-1Si-0.5Al,Cu-Ni-Si alloys,92.25,0.5,0.1,0.15,6.0,1.0,1253.0,723.0,0.75,38.0
Cu-6Ni-1Si-0.5Al,Cu-Ni-Si alloys,92.25,0.5,0.1,0.15,6.0,1.0,1253.0,723.0,1.0,39.0
Cu-6Ni-1Si-0.5Al,Cu-Ni-Si alloys,92.25,0.5,0.1,0.15,6.0,1.0,1253.0,723.0,1.5,42.0
Cu-6Ni-1Si-0.5Al,Cu-Ni-Si alloys,92.25,0.5,0.1,0.15,6.0,1.0,1253.0,723.0,2.0,43.0
Cu-6Ni-1Si-0.5Al,Cu-Ni-Si alloys,92.25,0.5,0.1,0.15,6.0,1.0,1253.0,723.0,3.0,46.0
Cu-6Ni-1Si-0.5Al,Cu-Ni-Si alloys,92.25,0.5,0.1,0.15,6.0,1.0,1253.0,723.0,4.0,49.0
Cu-6Ni-1Si-0.5Al,Cu-Ni-Si alloys,92.25,0.5,0.1,0.15,6.0,1.0,1253.0,723.0,5.0,50.0
Cu-6Ni-1Si-0.5Al,Cu-Ni-Si alloys,92.25,0.5,0.1,0.15,6.0,1.0,1253.0,723.0,6.0,52.0
Cu-6Ni-1Si-0.5Al,Cu-Ni-Si alloys,92.25,0.5,0.1,0.15,6.0,1.0,1253.0,723.0,8.0,55.0
Cu-6Ni-1Si-0.5Al,Cu-Ni-Si alloys,92.25,0.5,0.1,0.15,6.0,1.0,1253.0,773.0,0.083,32.0
Cu-6Ni-1Si-0.5Al,Cu-Ni-Si alloys,92.25,0.5,0.1,0.15,6.0,1.0,1253.0,773.0,0.25,38.0
Cu-6Ni-1Si-0.5Al,Cu-Ni-Si alloys,92.25,0.5,0.1,0.15,6.0,1.0,1253.0,773.0,0.5,41.0
Cu-6Ni-1Si-0.5Al,Cu-Ni-Si alloys,92.25,0.5,0.1,0.15,6.0,1.0,1253.0,773.0,0.75,45.0
Cu-6Ni-1Si-0.5Al,Cu-Ni-Si alloys,92.25,0.5,0.1,0.15,6.0,1.0,1253.0,773.0,1.0,47.0
Cu-6Ni-1Si-0.5Al,Cu-Ni-Si alloys,92.25,0.5,0.1,0.15,6.0,1.0,1253.0,773.0,1.5,51.0
Cu-6Ni-1Si-0.5Al,Cu-Ni-Si alloys,92.25,0.5,0.1,0.15,6.0,1.0,1253.0,773.0,2.0,53.0
Cu-6Ni-1Si-0.5Al,Cu-Ni-Si alloys,92.25,0.5,0.1,0.15,6.0,1.0,1253.0,773.0,3.0,55.0
Cu-6Ni-1Si-0.5Al,Cu-Ni-Si alloys,92.25,0.5,0.1,0.15,6.0,1.0,1253.0,773.0,4.0,55.0
Cu-6Ni-1Si-0.5Al,Cu-Ni-Si alloys,92.25,0.5,0.1,0.15,6.0,1.0,1253.0,773.0,5.0,56.0
Cu-6Ni-1Si-0.5Al,Cu-Ni-Si alloys,92.25,0.5,0.1,0.15,6.0,1.0,1253.0,773.0,6.0,57.0
Cu-6Ni-1Si-0.5Al,Cu-Ni-Si alloys,92.25,0.5,0.1,0.15,6.0,1.0,1253.0,773.0,8.0,56.0
Cu-6Ni-1Si-0.5Al,Cu-Ni-Si alloys,92.25,0.5,0.1,0.15,6.0,1.0,1253.0,673.0,0.083,33.0
Cu-6Ni-1Si-0.5Al,Cu-Ni-Si alloys,92.25,0.5,0.1,0.15,6.0,1.0,1253.0,673.0,0.25,36.0
Cu-6Ni-1Si-0.5Al,Cu-Ni-Si alloys,92.25,0.5,0.1,0.15,6.0,1.0,1253.0,673.0,0.5,39.0
Cu-6Ni-1Si-0.5Al,Cu-Ni-Si alloys,92.25,0.5,0.1,0.15,6.0,1.0,1253.0,673.0,0.75,41.0
Cu-6Ni-1Si-0.5Al,Cu-Ni-Si alloys,92.25,0.5,0.1,0.15,6.0,1.0,1253.0,673.0,1.0,42.0
Cu-6Ni-1Si-0.5Al,Cu-Ni-Si alloys,92.25,0.5,0.1,0.15,6.0,1.0,1253.0,673.0,1.5,47.0
Cu-6Ni-1Si-0.5Al,Cu-Ni-Si alloys,92.25,0.5,0.1,0.15,6.0,1.0,1253.0,673.0,2.0,49.0
Cu-6Ni-1Si-0.5Al,Cu-Ni-Si alloys,92.25,0.5,0.1,0.15,6.0,1.0,1253.0,673.0,3.0,53.0
Cu-6Ni-1Si-0.5Al,Cu-Ni-Si alloys,92.25,0.5,0.1,0.15,6.0,1.0,1253.0,673.0,4.0,55.0
Cu-6Ni-1Si-0.5Al,Cu-Ni-Si alloys,92.25,0.5,0.1,0.15,6.0,1.0,1253.0,673.0,5.0,57.0
Cu-6Ni-1Si-0.5Al,Cu-Ni-Si alloys,92.25,0.5,0.1,0.15,6.0,1.0,1253.0,673.0,6.0,59.0
Cu-6Ni-1Si-0.5Al,Cu-Ni-Si alloys,92.25,0.5,0.1,0.15,6.0,1.0,1253.0,673.0,8.0,61.0
Cu-6Ni-1Si-0.5Al,Cu-Ni-Si alloys,92.25,0.5,0.1,0.15,6.0,1.0,1253.0,723.0,0.083,36.0
Cu-6Ni-1Si-0.5Al,Cu-Ni-Si alloys,92.25,0.5,0.1,0.15,6.0,1.0,1253.0,723.0,0.25,41.0
Cu-6Ni-1Si-0.5Al,Cu-Ni-Si alloys,92.25,0.5,0.1,0.15,6.0,1.0,1253.0,723.0,0.5,46.0
Cu-6Ni-1Si-0.5Al,Cu-Ni-Si alloys,92.25,0.5,0.1,0.15,6.0,1.0,1253.0,723.0,0.75,49.0
Cu-6Ni-1Si-0.5Al,Cu-Ni-Si alloys,92.25,0.5,0.1,0.15,6.0,1.0,1253.0,723.0,1.0,50.0
Cu-6Ni-1Si-0.5Al,Cu-Ni-Si alloys,92.25,0.5,0.1,0.15,6.0,1.0,1253.0,723.0,1.5,54.0
Cu-6Ni-1Si-0.5Al,Cu-Ni-Si alloys,92.25,0.5,0.1,0.15,6.0,1.0,1253.0,723.0,2.0,56.0
Cu-6Ni-1Si-0.5Al,Cu-Ni-Si alloys,92.25,0.5,0.1,0.15,6.0,1.0,1253.0,723.0,3.0,58.0
Cu-6Ni-1Si-0.5Al,Cu-Ni-Si alloys,92.25,0.5,0.1,0.15,6.0,1.0,1253.0,723.0,4.0,59.0
Cu-6Ni-1Si-0.5Al,Cu-Ni-Si alloys,92.25,0.5,0.1,0.15,6.0,1.0,1253.0,723.0,5.0,59.0
Cu-6Ni-1Si-0.5Al,Cu-Ni-Si alloys,92.25,0.5,0.1,0.15,6.0,1.0,1253.0,723.0,6.0,60.0
Cu-6Ni-1Si-0.5Al,Cu-Ni-Si alloys,92.25,0.5,0.1,0.15,6.0,1.0,1253.0,723.0,8.0,61.0
Cu-6Ni-1Si-0.5Al,Cu-Ni-Si alloys,92.25,0.5,0.1,0.15,6.0,1.0,1253.0,773.0,0.083,43.0
Cu-6Ni-1Si-0.5Al,Cu-Ni-Si alloys,92.25,0.5,0.1,0.15,6.0,1.0,1253.0,773.0,0.25,49.0
Cu-6Ni-1Si-0.5Al,Cu-Ni-Si alloys,92.25,0.5,0.1,0.15,6.0,1.0,1253.0,773.0,0.5,52.0
Cu-6Ni-1Si-0.5Al,Cu-Ni-Si alloys,92.25,0.5,0.1,0.15,6.0,1.0,1253.0,773.0,0.75,53.0
Cu-6Ni-1Si-0.5Al,Cu-Ni-Si alloys,92.25,0.5,0.1,0.15,6.0,1.0,1253.0,773.0,1.0,54.0
Cu-6Ni-1Si-0.5Al,Cu-Ni-Si alloys,92.25,0.5,0.1,0.15,6.0,1.0,1253.0,773.0,1.5,55.0
Cu-6Ni-1Si-0.5Al,Cu-Ni-Si alloys,92.25,0.5,0.1,0.15,6.0,1.0,1253.0,773.0,2.0,55.0
Cu-6Ni-1Si-0.5Al,Cu-Ni-Si alloys,92.25,0.5,0.1,0.15,6.0,1.0,1253.0,773.0,3.0,55.0
Cu-6Ni-1Si-0.5Al,Cu-Ni-Si alloys,92.25,0.5,0.1,0.15,6.0,1.0,1253.0,773.0,4.0,56.0
Cu-6Ni-1Si-0.5Al,Cu-Ni-Si alloys,92.25,0.5,0.1,0.15,6.0,1.0,1253.0,773.0,5.0,56.0
Cu-6Ni-1Si-0.5Al,Cu-Ni-Si alloys,92.25,0.5,0.1,0.15,6.0,1.0,1253.0,773.0,6.0,56.0
Cu-6Ni-1Si-0.5Al,Cu-Ni-Si alloys,92.25,0.5,0.1,0.15,6.0,1.0,1253.0,773.0,8.0,56.0
Cu-6Ni-1Si-0.5Al,Cu-Ni-Si alloys,92.25,0.5,0.1,0.15,6.0,1.0,1253.0,823.0,0.083,42.0
Cu-6Ni-1Si-0.5Al,Cu-Ni-Si alloys,92.25,0.5,0.1,0.15,6.0,1.0,1253.0,823.0,0.25,46.0
Cu-6Ni-1Si-0.5Al,Cu-Ni-Si alloys,92.25,0.5,0.1,0.15,6.0,1.0,1253.0,823.0,0.5,48.0
Cu-6Ni-1Si-0.5Al,Cu-Ni-Si alloys,92.25,0.5,0.1,0.15,6.0,1.0,1253.0,823.0,0.75,48.0
Cu-6Ni-1Si-0.5Al,Cu-Ni-Si alloys,92.25,0.5,0.1,0.15,6.0,1.0,1253.0,823.0,1.0,48.0
Cu-6Ni-1Si-0.5Al,Cu-Ni-Si alloys,92.25,0.5,0.1,0.15,6.0,1.0,1253.0,823.0,1.5,48.0
Cu-6Ni-1Si-0.5Al,Cu-Ni-Si alloys,92.25,0.5,0.1,0.15,6.0,1.0,1253.0,823.0,2.0,49.0
Cu-6Ni-1Si-0.5Al,Cu-Ni-Si alloys,92.25,0.5,0.1,0.15,6.0,1.0,1253.0,823.0,3.0,49.0
Cu-6Ni-1Si-0.5Al,Cu-Ni-Si alloys,92.25,0.5,0.1,0.15,6.0,1.0,1253.0,823.0,4.0,49.0
Cu-6Ni-1Si-0.5Al,Cu-Ni-Si alloys,92.25,0.5,0.1,0.15,6.0,1.0,1253.0,823.0,5.0,49.0
Cu-6Ni-1Si-0.5Al,Cu-Ni-Si alloys,92.25,0.5,0.1,0.15,6.0,1.0,1253.0,823.0,6.0,50.0
Cu-6Ni-1Si-0.5Al,Cu-Ni-Si alloys,92.25,0.5,0.1,0.15,6.0,1.0,1253.0,823.0,8.0,50.0
Cu-6Ni-1Si-0.5Al,Cu-Ni-Si alloys,92.25,0.5,0.1,0.15,6.0,1.0,1253.0,673.0,0.083,41.0
Cu-6Ni-1Si-0.5Al,Cu-Ni-Si alloys,92.25,0.5,0.1,0.15,6.0,1.0,1253.0,673.0,0.25,44.0
Cu-6Ni-1Si-0.5Al,Cu-Ni-Si alloys,92.25,0.5,0.1,0.15,6.0,1.0,1253.0,673.0,0.5,47.0
Cu-6Ni-1Si-0.5Al,Cu-Ni-Si alloys,92.25,0.5,0.1,0.15,6.0,1.0,1253.0,673.0,0.75,50.0
Cu-6Ni-1Si-0.5Al,Cu-Ni-Si alloys,92.25,0.5,0.1,0.15,6.0,1.0,1253.0,673.0,1.0,51.0
Cu-6Ni-1Si-0.5Al,Cu-Ni-Si alloys,92.25,0.5,0.1,0.15,6.0,1.0,1253.0,673.0,1.5,54.0
Cu-6Ni-1Si-0.5Al,Cu-Ni-Si alloys,92.25,0.5,0.1,0.15,6.0,1.0,1253.0,673.0,2.0,57.0
Cu-6Ni-1Si-0.5Al,Cu-Ni-Si alloys,92.25,0.5,0.1,0.15,6.0,1.0,1253.0,673.0,3.0,60.0
Cu-6Ni-1Si-0.5Al,Cu-Ni-Si alloys,92.25,0.5,0.1,0.15,6.0,1.0,1253.0,673.0,4.0,61.0
Cu-6Ni-1Si-0.5Al,Cu-Ni-Si alloys,92.25,0.5,0.1,0.15,6.0,1.0,1253.0,673.0,5.0,62.0
Cu-6Ni-1Si-0.5Al,Cu-Ni-Si alloys,92.25,0.5,0.1,0.15,6.0,1.0,1253.0,673.0,6.0,62.0
Cu-6Ni-1Si-0.5Al,Cu-Ni-Si alloys,92.25,0.5,0.1,0.15,6.0,1.0,1253.0,673.0,8.0,64.0
Cu-6Ni-1Si-0.5Al,Cu-Ni-Si alloys,92.25,0.5,0.1,0.15,6.0,1.0,1253.0,723.0,0.083,43.0
Cu-6Ni-1Si-0.5Al,Cu-Ni-Si alloys,92.25,0.5,0.1,0.15,6.0,1.0,1253.0,723.0,0.25,48.0
Cu-6Ni-1Si-0.5Al,Cu-Ni-Si alloys,92.25,0.5,0.1,0.15,6.0,1.0,1253.0,723.0,0.5,52.0
Cu-6Ni-1Si-0.5Al,Cu-Ni-Si alloys,92.25,0.5,0.1,0.15,6.0,1.0,1253.0,723.0,0.75,55.0
Cu-6Ni-1Si-0.5Al,Cu-Ni-Si alloys,92.25,0.5,0.1,0.15,6.0,1.0,1253.0,723.0,1.0,56.0
Cu-6Ni-1Si-0.5Al,Cu-Ni-Si alloys,92.25,0.5,0.1,0.15,6.0,1.0,1253.0,723.0,1.5,58.0
Cu-6Ni-1Si-0.5Al,Cu-Ni-Si alloys,92.25,0.5,0.1,0.15,6.0,1.0,1253.0,723.0,2.0,59.0
Cu-6Ni-1Si-0.5Al,Cu-Ni-Si alloys,92.25,0.5,0.1,0.15,6.0,1.0,1253.0,723.0,3.0,60.0
Cu-6Ni-1Si-0.5Al,Cu-Ni-Si alloys,92.25,0.5,0.1,0.15,6.0,1.0,1253.0,723.0,4.0,61.0
Cu-6Ni-1Si-0.5Al,Cu-Ni-Si alloys,92.25,0.5,0.1,0.15,6.0,1.0,1253.0,723.0,5.0,60.0
Cu-6Ni-1Si-0.5Al,Cu-Ni-Si alloys,92.25,0.5,0.1,0.15,6.0,1.0,1253.0,723.0,6.0,61.0
Cu-6Ni-1Si-0.5Al,Cu-Ni-Si alloys,92.25,0.5,0.1,0.15,6.0,1.0,1253.0,723.0,8.0,62.0
Cu-6Ni-1Si-0.5Al,Cu-Ni-Si alloys,92.25,0.5,0.1,0.15,6.0,1.0,1253.0,773.0,0.083,46.0
Cu-6Ni-1Si-0.5Al,Cu-Ni-Si alloys,92.25,0.5,0.1,0.15,6.0,1.0,1253.0,773.0,0.25,52.0
Cu-6Ni-1Si-0.5Al,Cu-Ni-Si alloys,92.25,0.5,0.1,0.15,6.0,1.0,1253.0,773.0,0.5,53.0
Cu-6Ni-1Si-0.5Al,Cu-Ni-Si alloys,92.25,0.5,0.1,0.15,6.0,1.0,1253.0,773.0,0.75,54.0
Cu-6Ni-1Si-0.5Al,Cu-Ni-Si alloys,92.25,0.5,0.1,0.15,6.0,1.0,1253.0,773.0,1.0,54.0
Cu-6Ni-1Si-0.5Al,Cu-Ni-Si alloys,92.25,0.5,0.1,0.15,6.0,1.0,1253.0,773.0,1.5,56.0
Cu-6Ni-1Si-0.5Al,Cu-Ni-Si alloys,92.25,0.5,0.1,0.15,6.0,1.0,1253.0,773.0,2.0,56.0
Cu-6Ni-1Si-0.5Al,Cu-Ni-Si alloys,92.25,0.5,0.1,0.15,6.0,1.0,1253.0,773.0,3.0,56.0
Cu-6Ni-1Si-0.5Al,Cu-Ni-Si alloys,92.25,0.5,0.1,0.15,6.0,1.0,1253.0,773.0,4.0,56.0
Cu-6Ni-1Si-0.5Al,Cu-Ni-Si alloys,92.25,0.5,0.1,0.15,6.0,1.0,1253.0,773.0,5.0,57.0
Cu-6Ni-1Si-0.5Al,Cu-Ni-Si alloys,92.25,0.5,0.1,0.15,6.0,1.0,1253.0,773.0,6.0,56.0
Cu-6Ni-1Si-0.5Al,Cu-Ni-Si alloys,92.25,0.5,0.1,0.15,6.0,1.0,1253.0,773.0,8.0,57.0
Cu-6Ni-1Si-0.5Al,Cu-Ni-Si alloys,92.25,0.5,0.1,0.15,6.0,1.0,1253.0,823.0,0.083,44.0
Cu-6Ni-1Si-0.5Al,Cu-Ni-Si alloys,92.25,0.5,0.1,0.15,6.0,1.0,1253.0,823.0,0.25,47.0
Cu-6Ni-1Si-0.5Al,Cu-Ni-Si alloys,92.25,0.5,0.1,0.15,6.0,1.0,1253.0,823.0,0.5,48.0
Cu-6Ni-1Si-0.5Al,Cu-Ni-Si alloys,92.25,0.5,0.1,0.15,6.0,1.0,1253.0,823.0,0.75,48.0
Cu-6Ni-1Si-0.5Al,Cu-Ni-Si alloys,92.25,0.5,0.1,0.15,6.0,1.0,1253.0,823.0,1.0,49.0
Cu-6Ni-1Si-0.5Al,Cu-Ni-Si alloys,92.25,0.5,0.1,0.15,6.0,1.0,1253.0,823.0,1.5,49.0
Cu-6Ni-1Si-0.5Al,Cu-Ni-Si alloys,92.25,0.5,0.1,0.15,6.0,1.0,1253.0,823.0,2.0,49.0
Cu-6Ni-1Si-0.5Al,Cu-Ni-Si alloys,92.25,0.5,0.1,0.15,6.0,1.0,1253.0,823.0,3.0,50.0
Cu-6Ni-1Si-0.5Al,Cu-Ni-Si alloys,92.25,0.5,0.1,0.15,6.0,1.0,1253.0,823.0,4.0,50.0
Cu-6Ni-1Si-0.5Al,Cu-Ni-Si alloys,92.25,0.5,0.1,0.15,6.0,1.0,1253.0,823.0,5.0,50.0
Cu-6Ni-1Si-0.5Al,Cu-Ni-Si alloys,92.25,0.5,0.1,0.15,6.0,1.0,1253.0,823.0,6.0,51.0
Cu-6Ni-1Si-0.5Al,Cu-Ni-Si alloys,92.25,0.5,0.1,0.15,6.0,1.0,1253.0,823.0,8.0,51.0
Cu-6Ni-1Si-0.5Al,Cu-Ni-Si alloys,92.25,0.5,0.1,0.15,6.0,1.0,1253.0,673.0,0.083,47.0
Cu-6Ni-1Si-0.5Al,Cu-Ni-Si alloys,92.25,0.5,0.1,0.15,6.0,1.0,1253.0,673.0,0.25,48.0
Cu-6Ni-1Si-0.5Al,Cu-Ni-Si alloys,92.25,0.5,0.1,0.15,6.0,1.0,1253.0,673.0,0.5,50.0
Cu-6Ni-1Si-0.5Al,Cu-Ni-Si alloys,92.25,0.5,0.1,0.15,6.0,1.0,1253.0,673.0,0.75,50.0
Cu-6Ni-1Si-0.5Al,Cu-Ni-Si alloys,92.25,0.5,0.1,0.15,6.0,1.0,1253.0,673.0,1.0,52.0
Cu-6Ni-1Si-0.5Al,Cu-Ni-Si alloys,92.25,0.5,0.1,0.15,6.0,1.0,1253.0,673.0,1.5,54.0
Cu-6Ni-1Si-0.5Al,Cu-Ni-Si alloys,92.25,0.5,0.1,0.15,6.0,1.0,1253.0,673.0,2.0,55.0
Cu-6Ni-1Si-0.5Al,Cu-Ni-Si alloys,92.25,0.5,0.1,0.15,6.0,1.0,1253.0,673.0,3.0,57.0
Cu-6Ni-1Si-0.5Al,Cu-Ni-Si alloys,92.25,0.5,0.1,0.15,6.0,1.0,1253.0,673.0,4.0,58.0
Cu-6Ni-1Si-0.5Al,Cu-Ni-Si alloys,92.25,0.5,0.1,0.15,6.0,1.0,1253.0,673.0,5.0,59.0
Cu-6Ni-1Si-0.5Al,Cu-Ni-Si alloys,92.25,0.5,0.1,0.15,6.0,1.0,1253.0,673.0,6.0,61.0
Cu-6Ni-1Si-0.5Al,Cu-Ni-Si alloys,92.25,0.5,0.1,0.15,6.0,1.0,1253.0,673.0,8.0,63.0
Cu-6Ni-1Si-0.5Al,Cu-Ni-Si alloys,92.25,0.5,0.1,0.15,6.0,1.0,1253.0,723.0,0.083,49.0
Cu-6Ni-1Si-0.5Al,Cu-Ni-Si alloys,92.25,0.5,0.1,0.15,6.0,1.0,1253.0,723.0,0.25,51.0
Cu-6Ni-1Si-0.5Al,Cu-Ni-Si alloys,92.25,0.5,0.1,0.15,6.0,1.0,1253.0,723.0,0.5,52.0
Cu-6Ni-1Si-0.5Al,Cu-Ni-Si alloys,92.25,0.5,0.1,0.15,6.0,1.0,1253.0,723.0,0.75,54.0
Cu-6Ni-1Si-0.5Al,Cu-Ni-Si alloys,92.25,0.5,0.1,0.15,6.0,1.0,1253.0,723.0,1.0,55.0
Cu-6Ni-1Si-0.5Al,Cu-Ni-Si alloys,92.25,0.5,0.1,0.15,6.0,1.0,1253.0,723.0,1.5,58.0
Cu-6Ni-1Si-0.5Al,Cu-Ni-Si alloys,92.25,0.5,0.1,0.15,6.0,1.0,1253.0,723.0,2.0,59.0
Cu-6Ni-1Si-0.5Al,Cu-Ni-Si alloys,92.25,0.5,0.1,0.15,6.0,1.0,1253.0,723.0,3.0,61.0
Cu-6Ni-1Si-0.5Al,Cu-Ni-Si alloys,92.25,0.5,0.1,0.15,6.0,1.0,1253.0,723.0,4.0,61.0
Cu-6Ni-1Si-0.5Al,Cu-Ni-Si alloys,92.25,0.5,0.1,0.15,6.0,1.0,1253.0,723.0,5.0,62.0
Cu-6Ni-1Si-0.5Al,Cu-Ni-Si alloys,92.25,0.5,0.1,0.15,6.0,1.0,1253.0,723.0,6.0,62.0
