Repository: nguyendangnamphong/data

Thông tin, báo cáo về sinh đôi tại Hoa Kỳ năm 1989-1991.      
Dữ liệu thô được lấy từ đây:        
http://www.nber.org/data/linked-birth-infant-death-data-vital-statistics-data.html      

Cụ thể là các tệp này:      
http://www.nber.org/lbid/1989/linkco1989us_den.csv.zip     
http://www.nber.org/lbid/1990/linkco1990us_den.csv.zip     
http://www.nber.org/lbid/1991/linkco1991us_den.csv.zip     

Hướng dẫn về tập dữ liệu có tại đây:       
http://www.nber.org/lbid/docs/LinkCO89Guide.pdf       

Ý tưởng về tập dữ liệu dựa trên bài báo:       
Almond, Douglas, Kenneth Y. Chay và David S. Lee. "Chi phí cho trẻ sinh nhẹ cân."       

Tạp chí Kinh tế Quý 120.3 (2005): 1031-1083.

File: cleaned_data.csv (part 2 of 10)
Alloy_Name,Alloy_Type,Cu,Al,Ag,B,Be,Ca,Co,Ce,Cr,Fe,Hf,La,Mg,Mn,Mo,Nb,Nd,Ni,P,Pb,Pr,Si,Sn,Ti,V,Zn,Zr,Solid_Solution_Temp_K,Solid_Solution_Time_h,Cold_Rolling_Reduction,Secondary_Treatment_YN,Aging_Temp_K,Aging_Time_h,Secondary_Mech_YN,Hardness_HV,Yield_Strength_MPa,Ultimate_Tensile_Strength_MPa,Electrical_Conductivity_IACS,DOI
Cu-1Fe,Cu low alloyed,99.0,0.0,0.0,0.0,0.0,0,0.0,0.0,0.05,0.95,0,0,0.0,0,0,0,0,0.0,0.0,0,0,0.0,0.0,0.0,0.0,0.0,0.0,1323.0,2.0,40.0,N,,,N,,,266.0,25.0,https://doi.org/10.1023/A:1017916930459
Cu-1Fe,Cu low alloyed,99.0,0.0,0.0,0.0,0.0,0,0.0,0.0,0.05,0.95,0,0,0.0,0,0,0,0,0.0,0.0,0,0,0.0,0.0,0.0,0.0,0.0,0.0,1323.0,2.0,40.0,Y,923.0,0.167,N,,,245.0,44.0,https://doi.org/10.1023/A:1017916930459
Cu-1Fe,Cu low alloyed,99.0,0.0,0.0,0.0,0.0,0,0.0,0.0,0.05,0.95,0,0,0.0,0,0,0,0,0.0,0.0,0,0,0.0,0.0,0.0,0.0,0.0,0.0,1323.0,2.0,40.0,Y,923.0,1.5,N,,,256.0,46.0,https://doi.org/10.1023/A:1017916930459
Cu-1Fe,Cu low alloyed,99.0,0.0,0.0,0.0,0.0,0,0.0,0.0,0.05,0.95,0,0,0.0,0,0,0,0,0.0,0.0,0,0,0.0,0.0,0.0,0.0,0.0,0.0,1323.0,2.0,40.0,Y,923.0,6.0,N,,,255.0,48.0,https://doi.org/10.1023/A:1017916930459
Cu-1Fe,Cu low alloyed,99.0,0.0,0.0,0.0,0.0,0,0.0,0.0,0.05,0.95,0,0,0.0,0,0,0,0,0.0,0.0,0,0,0.0,0.0,0.0,0.0,0.0,0.0,1323.0,2.0,40.0,N,,,N,,,252.0,20.0,https://doi.org/10.1023/A:1017916930459
Cu-1Fe,Cu low alloyed,99.0,0.0,0.0,0.0,0.0,0,0.0,0.0,0.05,0.95,0,0,0.0,0,0,0,0,0.0,0.0,0,0,0.0,0.0,0.0,0.0,0.0,0.0,1323.0,2.0,40.0,Y,923.0,0.167,N,,,78.0,44.0,https://doi.org/10.1023/A:1017916930459
Cu-1Fe,Cu low alloyed,99.0,0.0,0.0,0.0,0.0,0,0.0,0.0,0.05,0.95,0,0,0.0,0,0,0,0,0.0,0.0,0,0,0.0,0.0,0.0,0.0,0.0,0.0,1323.0,2.0,40.0,Y,923.0,0.75,N,,,85.0,45.0,https://doi.org/10.1023/A:1017916930459
Cu-1Fe,Cu low alloyed,99.0,0.0,0.0,0.0,0.0,0,0.0,0.0,0.05,0.95,0,0,0.0,0,0,0,0,0.0,0.0,0,0,0.0,0.0,0.0,0.0,0.0,0.0,1323.0,2.0,40.0,Y,923.0,1.5,N,,,94.0,46.0,https://doi.org/10.1023/A:1017916930459
Cu-0.28Cr-0.19Mg,Cu low alloyed,99.53,0.0,0.0,0.0,0.0,0,0.0,0.0,0.28,0.0,0,0,0.19,0,0,0,0,0.0,0.0,0,0,0.0,0.0,0.0,0.0,0.0,0.0,1223.0,4.0,0.0,N,,,N,65.0,,,47.0,https://doi.org/10.1016/j.msea.2006.07.121
Cu-0.28Cr-0.19Mg,Cu low alloyed,99.53,0.0,0.0,0.0,0.0,0,0.0,0.0,0.28,0.0,0,0,0.19,0,0,0,0,0.0,0.0,0,0,0.0,0.0,0.0,0.0,0.0,0.0,1223.0,4.0,0.0,Y,663.0,0.0083,N,66.0,,,48.0,https://doi.org/10.1016/j.msea.2006.07.121
Cu-0.28Cr-0.19Mg,Cu low alloyed,99.53,0.0,0.0,0.0,0.0,0,0.0,0.0,0.28,0.0,0,0,0.19,0,0,0,0,0.0,0.0,0,0,0.0,0.0,0.0,0.0,0.0,0.0,1223.0,4.0,0.0,Y,663.0,0.0167,N,65.0,,,48.0,https://doi.org/10.1016/j.msea.2006.07.121
Cu-0.28Cr-0.19Mg,Cu low alloyed,99.53,0.0,0.0,0.0,0.0,0,0.0,0.0,0.28,0.0,0,0,0.19,0,0,0,0,0.0,0.0,0,0,0.0,0.0,0.0,0.0,0.0,0.0,1223.0,4.0,0.0,Y,663.0,0.0417,N,66.0,,,48.0,https://doi.org/10.1016/j.msea.2006.07.121
Cu-0.28Cr-0.19Mg,Cu low alloyed,99.53,0.0,0.0,0.0,0.0,0,0.0,0.0,0.28,0.0,0,0,0.19,0,0,0,0,0.0,0.0,0,0,0.0,0.0,0.0,0.0,0.0,0.0,1223.0,4.0,0.0,Y,663.0,0.0833,N,65.0,,,48.0,https://doi.org/10.1016/j.msea.2006.07.121
Cu-0.28Cr-0.19Mg,Cu low alloyed,99.53,0.0,0.0,0.0,0.0,0,0.0,0.0,0.28,0.0,0,0,0.19,0,0,0,0,0.0,0.0,0,0,0.0,0.0,0.0,0.0,0.0,0.0,1223.0,4.0,0.0,Y,663.0,0.167,N,64.0,,,48.0,https://doi.org/10.1016/j.msea.2006.07.121
Cu-0.28Cr-0.19Mg,Cu low alloyed,99.53,0.0,0.0,0.0,0.0,0,0.0,0.0,0.28,0.0,0,0,0.19,0,0,0,0,0.0,0.0,0,0,0.0,0.0,0.0,0.0,0.0,0.0,1223.0,4.0,0.0,Y,663.0,0.25,N,67.0,,,48.0,https://doi.org/10.1016/j.msea.2006.07.121
Cu-0.28Cr-0.19Mg,Cu low alloyed,99.53,0.0,0.0,0.0,0.0,0,0.0,0.0,0.28,0.0,0,0,0.19,0,0,0,0,0.0,0.0,0,0,0.0,0.0,0.0,0.0,0.0,0.0,1223.0,4.0,0.0,Y,663.0,0.5,N,67.0,,,50.0,https://doi.org/10.1016/j.msea.2006.07.121
Cu-0.28Cr-0.19Mg,Cu low alloyed,99.53,0.0,0.0,0.0,0.0,0,0.0,0.0,0.28,0.0,0,0,0.19,0,0,0,0,0.0,0.0,0,0,0.0,0.0,0.0,0.0,0.0,0.0,1223.0,4.0,0.0,Y,663.0,1.0,N,77.0,,,55.0,https://doi.org/10.1016/j.msea.2006.07.121
Cu-0.28Cr-0.19Mg,Cu low alloyed,99.53,0.0,0.0,0.0,0.0,0,0.0,0.0,0.28,0.0,0,0,0.19,0,0,0,0,0.0,0.0,0,0,0.0,0.0,0.0,0.0,0.0,0.0,1223.0,4.0,0.0,Y,663.0,2.0,N,98.0,,,65.0,https://doi.org/10.1016/j.msea.2006.07.121
Cu-0.28Cr-0.19Mg,Cu low alloyed,99.53,0.0,0.0,0.0,0.0,0,0.0,0.0,0.28,0.0,0,0,0.19,0,0,0,0,0.0,0.0,0,0,0.0,0.0,0.0,0.0,0.0,0.0,1223.0,4.0,0.0,Y,663.0,4.0,N,109.0,,,71.0,https://doi.org/10.1016/j.msea.2006.07.121
Cu-0.28Cr-0.19Mg,Cu low alloyed,99.53,0.0,0.0,0.0,0.0,0,0.0,0.0,0.28,0.0,0,0,0.19,0,0,0,0,0.0,0.0,0,0,0.0,0.0,0.0,0.0,0.0,0.0,1223.0,4.0,0.0,Y,663.0,6.0,N,109.0,,,76.0,https://doi.org/10.1016/j.msea.2006.07.121
Cu-0.28Cr-0.19Mg,Cu low alloyed,99.53,0.0,0.0,0.0,0.0,0,0.0,0.0,0.28,0.0,0,0,0.19,0,0,0,0,0.0,0.0,0,0,0.0,0.0,0.0,0.0,0.0,0.0,1223.0,4.0,0.0,Y,663.0,8.0,N,117.0,,,76.0,https://doi.org/10.1016/j.msea.2006.07.121
Cu-0.28Cr-0.19Mg,Cu low alloyed,99.53,0.0,0.0,0.0,0.0,0,0.0,0.0,0.28,0.0,0,0,0.19,0,0,0,0,0.0,0.0,0,0,0.0,0.0,0.0,0.0,0.0,0.0,1223.0,4.0,0.0,Y,663.0,12.0,N,116.0,,,77.0,https://doi.org/10.1016/j.msea.2006.07.121
Cu-0.28Cr-0.19Mg,Cu low alloyed,99.53,0.0,0.0,0.0,0.0,0,0.0,0.0,0.28,0.0,0,0,0.19,0,0,0,0,0.0,0.0,0,0,0.0,0.0,0.0,0.0,0.0,0.0,1223.0,4.0,0.0,Y,693.0,0.0083,N,67.0,,,47.0,https://doi.org/10.1016/j.msea.2006.07.121
Cu-0.28Cr-0.19Mg,Cu low alloyed,99.53,0.0,0.0,0.0,0.0,0,0.0,0.0,0.28,0.0,0,0,0.19,0,0,0,0,0.0,0.0,0,0,0.0,0.0,0.0,0.0,0.0,0.0,1223.0,4.0,0.0,Y,693.0,0.0167,N,68.0,,,47.0,https://doi.org/10.1016/j.msea.2006.07.121
Cu-0.28Cr-0.19Mg,Cu low alloyed,99.53,0.0,0.0,0.0,0.0,0,0.0,0.0,0.28,0.0,0,0,0.19,0,0,0,0,0.0,0.0,0,0,0.0,0.0,0.0,0.0,0.0,0.0,1223.0,4.0,0.0,Y,693.0,0.0417,N,66.0,,,48.0,https://doi.org/10.1016/j.msea.2006.07.121
Cu-0.28Cr-0.19Mg,Cu low alloyed,99.53,0.0,0.0,0.0,0.0,0,0.0,0.0,0.28,0.0,0,0,0.19,0,0,0,0,0.0,0.0,0,0,0.0,0.0,0.0,0.0,0.0,0.0,1223.0,4.0,0.0,Y,693.0,0.0833,N,66.0,,,47.0,https://doi.org/10.1016/j.msea.2006.07.121
Cu-0.28Cr-0.19Mg,Cu low alloyed,99.53,0.0,0.0,0.0,0.0,0,0.0,0.0,0.28,0.0,0,0,0.19,0,0,0,0,0.0,0.0,0,0,0.0,0.0,0.0,0.0,0.0,0.0,1223.0,4.0,0.0,Y,693.0,0.167,N,67.0,,,48.0,https://doi.org/10.1016/j.msea.2006.07.121
Cu-0.28Cr-0.19Mg,Cu low alloyed,99.53,0.0,0.0,0.0,0.0,0,0.0,0.0,0.28,0.0,0,0,0.19,0,0,0,0,0.0,0.0,0,0,0.0,0.0,0.0,0.0,0.0,0.0,1223.0,4.0,0.0,Y,693.0,0.25,N,69.0,,,49.0,https://doi.org/10.1016/j.msea.2006.07.121
Cu-0.28Cr-0.19Mg,Cu low alloyed,99.53,0.0,0.0,0.0,0.0,0,0.0,0.0,0.28,0.0,0,0,0.19,0,0,0,0,0.0,0.0,0,0,0.0,0.0,0.0,0.0,0.0,0.0,1223.0,4.0,0.0,Y,693.0,0.5,N,81.0,,,53.0,https://doi.org/10.1016/j.msea.2006.07.121
Cu-0.28Cr-0.19Mg,Cu low alloyed,99.53,0.0,0.0,0.0,0.0,0,0.0,0.0,0.28,0.0,0,0,0.19,0,0,0,0,0.0,0.0,0,0,0.0,0.0,0.0,0.0,0.0,0.0,1223.0,4.0,0.0,Y,693.0,1.0,N,108.0,,,66.0,https://doi.org/10.1016/j.msea.2006.07.121
Cu-0.28Cr-0.19Mg,Cu low alloyed,99.53,0.0,0.0,0.0,0.0,0,0.0,0.0,0.28,0.0,0,0,0.19,0,0,0,0,0.0,0.0,0,0,0.0,0.0,0.0,0.0,0.0,0.0,1223.0,4.0,0.0,Y,693.0,2.0,N,119.0,,,76.0,https://doi.org/10.1016/j.msea.2006.07.121
Cu-0.28Cr-0.19Mg,Cu low alloyed,99.53,0.0,0.0,0.0,0.0,0,0.0,0.0,0.28,0.0,0,0,0.19,0,0,0,0,0.0,0.0,0,0,0.0,0.0,0.0,0.0,0.0,0.0,1223.0,4.0,0.0,Y,693.0,4.0,N,124.0,,,79.0,https://doi.org/10.1016/j.msea.2006.07.121
Cu-0.28Cr-0.19Mg,Cu low alloyed,99.53,0.0,0.0,0.0,0.0,0,0.0,0.0,0.28,0.0,0,0,0.19,0,0,0,0,0.0,0.0,0,0,0.0,0.0,0.0,0.0,0.0,0.0,1223.0,4.0,0.0,Y,693.0,6.0,N,124.0,,,79.0,https://doi.org/10.1016/j.msea.2006.07.121
Cu-0.28Cr-0.19Mg,Cu low alloyed,99.53,0.0,0.0,0.0,0.0,0,0.0,0.0,0.28,0.0,0,0,0.19,0,0,0,0,0.0,0.0,0,0,0.0,0.0,0.0,0.0,0.0,0.0,1223.0,4.0,0.0,Y,693.0,8.0,N,127.0,,,80.0,https://doi.org/10.1016/j.msea.2006.07.121
Cu-0.28Cr-0.19Mg,Cu low alloyed,99.53,0.0,0.0,0.0,0.0,0,0.0,0.0,0.28,0.0,0,0,0.19,0,0,0,0,0.0,0.0,0,0,0.0,0.0,0.0,0.0,0.0,0.0,1223.0,4.0,0.0,Y,693.0,12.0,N,126.0,,,82.0,https://doi.org/10.1016/j.msea.2006.07.121
Cu-0.28Cr-0.19Mg,Cu low alloyed,99.53,0.0,0.0,0.0,0.0,0,0.0,0.0,0.28,0.0,0,0,0.19,0,0,0,0,0.0,0.0,0,0,0.0,0.0,0.0,0.0,0.0,0.0,1223.0,4.0,0.0,Y,723.0,0.0083,N,65.0,,,47.0,https://doi.org/10.1016/j.msea.2006.07.121
Cu-0.28Cr-0.19Mg,Cu low alloyed,99.53,0.0,0.0,0.0,0.0,0,0.0,0.0,0.28,0.0,0,0,0.19,0,0,0,0,0.0,0.0,0,0,0.0,0.0,0.0,0.0,0.0,0.0,1223.0,4.0,0.0,Y,723.0,0.0167,N,65.0,,,47.0,https://doi.org/10.1016/j.msea.2006.07.121
Cu-0.28Cr-0.19Mg,Cu low alloyed,99.53,0.0,0.0,0.0,0.0,0,0.0,0.0,0.28,0.0,0,0,0.19,0,0,0,0,0.0,0.0,0,0,0.0,0.0,0.0,0.0,0.0,0.0,1223.0,4.0,0.0,Y,723.0,0.0417,N,65.0,,,47.0,https://doi.org/10.1016/j.msea.2006.07.121
Cu-0.28Cr-0.19Mg,Cu low alloyed,99.53,0.0,0.0,0.0,0.0,0,0.0,0.0,0.28,0.0,0,0,0.19,0,0,0,0,0.0,0.0,0,0,0.0,0.0,0.0,0.0,0.0,0.0,1223.0,4.0,0.0,Y,723.0,0.0833,N,68.0,,,48.0,https://doi.org/10.1016/j.msea.2006.07.121
Cu-0.28Cr-0.19Mg,Cu low alloyed,99.53,0.0,0.0,0.0,0.0,0,0.0,0.0,0.28,0.0,0,0,0.19,0,0,0,0,0.0,0.0,0,0,0.0,0.0,0.0,0.0,0.0,0.0,1223.0,4.0,0.0,Y,723.0,0.167,N,80.0,,,50.0,https://doi.org/10.1016/j.msea.2006.07.121
Cu-0.28Cr-0.19Mg,Cu low alloyed,99.53,0.0,0.0,0.0,0.0,0,0.0,0.0,0.28,0.0,0,0,0.19,0,0,0,0,0.0,0.0,0,0,0.0,0.0,0.0,0.0,0.0,0.0,1223.0,4.0,0.0,Y,723.0,0.25,N,94.0,,,54.0,https://doi.org/10.1016/j.msea.2006.07.121
Cu-0.28Cr-0.19Mg,Cu low alloyed,99.53,0.0,0.0,0.0,0.0,0,0.0,0.0,0.28,0.0,0,0,0.19,0,0,0,0,0.0,0.0,0,0,0.0,0.0,0.0,0.0,0.0,0.0,1223.0,4.0,0.0,Y,723.0,0.5,N,118.0,,,71.0,https://doi.org/10.1016/j.msea.2006.07.121
Cu-0.28Cr-0.19Mg,Cu low alloyed,99.53,0.0,0.0,0.0,0.0,0,0.0,0.0,0.28,0.0,0,0,0.19,0,0,0,0,0.0,0.0,0,0,0.0,0.0,0.0,0.0,0.0,0.0,1223.0,4.0,0.0,Y,723.0,1.0,N,122.0,,,80.0,https://doi.org/10.1016/j.msea.2006.07.121
Cu-0.28Cr-0.19Mg,Cu low alloyed,99.53,0.0,0.0,0.0,0.0,0,0.0,0.0,0.28,0.0,0,0,0.19,0,0,0,0,0.0,0.0,0,0,0.0,0.0,0.0,0.0,0.0,0.0,1223.0,4.0,0.0,Y,723.0,2.0,N,121.0,,,80.0,https://doi.org/10.1016/j.msea.2006.07.121
Cu-0.28Cr-0.19Mg,Cu low alloyed,99.53,0.0,0.0,0.0,0.0,0,0.0,0.0,0.28,0.0,0,0,0.19,0,0,0,0,0.0,0.0,0,0,0.0,0.0,0.0,0.0,0.0,0.0,1223.0,4.0,0.0,Y,723.0,4.0,N,122.0,,,83.0,https://doi.org/10.1016/j.msea.2006.07.121
Cu-0.28Cr-0.19Mg,Cu low alloyed,99.53,0.0,0.0,0.0,0.0,0,0.0,0.0,0.28,0.0,0,0,0.19,0,0,0,0,0.0,0.0,0,0,0.0,0.0,0.0,0.0,0.0,0.0,1223.0,4.0,0.0,Y,723.0,6.0,N,122.0,,,84.0,https://doi.org/10.1016/j.msea.2006.07.121
Cu-0.28Cr-0.19Mg,Cu low alloyed,99.53,0.0,0.0,0.0,0.0,0,0.0,0.0,0.28,0.0,0,0,0.19,0,0,0,0,0.0,0.0,0,0,0.0,0.0,0.0,0.0,0.0,0.0,1223.0,4.0,0.0,Y,723.0,8.0,N,123.0,,,83.0,https://doi.org/10.1016/j.msea.2006.07.121
Cu-0.28Cr-0.19Mg,Cu low alloyed,99.53,0.0,0.0,0.0,0.0,0,0.0,0.0,0.28,0.0,0,0,0.19,0,0,0,0,0.0,0.0,0,0,0.0,0.0,0.0,0.0,0.0,0.0,1223.0,4.0,0.0,Y,723.0,12.0,N,122.0,,,83.0,https://doi.org/10.1016/j.msea.2006.07.121
Cu-0.28Cr-0.19Mg,Cu low alloyed,99.53,0.0,0.0,0.0,0.0,0,0.0,0.0,0.28,0.0,0,0,0.19,0,0,0,0,0.0,0.0,0,0,0.0,0.0,0.0,0.0,0.0,0.0,1223.0,4.0,0.0,Y,753.0,0.0083,N,62.0,,,45.0,https://doi.org/10.1016/j.msea.2006.07.121
Cu-0.28Cr-0.19Mg,Cu low alloyed,99.53,0.0,0.0,0.0,0.0,0,0.0,0.0,0.28,0.0,0,0,0.19,0,0,0,0,0.0,0.0,0,0,0.0,0.0,0.0,0.0,0.0,0.0,1223.0,4.0,0.0,Y,753.0,0.0167,N,61.0,,,47.0,https://doi.org/10.1016/j.msea.2006.07.121
Cu-0.28Cr-0.19Mg,Cu low alloyed,99.53,0.0,0.0,0.0,0.0,0,0.0,0.0,0.28,0.0,0,0,0.19,0,0,0,0,0.0,0.0,0,0,0.0,0.0,0.0,0.0,0.0,0.0,1223.0,4.0,0.0,Y,753.0,0.0417,N,63.0,,,46.0,https://doi.org/10.1016/j.msea.2006.07.121
Cu-0.28Cr-0.19Mg,Cu low alloyed,99.53,0.0,0.0,0.0,0.0,0,0.0,0.0,0.28,0.0,0,0,0.19,0,0,0,0,0.0,0.0,0,0,0.0,0.0,0.0,0.0,0.0,0.0,1223.0,4.0,0.0,Y,753.0,0.0833,N,73.0,,,48.0,https://doi.org/10.1016/j.msea.2006.07.121
Cu-0.28Cr-0.19Mg,Cu low alloyed,99.53,0.0,0.0,0.0,0.0,0,0.0,0.0,0.28,0.0,0,0,0.19,0,0,0,0,0.0,0.0,0,0,0.0,0.0,0.0,0.0,0.0,0.0,1223.0,4.0,0.0,Y,753.0,0.167,N,89.0,,,53.0,https://doi.org/10.1016/j.msea.2006.07.121
Cu-0.28Cr-0.19Mg,Cu low alloyed,99.53,0.0,0.0,0.0,0.0,0,0.0,0.0,0.28,0.0,0,0,0.19,0,0,0,0,0.0,0.0,0,0,0.0,0.0,0.0,0.0,0.0,0.0,1223.0,4.0,0.0,Y,753.0,0.25,N,99.0,,,62.0,https://doi.org/10.1016/j.msea.2006.07.121
Cu-0.28Cr-0.19Mg,Cu low alloyed,99.53,0.0,0.0,0.0,0.0,0,0.0,0.0,0.28,0.0,0,0,0.19,0,0,0,0,0.0,0.0,0,0,0.0,0.0,0.0,0.0,0.0,0.0,1223.0,4.0,0.0,Y,753.0,0.5,N,107.0,,,76.0,https://doi.org/10.1016/j.msea.2006.07.121
Cu-0.28Cr-0.19Mg,Cu low alloyed,99.53,0.0,0.0,0.0,0.0,0,0.0,0.0,0.28,0.0,0,0,0.19,0,0,0,0,0.0,0.0,0,0,0.0,0.0,0.0,0.0,0.0,0.0,1223.0,4.0,0.0,Y,753.0,1.0,N,111.0,,,82.0,https://doi.org/10.1016/j.msea.2006.07.121
Cu-0.28Cr-0.19Mg,Cu low alloyed,99.53,0.0,0.0,0.0,0.0,0,0.0,0.0,0.28,0.0,0,0,0.19,0,0,0,0,0.0,0.0,0,0,0.0,0.0,0.0,0.0,0.0,0.0,1223.0,4.0,0.0,Y,753.0,2.0,N,112.0,,,82.0,https://doi.org/10.1016/j.msea.2006.07.121
Cu-0.28Cr-0.19Mg,Cu low alloyed,99.53,0.0,0.0,0.0,0.0,0,0.0,0.0,0.28,0.0,0,0,0.19,0,0,0,0,0.0,0.0,0,0,0.0,0.0,0.0,0.0,0.0,0.0,1223.0,4.0,0.0,Y,753.0,4.0,N,107.0,,,85.0,https://doi.org/10.1016/j.msea.2006.07.121
Cu-0.28Cr-0.19Mg,Cu low alloyed,99.53,0.0,0.0,0.0,0.0,0,0.0,0.0,0.28,0.0,0,0,0.19,0,0,0,0,0.0,0.0,0,0,0.0,0.0,0.0,0.0,0.0,0.0,1223.0,4.0,0.0,Y,753.0,6.0,N,107.0,,,85.0,https://doi.org/10.1016/j.msea.2006.07.121
Cu-0.28Cr-0.19Mg,Cu low alloyed,99.53,0.0,0.0,0.0,0.0,0,0.0,0.0,0.28,0.0,0,0,0.19,0,0,0,0,0.0,0.0,0,0,0.0,0.0,0.0,0.0,0.0,0.0,1223.0,4.0,0.0,Y,753.0,8.0,N,107.0,,,84.0,https://doi.org/10.1016/j.msea.2006.07.121
Cu-0.28Cr-0.19Mg,Cu low alloyed,99.53,0.0,0.0,0.0,0.0,0,0.0,0.0,0.28,0.0,0,0,0.19,0,0,0,0,0.0,0.0,0,0,0.0,0.0,0.0,0.0,0.0,0.0,1223.0,4.0,0.0,Y,753.0,12.0,N,108.0,,,85.0,https://doi.org/10.1016/j.msea.2006.07.121
Cu-0.28Cr-0.19Mg,Cu low alloyed,99.53,0.0,0.0,0.0,0.0,0,0.0,0.0,0.28,0.0,0,0,0.19,0,0,0,0,0.0,0.0,0,0,0.0,0.0,0.0,0.0,0.0,0.0,1223.0,4.0,0.0,Y,783.0,0.0083,N,64.0,,,46.0,https://doi.org/10.1016/j.msea.2006.07.121
Cu-0.28Cr-0.19Mg,Cu low alloyed,99.53,0.0,0.0,0.0,0.0,0,0.0,0.0,0.28,0.0,0,0,0.19,0,0,0,0,0.0,0.0,0,0,0.0,0.0,0.0,0.0,0.0,0.0,1223.0,4.0,0.0,Y,783.0,0.0167,N,63.0,,,47.0,https://doi.org/10.1016/j.msea.2006.07.121
Cu-0.28Cr-0.19Mg,Cu low alloyed,99.53,0.0,0.0,0.0,0.0,0,0.0,0.0,0.28,0.0,0,0,0.19,0,0,0,0,0.0,0.0,0,0,0.0,0.0,0.0,0.0,0.0,0.0,1223.0,4.0,0.0,Y,783.0,0.0417,N,66.0,,,47.0,https://doi.org/10.1016/j.msea.2006.07.121
Cu-0.28Cr-0.19Mg,Cu low alloyed,99.53,0.0,0.0,0.0,0.0,0,0.0,0.0,0.28,0.0,0,0,0.19,0,0,0,0,0.0,0.0,0,0,0.0,0.0,0.0,0.0,0.0,0.0,1223.0,4.0,0.0,Y,783.0,0.0833,N,69.0,,,49.0,https://doi.org/10.1016/j.msea.2006.07.121
Cu-0.28Cr-0.19Mg,Cu low alloyed,99.53,0.0,0.0,0.0,0.0,0,0.0,0.0,0.28,0.0,0,0,0.19,0,0,0,0,0.0,0.0,0,0,0.0,0.0,0.0,0.0,0.0,0.0,1223.0,4.0,0.0,Y,783.0,0.167,N,75.0,,,51.0,https://doi.org/10.1016/j.msea.2006.07.121
Cu-0.28Cr-0.19Mg,Cu low alloyed,99.53,0.0,0.0,0.0,0.0,0,0.0,0.0,0.28,0.0,0,0,0.19,0,0,0,0,0.0,0.0,0,0,0.0,0.0,0.0,0.0,0.0,0.0,1223.0,4.0,0.0,Y,783.0,0.25,N,77.0,,,54.0,https://doi.org/10.1016/j.msea.2006.07.121
Cu-0.28Cr-0.19Mg,Cu low alloyed,99.53,0.0,0.0,0.0,0.0,0,0.0,0.0,0.28,0.0,0,0,0.19,0,0,0,0,0.0,0.0,0,0,0.0,0.0,0.0,0.0,0.0,0.0,1223.0,4.0,0.0,Y,783.0,0.5,N,82.0,,,62.0,https://doi.org/10.1016/j.msea.2006.07.121
Cu-0.28Cr-0.19Mg,Cu low alloyed,99.53,0.0,0.0,0.0,0.0,0,0.0,0.0,0.28,0.0,0,0,0.19,0,0,0,0,0.0,0.0,0,0,0.0,0.0,0.0,0.0,0.0,0.0,1223.0,4.0,0.0,Y,783.0,1.0,N,86.0,,,78.0,https://doi.org/10.1016/j.msea.2006.07.121
Cu-0.28Cr-0.19Mg,Cu low alloyed,99.53,0.0,0.0,0.0,0.0,0,0.0,0.0,0.28,0.0,0,0,0.19,0,0,0,0,0.0,0.0,0,0,0.0,0.0,0.0,0.0,0.0,0.0,1223.0,4.0,0.0,Y,783.0,2.0,N,86.0,,,86.0,https://doi.org/10.1016/j.msea.2006.07.121
Cu-0.28Cr-0.19Mg,Cu low alloyed,99.53,0.0,0.0,0.0,0.0,0,0.0,0.0,0.28,0.0,0,0,0.19,0,0,0,0,0.0,0.0,0,0,0.0,0.0,0.0,0.0,0.0,0.0,1223.0,4.0,0.0,Y,783.0,4.0,N,84.0,,,87.0,https://doi.org/10.1016/j.msea.2006.07.121
Cu-0.28Cr-0.19Mg,Cu low alloyed,99.53,0.0,0.0,0.0,0.0,0,0.0,0.0,0.28,0.0,0,0,0.19,0,0,0,0,0.0,0.0,0,0,0.0,0.0,0.0,0.0,0.0,0.0,1223.0,4.0,0.0,Y,783.0,6.0,N,89.0,,,88.0,https://doi.org/10.1016/j.msea.2006.07.121
Cu-0.28Cr-0.19Mg,Cu low alloyed,99.53,0.0,0.0,0.0,0.0,0,0.0,0.0,0.28,0.0,0,0,0.19,0,0,0,0,0.0,0.0,0,0,0.0,0.0,0.0,0.0,0.0,0.0,1223.0,4.0,0.0,Y,783.0,8.0,N,88.0,,,87.0,https://doi.org/10.1016/j.msea.2006.07.121
Cu-0.28Cr-0.19Mg,Cu low alloyed,99.53,0.0,0.0,0.0,0.0,0,0.0,0.0,0.28,0.0,0,0,0.19,0,0,0,0,0.0,0.0,0,0,0.0,0.0,0.0,0.0,0.0,0.0,1223.0,4.0,0.0,Y,783.0,12.0,N,85.0,,,87.0,https://doi.org/10.1016/j.msea.2006.07.121
Cu-8Ni-1.8Si-0.6Sn-0.15Mg,Cu-Ni-Si alloys,89.45,0.0,0.0,0.0,0.0,0,0.0,0.0,0.0,0.0,0,0,0.15,0,0,0,0,8.0,0.0,0,0,1.8,0.6,0.0,0.0,0.0,0.0,1243.0,4.0,60.0,Y,773.0,0.5,N,340.0,795.0,1180.0,27.0,https://doi.org/10.1557/jmr.2009.0251
Cu-1.3Ni-1.4Co-0.56Si-0.03Mg,Cu-Ni-Si alloys,86.04,0.0,0.0,0.0,0.0,0,1.4,0.0,0.0,0.0,0,0,0.04,0,0,0,0,0.9,0.05,0,0,0.55,0.0,0.0,0.0,0.0,0.0,1248.0,2.0,0.0,Y,823.0,3.0,N,169.0,,,38.0,https://doi.org/10.1016/j.actamat.2021.117118
Cu-1.3Ni-1.4Co-0.56Si-0.03Mg,Cu-Ni-Si alloys,83.05,0.2,0.0,0.0,0.0,0,1.4,0.0,0.0,0.0,0,0,0.02,0,0,0,0,1.4,0.0,0,0,0.64,0.0,0.0,0.0,0.0,0.0,1248.0,2.0,0.0,Y,823.0,1.0,N,276.0,,,40.0,https://doi.org/10.1016/j.actamat.2021.117118
Cu-1.3Ni-1.4Co-0.56Si-0.03Mg,Cu-Ni-Si alloys,89.76,0.0,0.0,0.0,0.0,0,1.1,0.0,0.0,0.0,0,0,0.0,0,0,0,0,1.9,0.05,0,0,0.64,0.0,0.0,0.0,0.0,0.15,1248.0,2.0,0.0,Y,773.0,5.0,N,279.0,,,43.0,https://doi.org/10.1016/j.actamat.2021.117118
Cu-1.3Ni-1.4Co-0.56Si-0.03Mg,Cu-Ni-Si alloys,89.0,0.0,0.0,0.0,0.0,0,0.0,0.0,0.3,0.0,0,0,0.2,0,0,0,0,2.2,0.05,0,0,0.55,0.0,0.0,0.0,0.4,0.0,1248.0,2.0,0.0,Y,773.0,4.0,N,274.0,,,42.0,https://doi.org/10.1016/j.actamat.2021.117118
Cu-1.3Ni-1.4Co-0.56Si-0.03Mg,Cu-Ni-Si alloys,88.76,0.0,0.0,0.0,0.0,0,0.65,0.0,0.0,0.0,0,0,0.1,0,0,0,0,1.6,0.0,0,0,0.55,0.0,0.0,0.0,0.8,0.0,1248.0,2.0,0.0,Y,773.0,2.0,N,246.0,,,44.0,https://doi.org/10.1016/j.actamat.2021.117118
Cu-1.3Ni-1.4Co-0.56Si-0.03Mg,Cu-Ni-Si alloys,89.11,0.0,0.0,0.0,0.0,0,1.5,0.0,0.0,0.0,0,0,0.0,0,0,0,0,1.2,0.0,0,0,0.64,0.0,0.0,0.0,0.0,0.15,1248.0,2.0,0.0,Y,773.0,4.0,N,263.0,,,44.0,https://doi.org/10.1016/j.actamat.2021.117118
Cu-1.3Ni-1.4Co-0.56Si-0.03Mg,Cu-Ni-Si alloys,89.83,0.0,0.0,0.0,0.0,0,1.1,0.0,0.0,0.0,0,0,0.1,0,0,0,0,1.2,0.03,0,0,0.55,0.0,0.0,0.0,0.0,0.0,1248.0,2.0,0.0,Y,773.0,4.0,N,258.0,,,43.0,https://doi.org/10.1016/j.actamat.2021.117118
Cu-1.3Ni-1.4Co-0.56Si-0.03Mg,Cu-Ni-Si alloys,90.31,0.0,0.0,0.0,0.0,0,0.85,0.0,0.0,0.0,0,0,0.2,0,0,0,0,1.6,0.02,0,0,0.55,0.0,0.0,0.0,0.0,0.0,1248.0,2.0,0.0,Y,773.0,4.0,N,271.0,,,45.0,https://doi.org/10.1016/j.actamat.2021.117118
Cu-1.3Ni-1.4Co-0.56Si-0.03Mg,Cu-Ni-Si alloys,90.51,0.0,0.0,0.0,0.0,0,1.4,0.0,0.0,0.0,0,0,0.03,0,0,0,0,1.3,0.0,0,0,0.56,0.0,0.0,0.0,0.0,0.0,1248.0,2.0,0.0,Y,773.0,6.0,N,275.0,,,47.0,https://doi.org/10.1016/j.actamat.2021.117118
Cu-1.3Ni-1.4Co-0.56Si-0.03Mg,Cu-Ni-Si alloys,90.03,0.0,0.0,0.0,0.0,0,1.5,0.0,0.0,0.0,0,0,0.0,0,0,0,0,1.2,0.05,0,0,0.64,0.0,0.0,0.0,0.0,0.07,1248.0,2.0,0.0,Y,773.0,5.0,N,252.0,,,46.0,https://doi.org/10.1016/j.actamat.2021.117118
Cu-1.3Ni-1.4Co-0.56Si-0.03Mg,Cu-Ni-Si alloys,90.03,0.0,0.0,0.0,0.0,0,1.3,0.0,0.0,0.0,0,0,0.0,0,0,0,0,1.2,0.05,0,0,0.6,0.0,0.0,0.0,0.0,0.07,1248.0,2.0,0.0,Y,773.0,5.0,N,246.0,,,46.0,https://doi.org/10.1016/j.actamat.2021.117118
Cu-1.3Ni-1.4Co-0.56Si-0.03Mg,Cu-Ni-Si alloys,89.69,0.0,0.0,0.0,0.0,0,1.5,0.0,0.0,0.0,0,0,0.04,0,0,0,0,1.2,0.05,0,0,0.64,0.0,0.0,0.0,0.2,0.0,1248.0,2.0,0.0,Y,773.0,4.0,N,249.0,,,45.0,https://doi.org/10.1016/j.actamat.2021.117118
Cu-6Ni-1.4Si-0.1Ti,Cu-Ni-Si alloys,92.35,0.0,0.0,0.0,0.0,0,0.0,0.0,0.0,0.0,0,0,0.0,0,0,0,0,6.2,0.0,0,0,1.34,0.0,0.11,0.0,0.0,0.0,1253.0,2.0,0.0,Y,773.0,7.0,N,164.0,,570.0,50.0,https://doi.org/10.1038/srep30907
Cu-6Ni-1.4Si-0.1Ti,Cu-Ni-Si alloys,92.5,0.0,0.0,0.0,0.0,0,0.0,0.0,0.0,0.0,0,0,0.0,0,0,0,0,6.2,0.0,0,0,1.34,0.0,0.11,0.0,0.0,0.0,1253.0,2.0,0.0,N,,,N,115.0,,,13.0,https://doi.org/10.1038/srep30907
Cu-6Ni-1.4Si-0.1Ti,Cu-Ni-Si alloys,92.35,0.0,0.0,0.0,0.0,0,0.0,0.0,0.0,0.0,0,0,0.0,0,0,0,0,6.2,0.0,0,0,1.34,0.0,0.11,0.0,0.0,0.0,1253.0,2.0,0.0,Y,773.0,0.167,N,230.0,,,25.0,https://doi.org/10.1038/srep30907
Cu-6Ni-1.4Si-0.1Ti,Cu-Ni-Si alloys,92.35,0.0,0.0,0.0,0.0,0,0.0,0.0,0.0,0.0,0,0,0.0,0,0,0,0,6.2,0.0,0,0,1.34,0.0,0.11,0.0,0.0,0.0,1253.0,2.0,0.0,Y,773.0,0.5,N,247.0,,,31.0,https://doi.org/10.1038/srep30907
Cu-6Ni-1.4Si-0.1Ti,Cu-Ni-Si alloys,92.35,0.0,0.0,0.0,0.0,0,0.0,0.0,0.0,0.0,0,0,0.0,0,0,0,0,6.2,0.0,0,0,1.34,0.0,0.11,0.0,0.0,0.0,1253.0,2.0,0.0,Y,773.0,1.0,N,226.0,,,38.0,https://doi.org/10.1038/srep30907
Cu-6Ni-1.4Si-0.1Ti,Cu-Ni-Si alloys,92.35,0.0,0.0,0.0,0.0,0,0.0,0.0,0.0,0.0,0,0,0.0,0,0,0,0,6.2,0.0,0,0,1.34,0.0,0.11,0.0,0.0,0.0,1253.0,2.0,0.0,Y,773.0,3.0,N,175.0,,,51.0,https://doi.org/10.1038/srep30907
Cu-6Ni-1.4Si-0.1Ti,Cu-Ni-Si alloys,92.35,0.0,0.0,0.0,0.0,0,0.0,0.0,0.0,0.0,0,0,0.0,0,0,0,0,6.2,0.0,0,0,1.34,0.0,0.11,0.0,0.0,0.0,1253.0,2.0,0.0,Y,773.0,6.0,N,173.0,,,54.0,https://doi.org/10.1038/srep30907
Cu-6Ni-1.4Si-0.1Ti,Cu-Ni-Si alloys,92.35,0.0,0.0,0.0,0.0,0,0.0,0.0,0.0,0.0,0,0,0.0,0,0,0,0,6.2,0.0,0,0,1.34,0.0,0.11,0.0,0.0,0.0,1253.0,2.0,0.0,Y,773.0,7.0,N,248.0,,1050.0,43.0,https://doi.org/10.1038/srep30907
Cu-6Ni-1.4Si-0.1Ti,Cu-Ni-Si alloys,92.35,0.0,0.0,0.0,0.0,0,0.0,0.0,0.0,0.0,0,0,0.0,0,0,0,0,6.2,0.0,0,0,1.34,0.0,0.11,0.0,0.0,0.0,1253.0,2.0,0.0,Y,773.0,7.0,N,,,1105.0,41.0,https://doi.org/10.1038/srep30907
Cu-6Ni-1.5Si,Cu-Ni-Si alloys,92.62,0.0,0.0,0.0,0.0,0,0.0,0.0,0.0,0.0,0,0,0.0,0,0,0,0,5.94,0.0,0,0,1.44,0.0,0.0,0.0,0.0,0.0,1253.0,2.0,0.0,Y,773.0,7.0,N,177.0,,630.0,46.0,https://doi.org/10.1038/srep30907
Cu-6Ni-1.5Si,Cu-Ni-Si alloys,92.5,0.0,0.0,0.0,0.0,0,0.0,0.0,0.0,0.0,0,0,0.0,0,0,0,0,5.94,0.0,0,0,1.44,0.0,0.0,0.0,0.0,0.0,1253.0,2.0,0.0,N,,,N,97.0,,,13.0,https://doi.org/10.1038/srep30907
Cu-6Ni-1.5Si,Cu-Ni-Si alloys,92.62,0.0,0.0,0.0,0.0,0,0.0,0.0,0.0,0.0,0,0,0.0,0,0,0,0,5.94,0.0,0,0,1.44,0.0,0.0,0.0,0.0,0.0,1253.0,2.0,0.0,Y,773.0,0.15,N,184.0,,,24.0,https://doi.org/10.1038/srep30907
Cu-6Ni-1.5Si,Cu-Ni-Si alloys,92.62,0.0,0.0,0.0,0.0,0,0.0,0.0,0.0,0.0,0,0,0.0,0,0,0,0,5.94,0.0,0,0,1.44,0.0,0.0,0.0,0.0,0.0,1253.0,2.0,0.0,Y,773.0,0.5,N,282.0,,,28.0,https://doi.org/10.1038/srep30907
Cu-6Ni-1.5Si,Cu-Ni-Si alloys,92.62,0.0,0.0,0.0,0.0,0,0.0,0.0,0.0,0.0,0,0,0.0,0,0,0,0,5.94,0.0,0,0,1.44,0.0,0.0,0.0,0.0,0.0,1253.0,2.0,0.0,Y,773.0,1.0,N,296.0,,,29.0,https://doi.org/10.1038/srep30907
Cu-6Ni-1.5Si,Cu-Ni-Si alloys,92.62,0.0,0.0,0.0,0.0,0,0.0,0.0,0.0,0.0,0,0,0.0,0,0,0,0,5.94,0.0,0,0,1.44,0.0,0.0,0.0,0.0,0.0,1253.0,2.0,0.0,Y,773.0,3.0,N,278.0,,,34.0,https://doi.org/10.1038/srep30907
Cu-6Ni-1.5Si,Cu-Ni-Si alloys,92.62,0.0,0.0,0.0,0.0,0,0.0,0.0,0.0,0.0,0,0,0.0,0,0,0,0,5.94,0.0,0,0,1.44,0.0,0.0,0.0,0.0,0.0,1253.0,2.0,0.0,Y,773.0,6.0,N,258.0,,,35.0,https://doi.org/10.1038/srep30907
Cu-2Ni-0.5Si,Cu-Ni-Si alloys,97.5,0.0,0.0,0.0,0.0,0,0.0,0.0,0.0,0.0,0,0,0.0,0,0,0,0,2.0,0.0,0,0,0.5,0.0,0.0,0.0,0.0,0.0,1003.0,0.083,20.0,Y,673.0,72.0,N,,520.0,590.0,47.0,https://doi.org/10.1016/j.msea.2006.12.163
Cu-2Ni-0.5Si-0.1Mg,Cu-Ni-Si alloys,97.4,0.0,0.0,0.0,0.0,0,0.0,0.0,0.0,0.0,0,0,0.1,0,0,0,0,2.0,0.0,0,0,0.5,0.0,0.0,0.0,0.0,0.0,1003.0,0.083,20.0,Y,673.0,72.0,N,,560.0,630.0,44.0,https://doi.org/10.1016/j.msea.2006.12.163
Cu-2Ni-0.5Si,Cu-Ni-Si alloys,97.5,0.0,0.0,0.0,0.0,0,0.0,0.0,0.0,0.0,0,0,0.0,0,0,0,0,2.0,0.0,0,0,0.5,0.0,0.0,0.0,0.0,0.0,1003.0,0.083,20.0,Y,673.0,72.0,N,,490.0,540.0,46.0,https://doi.org/10.1016/j.msea.2006.12.163
Cu-3.3Ni-1Si-0.8Cr-0.09Mg,Cu-Ni-Si alloys,94.754,0.0,0.0,0.0,0.0,0,0.0,0.0,0.85,0.0,0,0,0.09,0,0,0,0,3.3,0.0,0,0,1.0,0.0,0.0,0.0,0.006,0.0,923.0,5.0,93.4,N,,,N,218.0,676.0,718.0,14.0,https://doi.org/10.1179/mst.1993.9.2.142
Cu-3.3Ni-1Si-0.8Cr-0.09Mg,Cu-Ni-Si alloys,94.754,0.0,0.0,0.0,0.0,0,0.0,0.0,0.85,0.0,0,0,0.09,0,0,0,0,3.3,0.0,0,0,1.0,0.0,0.0,0.0,0.006,0.0,923.0,5.0,93.4,Y,773.0,2.0,N,148.0,394.0,485.0,24.0,https://doi.org/10.1179/mst.1993.9.2.142
Cu-3.3Ni-1Si-0.8Cr-0.09Mg,Cu-Ni-Si alloys,94.754,0.0,0.0,0.0,0.0,0,0.0,0.0,0.85,0.0,0,0,0.09,0,0,0,0,3.3,0.0,0,0,1.0,0.0,0.0,0.0,0.006,0.0,923.0,5.0,93.4,Y,773.0,2.0,Y,278.0,678.0,861.0,17.0,https://doi.org/10.1179/mst.1993.9.2.142
Cu-3.3Ni-1Si-0.8Cr-0.09Mg,Cu-Ni-Si alloys,94.754,0.0,0.0,0.0,0.0,0,0.0,0.0,0.85,0.0,0,0,0.09,0,0,0,0,3.3,0.0,0,0,1.0,0.0,0.0,0.0,0.006,0.0,923.0,5.0,64.3,N,,,Y,196.0,637.0,686.0,8.0,https://doi.org/10.1179/mst.1993.9.2.142
Cu-3.3Ni-1Si-0.8Cr-0.09Mg,Cu-Ni-Si alloys,94.754,0.0,0.0,0.0,0.0,0,0.0,0.0,0.85,0.0,0,0,0.09,0,0,0,0,3.3,0.0,0,0,1.0,0.0,0.0,0.0,0.006,0.0,923.0,5.0,64.3,Y,773.0,2.0,Y,294.0,779.0,887.0,19.0,https://doi.org/10.1179/mst.1993.9.2.142
Cu-3.3Ni-1Si-0.8Cr-0.09Mg,Cu-Ni-Si alloys,94.754,0.0,0.0,0.0,0.0,0,0.0,0.0,0.85,0.0,0,0,0.09,0,0,0,0,3.3,0.0,0,0,1.0,0.0,0.0,0.0,0.006,0.0,923.0,5.0,64.3,Y,773.0,2.0,Y,271.0,697.0,855.0,17.0,https://doi.org/10.1179/mst.1993.9.2.142
Cu-3.3Ni-1Si-0.8Cr-0.09Mg,Cu-Ni-Si alloys,94.754,0.0,0.0,0.0,0.0,0,0.0,0.0,0.85,0.0,0,0,0.09,0,0,0,0,3.3,0.0,0,0,1.0,0.0,0.0,0.0,0.006,0.0,923.0,5.0,64.3,N,,,Y,197.0,639.0,680.0,22.0,https://doi.org/10.1179/mst.1993.9.2.142
Cu-3.3Ni-1Si-0.8Cr-0.09Mg,Cu-Ni-Si alloys,94.754,0.0,0.0,0.0,0.0,0,0.0,0.0,0.85,0.0,0,0,0.09,0,0,0,0,3.3,0.0,0,0,1.0,0.0,0.0,0.0,0.006,0.0,923.0,5.0,64.3,Y,773.0,2.0,Y,142.0,306.0,448.0,24.0,https://doi.org/10.1179/mst.1993.9.2.142
Cu-3.3Ni-1Si-0.8Cr-0.09Mg,Cu-Ni-Si alloys,94.754,0.0,0.0,0.0,0.0,0,0.0,0.0,0.85,0.0,0,0,0.09,0,0,0,0,3.3,0.0,0,0,1.0,0.0,0.0,0.0,0.006,0.0,923.0,5.0,64.3,Y,773.0,2.0,Y,272.0,690.0,857.0,17.0,https://doi.org/10.1179/mst.1993.9.2.142
Cu-3.3Ni-1Si-0.8Cr-0.09Mg,Cu-Ni-Si alloys,94.754,0.0,0.0,0.0,0.0,0,0.0,0.0,0.85,0.0,0,0,0.09,0,0,0,0,3.3,0.0,0,0,1.0,0.0,0.0,0.0,0.006,0.0,923.0,5.0,64.3,N,,,Y,302.0,950.0,991.0,16.0,https://doi.org/10.1179/mst.1993.9.2.142
Cu-3.3Ni-1Si-0.8Cr-0.09Mg,Cu-Ni-Si alloys,94.754,0.0,0.0,0.0,0.0,0,0.0,0.0,0.85,0.0,0,0,0.09,0,0,0,0,3.3,0.0,0,0,1.0,0.0,0.0,0.0,0.006,0.0,923.0,5.0,64.3,Y,773.0,2.0,Y,275.0,767.0,842.0,20.0,https://doi.org/10.1179/mst.1993.9.2.142
Cu-3.3Ni-1Si-0.8Cr-0.09Mg,Cu-Ni-Si alloys,94.754,0.0,0.0,0.0,0.0,0,0.0,0.0,0.85,0.0,0,0,0.09,0,0,0,0,3.3,0.0,0,0,1.0,0.0,0.0,0.0,0.006,0.0,923.0,5.0,64.3,Y,773.0,2.0,Y,285.0,676.0,851.0,17.0,https://doi.org/10.1179/mst.1993.9.2.142
Cu-2.1Ni–0.5Si–0.2Zr,Cu-Ni-Si alloys,97.18,0.0,0.0,0.0,0.0,0,0.0,0.0,0.0,0.0,0,0,0.0,0,0,0,0,2.11,0.0,0,0,0.53,0.0,0.0,0.0,0.0,0.18,1193.0,1.5,70.0,N,,,N,,,502.0,22.0,https://doi.org/10.1007/s12598-013-0024-2
Cu-2.1Ni–0.5Si–0.2Zr,Cu-Ni-Si alloys,97.18,0.0,0.0,0.0,0.0,0,0.0,0.0,0.0,0.0,0,0,0.0,0,0,0,0,2.11,0.0,0,0,0.53,0.0,0.0,0.0,0.0,0.18,1193.0,1.5,70.0,Y,673.0,0.5,N,,,571.0,27.0,https://doi.org/10.1007/s12598-013-0024-2
Cu-2.1Ni–0.5Si–0.2Zr,Cu-Ni-Si alloys,97.18,0.0,0.0,0.0,0.0,0,0.0,0.0,0.0,0.0,0,0,0.0,0,0,0,0,2.11,0.0,0,0,0.53,0.0,0.0,0.0,0.0,0.18,1193.0,1.5,70.0,Y,673.0,1.0,N,,,613.0,31.0,https://doi.org/10.1007/s12598-013-0024-2
Cu-2.1Ni–0.5Si–0.2Zr,Cu-Ni-Si alloys,97.18,0.0,0.0,0.0,0.0,0,0.0,0.0,0.0,0.0,0,0,0.0,0,0,0,0,2.11,0.0,0,0,0.53,0.0,0.0,0.0,0.0,0.18,1193.0,1.5,70.0,Y,673.0,2.0,N,,,629.0,33.0,https://doi.org/10.1007/s12598-013-0024-2
Cu-2.1Ni–0.5Si–0.2Zr,Cu-Ni-Si alloys,97.18,0.0,0.0,0.0,0.0,0,0.0,0.0,0.0,0.0,0,0,0.0,0,0,0,0,2.11,0.0,0,0,0.53,0.0,0.0,0.0,0.0,0.18,1193.0,1.5,70.0,Y,673.0,4.0,N,,,644.0,35.0,https://doi.org/10.1007/s12598-013-0024-2
Cu-2.1Ni–0.5Si–0.2Zr,Cu-Ni-Si alloys,97.18,0.0,0.0,0.0,0.0,0,0.0,0.0,0.0,0.0,0,0,0.0,0,0,0,0,2.11,0.0,0,0,0.53,0.0,0.0,0.0,0.0,0.18,1193.0,1.5,70.0,Y,673.0,8.0,N,,,637.0,37.0,https://doi.org/10.1007/s12598-013-0024-2
Cu-2.1Ni–0.5Si–0.2Zr,Cu-Ni-Si alloys,97.18,0.0,0.0,0.0,0.0,0,0.0,0.0,0.0,0.0,0,0,0.0,0,0,0,0,2.11,0.0,0,0,0.53,0.0,0.0,0.0,0.0,0.18,1193.0,1.5,70.0,Y,673.0,12.0,N,,,613.0,38.0,https://doi.org/10.1007/s12598-013-0024-2
Cu-2.1Ni–0.5Si–0.2Zr,Cu-Ni-Si alloys,97.18,0.0,0.0,0.0,0.0,0,0.0,0.0,0.0,0.0,0,0,0.0,0,0,0,0,2.11,0.0,0,0,0.53,0.0,0.0,0.0,0.0,0.18,1193.0,1.5,70.0,Y,673.0,16.0,N,,,581.0,38.0,https://doi.org/10.1007/s12598-013-0024-2
Cu-2.1Ni–0.5Si–0.2Zr,Cu-Ni-Si alloys,97.18,0.0,0.0,0.0,0.0,0,0.0,0.0,0.0,0.0,0,0,0.0,0,0,0,0,2.11,0.0,0,0,0.53,0.0,0.0,0.0,0.0,0.18,1193.0,1.5,70.0,Y,723.0,0.5,N,,,591.0,31.0,https://doi.org/10.1007/s12598-013-0024-2
Cu-2.1Ni–0.5Si–0.2Zr,Cu-Ni-Si alloys,97.18,0.0,0.0,0.0,0.0,0,0.0,0.0,0.0,0.0,0,0,0.0,0,0,0,0,2.11,0.0,0,0,0.53,0.0,0.0,0.0,0.0,0.18,1193.0,1.5,70.0,Y,723.0,1.0,N,,,653.0,35.0,https://doi.org/10.1007/s12598-013-0024-2
Cu-2.1Ni–0.5Si–0.2Zr,Cu-Ni-Si alloys,97.18,0.0,0.0,0.0,0.0,0,0.0,0.0,0.0,0.0,0,0,0.0,0,0,0,0,2.11,0.0,0,0,0.53,0.0,0.0,0.0,0.0,0.18,1193.0,1.5,70.0,Y,723.0,2.0,N,,,668.0,40.0,https://doi.org/10.1007/s12598-013-0024-2
Cu-2.1Ni–0.5Si–0.2Zr,Cu-Ni-Si alloys,97.18,0.0,0.0,0.0,0.0,0,0.0,0.0,0.0,0.0,0,0,0.0,0,0,0,0,2.11,0.0,0,0,0.53,0.0,0.0,0.0,0.0,0.18,1193.0,1.5,70.0,Y,723.0,4.0,N,,,617.0,40.0,https://doi.org/10.1007/s12598-013-0024-2
Cu-2.1Ni–0.5Si–0.2Zr,Cu-Ni-Si alloys,97.18,0.0,0.0,0.0,0.0,0,0.0,0.0,0.0,0.0,0,0,0.0,0,0,0,0,2.11,0.0,0,0,0.53,0.0,0.0,0.0,0.0,0.18,1193.0,1.5,70.0,Y,723.0,8.0,N,,,571.0,42.0,https://doi.org/10.1007/s12598-013-0024-2
Cu-2.1Ni–0.5Si–0.2Zr,Cu-Ni-Si alloys,97.18,0.0,0.0,0.0,0.0,0,0.0,0.0,0.0,0.0,0,0,0.0,0,0,0,0,2.11,0.0,0,0,0.53,0.0,0.0,0.0,0.0,0.18,1193.0,1.5,70.0,Y,723.0,12.0,N,,,531.0,42.0,https://doi.org/10.1007/s12598-013-0024-2
Cu-2.1Ni–0.5Si–0.2Zr,Cu-Ni-Si alloys,97.18,0.0,0.0,0.0,0.0,0,0.0,0.0,0.0,0.0,0,0,0.0,0,0,0,0,2.11,0.0,0,0,0.53,0.0,0.0,0.0,0.0,0.18,1193.0,1.5,70.0,Y,723.0,16.0,N,,,512.0,43.0,https://doi.org/10.1007/s12598-013-0024-2
Cu-2.1Ni–0.5Si–0.2Zr,Cu-Ni-Si alloys,97.18,0.0,0.0,0.0,0.0,0,0.0,0.0,0.0,0.0,0,0,0.0,0,0,0,0,2.11,0.0,0,0,0.53,0.0,0.0,0.0,0.0,0.18,1193.0,1.5,70.0,Y,773.0,0.5,N,,,605.0,34.0,https://doi.org/10.1007/s12598-013-0024-2
Cu-2.1Ni–0.5Si–0.2Zr,Cu-Ni-Si alloys,97.18,0.0,0.0,0.0,0.0,0,0.0,0.0,0.0,0.0,0,0,0.0,0,0,0,0,2.11,0.0,0,0,0.53,0.0,0.0,0.0,0.0,0.18,1193.0,1.5,70.0,Y,773.0,1.0,N,,,625.0,39.0,https://doi.org/10.1007/s12598-013-0024-2
Cu-2.1Ni–0.5Si–0.2Zr,Cu-Ni-Si alloys,97.18,0.0,0.0,0.0,0.0,0,0.0,0.0,0.0,0.0,0,0,0.0,0,0,0,0,2.11,0.0,0,0,0.53,0.0,0.0,0.0,0.0,0.18,1193.0,1.5,70.0,Y,773.0,2.0,N,,,579.0,41.0,https://doi.org/10.1007/s12598-013-0024-2
Cu-2.1Ni–0.5Si–0.2Zr,Cu-Ni-Si alloys,97.18,0.0,0.0,0.0,0.0,0,0.0,0.0,0.0,0.0,0,0,0.0,0,0,0,0,2.11,0.0,0,0,0.53,0.0,0.0,0.0,0.0,0.18,1193.0,1.5,70.0,Y,773.0,4.0,N,,,528.0,45.0,https://doi.org/10.1007/s12598-013-0024-2
Cu-2.1Ni–0.5Si–0.2Zr,Cu-Ni-Si alloys,97.18,0.0,0.0,0.0,0.0,0,0.0,0.0,0.0,0.0,0,0,0.0,0,0,0,0,2.11,0.0,0,0,0.53,0.0,0.0,0.0,0.0,0.18,1193.0,1.5,70.0,Y,773.0,8.0,N,,,502.0,46.0,https://doi.org/10.1007/s12598-013-0024-2
Cu-2.1Ni–0.5Si–0.2Zr,Cu-Ni-Si alloys,97.18,0.0,0.0,0.0,0.0,0,0.0,0.0,0.0,0.0,0,0,0.0,0,0,0,0,2.11,0.0,0,0,0.53,0.0,0.0,0.0,0.0,0.18,1193.0,1.5,70.0,Y,773.0,12.0,N,,,471.0,47.0,https://doi.org/10.1007/s12598-013-0024-2
Cu-2.1Ni–0.5Si–0.2Zr,Cu-Ni-Si alloys,97.18,0.0,0.0,0.0,0.0,0,0.0,0.0,0.0,0.0,0,0,0.0,0,0,0,0,2.11,0.0,0,0,0.53,0.0,0.0,0.0,0.0,0.18,1193.0,1.5,70.0,Y,773.0,16.0,N,,,430.0,47.0,https://doi.org/10.1007/s12598-013-0024-2
Cu-6Ni-1.4Si-0.15Mg-0.1Cr,Cu-Ni-Si alloys,92.35,0.0,0.0,0.0,0.0,0,0.0,0.0,0.1,0.0,0,0,0.15,0,0,0,0,6.0,0.0,0,0,1.4,0.0,0.0,0.0,0.0,0.0,1243.0,4.0,0.0,N,,,N,263.0,,,22.0,https://doi.org/10.1016/j.msea.2013.02.024
Cu-6Ni-1.4Si-0.15Mg-0.1Cr,Cu-Ni-Si alloys,92.35,0.0,0.0,0.0,0.0,0,0.0,0.0,0.1,0.0,0,0,0.15,0,0,0,0,6.0,0.0,0,0,1.4,0.0,0.0,0.0,0.0,0.0,1243.0,4.0,0.0,Y,673.0,0.167,N,269.0,,,23.0,https://doi.org/10.1016/j.msea.2013.02.024
Cu-6Ni-1.4Si-0.15Mg-0.1Cr,Cu-Ni-Si alloys,92.35,0.0,0.0,0.0,0.0,0,0.0,0.0,0.1,0.0,0,0,0.15,0,0,0,0,6.0,0.0,0,0,1.4,0.0,0.0,0.0,0.0,0.0,1243.0,4.0,0.0,Y,673.0,0.333,N,271.0,,,24.0,https://doi.org/10.1016/j.msea.2013.02.024
Cu-6Ni-1.4Si-0.15Mg-0.1Cr,Cu-Ni-Si alloys,92.35,0.0,0.0,0.0,0.0,0,0.0,0.0,0.1,0.0,0,0,0.15,0,0,0,0,6.0,0.0,0,0,1.4,0.0,0.0,0.0,0.0,0.0,1243.0,4.0,0.0,Y,673.0,0.5,N,278.0,,,25.0,https://doi.org/10.1016/j.msea.2013.02.024
Cu-6Ni-1.4Si-0.15Mg-0.1Cr,Cu-Ni-Si alloys,92.35,0.0,0.0,0.0,0.0,0,0.0,0.0,0.1,0.0,0,0,0.15,0,0,0,0,6.0,0.0,0,0,1.4,0.0,0.0,0.0,0.0,0.0,1243.0,4.0,0.0,Y,673.0,0.75,N,280.0,,,26.0,https://doi.org/10.1016/j.msea.2013.02.024
Cu-6Ni-1.4Si-0.15Mg-0.1Cr,Cu-Ni-Si alloys,92.35,0.0,0.0,0.0,0.0,0,0.0,0.0,0.1,0.0,0,0,0.15,0,0,0,0,6.0,0.0,0,0,1.4,0.0,0.0,0.0,0.0,0.0,1243.0,4.0,0.0,Y,673.0,1.25,N,284.0,,,28.0,https://doi.org/10.1016/j.msea.2013.02.024
Cu-6Ni-1.4Si-0.15Mg-0.1Cr,Cu-Ni-Si alloys,92.35,0.0,0.0,0.0,0.0,0,0.0,0.0,0.1,0.0,0,0,0.15,0,0,0,0,6.0,0.0,0,0,1.4,0.0,0.0,0.0,0.0,0.0,1243.0,4.0,0.0,Y,673.0,2.0,N,287.0,,,30.0,https://doi.org/10.1016/j.msea.2013.02.024
Cu-6Ni-1.4Si-0.15Mg-0.1Cr,Cu-Ni-Si alloys,92.35,0.0,0.0,0.0,0.0,0,0.0,0.0,0.1,0.0,0,0,0.15,0,0,0,0,6.0,0.0,0,0,1.4,0.0,0.0,0.0,0.0,0.0,1243.0,4.0,0.0,Y,673.0,3.0,N,289.0,,,31.0,https://doi.org/10.1016/j.msea.2013.02.024
Cu-6Ni-1.4Si-0.15Mg-0.1Cr,Cu-Ni-Si alloys,92.35,0.0,0.0,0.0,0.0,0,0.0,0.0,0.1,0.0,0,0,0.15,0,0,0,0,6.0,0.0,0,0,1.4,0.0,0.0,0.0,0.0,0.0,1243.0,4.0,0.0,Y,673.0,4.5,N,292.0,,,33.0,https://doi.org/10.1016/j.msea.2013.02.024
Cu-6Ni-1.4Si-0.15Mg-0.1Cr,Cu-Ni-Si alloys,92.35,0.0,0.0,0.0,0.0,0,0.0,0.0,0.1,0.0,0,0,0.15,0,0,0,0,6.0,0.0,0,0,1.4,0.0,0.0,0.0,0.0,0.0,1243.0,4.0,0.0,Y,673.0,6.0,N,295.0,,,33.0,https://doi.org/10.1016/j.msea.2013.02.024
Cu-6Ni-1.4Si-0.15Mg-0.1Cr,Cu-Ni-Si alloys,92.35,0.0,0.0,0.0,0.0,0,0.0,0.0,0.1,0.0,0,0,0.15,0,0,0,0,6.0,0.0,0,0,1.4,0.0,0.0,0.0,0.0,0.0,1243.0,4.0,0.0,Y,673.0,8.0,N,298.0,,,34.0,https://doi.org/10.1016/j.msea.2013.02.024
Cu-6Ni-1.4Si-0.15Mg-0.1Cr,Cu-Ni-Si alloys,92.35,0.0,0.0,0.0,0.0,0,0.0,0.0,0.1,0.0,0,0,0.15,0,0,0,0,6.0,0.0,0,0,1.4,0.0,0.0,0.0,0.0,0.0,1243.0,4.0,0.0,Y,673.0,10.0,N,298.0,,,34.0,https://doi.org/10.1016/j.msea.2013.02.024
Cu-6Ni-1.4Si-0.15Mg-0.1Cr,Cu-Ni-Si alloys,92.35,0.0,0.0,0.0,0.0,0,0.0,0.0,0.1,0.0,0,0,0.15,0,0,0,0,6.0,0.0,0,0,1.4,0.0,0.0,0.0,0.0,0.0,1243.0,4.0,0.0,Y,673.0,12.0,N,298.0,,,34.0,https://doi.org/10.1016/j.msea.2013.02.024
Cu-6Ni-1.4Si-0.15Mg-0.1Cr,Cu-Ni-Si alloys,92.35,0.0,0.0,0.0,0.0,0,0.0,0.0,0.1,0.0,0,0,0.15,0,0,0,0,6.0,0.0,0,0,1.4,0.0,0.0,0.0,0.0,0.0,1243.0,4.0,0.0,Y,673.0,14.0,N,298.0,,,34.0,https://doi.org/10.1016/j.msea.2013.02.024
Cu-6Ni-1.4Si-0.15Mg-0.1Cr,Cu-Ni-Si alloys,92.35,0.0,0.0,0.0,0.0,0,0.0,0.0,0.1,0.0,0,0,0.15,0,0,0,0,6.0,0.0,0,0,1.4,0.0,0.0,0.0,0.0,0.0,1243.0,4.0,0.0,Y,673.0,16.0,N,300.0,,,35.0,https://doi.org/10.1016/j.msea.2013.02.024
Cu-6Ni-1.4Si-0.15Mg-0.1Cr,Cu-Ni-Si alloys,92.35,0.0,0.0,0.0,0.0,0,0.0,0.0,0.1,0.0,0,0,0.15,0,0,0,0,6.0,0.0,0,0,1.4,0.0,0.0,0.0,0.0,0.0,1243.0,4.0,0.0,Y,673.0,18.0,N,299.0,,,35.0,https://doi.org/10.1016/j.msea.2013.02.024
Cu-6Ni-1.4Si-0.15Mg-0.1Cr,Cu-Ni-Si alloys,92.35,0.0,0.0,0.0,0.0,0,0.0,0.0,0.1,0.0,0,0,0.15,0,0,0,0,6.0,0.0,0,0,1.4,0.0,0.0,0.0,0.0,0.0,1243.0,4.0,0.0,Y,673.0,20.0,N,296.0,,,35.0,https://doi.org/10.1016/j.msea.2013.02.024
Cu-6Ni-1.4Si-0.15Mg-0.1Cr,Cu-Ni-Si alloys,92.35,0.0,0.0,0.0,0.0,0,0.0,0.0,0.1,0.0,0,0,0.15,0,0,0,0,6.0,0.0,0,0,1.4,0.0,0.0,0.0,0.0,0.0,1243.0,4.0,0.0,Y,723.0,0.167,N,270.0,,,27.0,https://doi.org/10.1016/j.msea.2013.02.024
Cu-6Ni-1.4Si-0.15Mg-0.1Cr,Cu-Ni-Si alloys,92.35,0.0,0.0,0.0,0.0,0,0.0,0.0,0.1,0.0,0,0,0.15,0,0,0,0,6.0,0.0,0,0,1.4,0.0,0.0,0.0,0.0,0.0,1243.0,4.0,0.0,Y,723.0,0.333,N,288.0,,,30.0,https://doi.org/10.1016/j.msea.2013.02.024
Cu-6Ni-1.4Si-0.15Mg-0.1Cr,Cu-Ni-Si alloys,92.35,0.0,0.0,0.0,0.0,0,0.0,0.0,0.1,0.0,0,0,0.15,0,0,0,0,6.0,0.0,0,0,1.4,0.0,0.0,0.0,0.0,0.0,1243.0,4.0,0.0,Y,723.0,0.5,N,292.0,,,31.0,https://doi.org/10.1016/j.msea.2013.02.024
Cu-6Ni-1.4Si-0.15Mg-0.1Cr,Cu-Ni-Si alloys,92.35,0.0,0.0,0.0,0.0,0,0.0,0.0,0.1,0.0,0,0,0.15,0,0,0,0,6.0,0.0,0,0,1.4,0.0,0.0,0.0,0.0,0.0,1243.0,4.0,0.0,Y,723.0,0.75,N,293.0,,,32.0,https://doi.org/10.1016/j.msea.2013.02.024
Cu-6Ni-1.4Si-0.15Mg-0.1Cr,Cu-Ni-Si alloys,92.35,0.0,0.0,0.0,0.0,0,0.0,0.0,0.1,0.0,0,0,0.15,0,0,0,0,6.0,0.0,0,0,1.4,0.0,0.0,0.0,0.0,0.0,1243.0,4.0,0.0,Y,723.0,1.0,N,294.0,,,33.0,https://doi.org/10.1016/j.msea.2013.02.024
Cu-6Ni-1.4Si-0.15Mg-0.1Cr,Cu-Ni-Si alloys,92.35,0.0,0.0,0.0,0.0,0,0.0,0.0,0.1,0.0,0,0,0.15,0,0,0,0,6.0,0.0,0,0,1.4,0.0,0.0,0.0,0.0,0.0,1243.0,4.0,0.0,Y,723.0,1.5,N,296.0,,,33.0,https://doi.org/10.1016/j.msea.2013.02.024
Cu-6Ni-1.4Si-0.15Mg-0.1Cr,Cu-Ni-Si alloys,92.35,0.0,0.0,0.0,0.0,0,0.0,0.0,0.1,0.0,0,0,0.15,0,0,0,0,6.0,0.0,0,0,1.4,0.0,0.0,0.0,0.0,0.0,1243.0,4.0,0.0,Y,723.0,2.0,N,301.0,,,35.0,https://doi.org/10.1016/j.msea.2013.02.024
Cu-6Ni-1.4Si-0.15Mg-0.1Cr,Cu-Ni-Si alloys,92.35,0.0,0.0,0.0,0.0,0,0.0,0.0,0.1,0.0,0,0,0.15,0,0,0,0,6.0,0.0,0,0,1.4,0.0,0.0,0.0,0.0,0.0,1243.0,4.0,0.0,Y,723.0,3.0,N,302.0,,,35.0,https://doi.org/10.1016/j.msea.2013.02.024
Cu-6Ni-1.4Si-0.15Mg-0.1Cr,Cu-Ni-Si alloys,92.35,0.0,0.0,0.0,0.0,0,0.0,0.0,0.1,0.0,0,0,0.15,0,0,0,0,6.0,0.0,0,0,1.4,0.0,0.0,0.0,0.0,0.0,1243.0,4.0,0.0,Y,723.0,4.0,N,299.0,,,36.0,https://doi.org/10.1016/j.msea.2013.02.024
Cu-6Ni-1.4Si-0.15Mg-0.1Cr,Cu-Ni-Si alloys,92.35,0.0,0.0,0.0,0.0,0,0.0,0.0,0.1,0.0,0,0,0.15,0,0,0,0,6.0,0.0,0,0,1.4,0.0,0.0,0.0,0.0,0.0,1243.0,4.0,0.0,Y,723.0,5.0,N,298.0,,,36.0,https://doi.org/10.1016/j.msea.2013.02.024
Cu-6Ni-1.4Si-0.15Mg-0.1Cr,Cu-Ni-Si alloys,92.35,0.0,0.0,0.0,0.0,0,0.0,0.0,0.1,0.0,0,0,0.15,0,0,0,0,6.0,0.0,0,0,1.4,0.0,0.0,0.0,0.0,0.0,1243.0,4.0,0.0,Y,723.0,6.0,N,295.0,,,37.0,https://doi.org/10.1016/j.msea.2013.02.024
Cu-6Ni-1.4Si-0.15Mg-0.1Cr,Cu-Ni-Si alloys,92.35,0.0,0.0,0.0,0.0,0,0.0,0.0,0.1,0.0,0,0,0.15,0,0,0,0,6.0,0.0,0,0,1.4,0.0,0.0,0.0,0.0,0.0,1243.0,4.0,0.0,Y,723.0,9.0,N,292.0,,,38.0,https://doi.org/10.1016/j.msea.2013.02.024
Cu-6Ni-1.4Si-0.15Mg-0.1Cr,Cu-Ni-Si alloys,92.35,0.0,0.0,0.0,0.0,0,0.0,0.0,0.1,0.0,0,0,0.15,0,0,0,0,6.0,0.0,0,0,1.4,0.0,0.0,0.0,0.0,0.0,1243.0,4.0,0.0,Y,723.0,11.0,N,292.0,,,38.0,https://doi.org/10.1016/j.msea.2013.02.024
Cu-6Ni-1.4Si-0.15Mg-0.1Cr,Cu-Ni-Si alloys,92.35,0.0,0.0,0.0,0.0,0,0.0,0.0,0.1,0.0,0,0,0.15,0,0,0,0,6.0,0.0,0,0,1.4,0.0,0.0,0.0,0.0,0.0,1243.0,4.0,0.0,Y,723.0,13.0,N,293.0,,,38.0,https://doi.org/10.1016/j.msea.2013.02.024
Cu-6Ni-1.4Si-0.15Mg-0.1Cr,Cu-Ni-Si alloys,92.35,0.0,0.0,0.0,0.0,0,0.0,0.0,0.1,0.0,0,0,0.15,0,0,0,0,6.0,0.0,0,0,1.4,0.0,0.0,0.0,0.0,0.0,1243.0,4.0,0.0,Y,723.0,15.0,N,291.0,,,38.0,https://doi.org/10.1016/j.msea.2013.02.024
Cu-6Ni-1.4Si-0.15Mg-0.1Cr,Cu-Ni-Si alloys,92.35,0.0,0.0,0.0,0.0,0,0.0,0.0,0.1,0.0,0,0,0.15,0,0,0,0,6.0,0.0,0,0,1.4,0.0,0.0,0.0,0.0,0.0,1243.0,4.0,0.0,Y,723.0,17.0,N,290.0,,,38.0,https://doi.org/10.1016/j.msea.2013.02.024
Cu-6Ni-1.4Si-0.15Mg-0.1Cr,Cu-Ni-Si alloys,92.35,0.0,0.0,0.0,0.0,0,0.0,0.0,0.1,0.0,0,0,0.15,0,0,0,0,6.0,0.0,0,0,1.4,0.0,0.0,0.0,0.0,0.0,1243.0,4.0,0.0,Y,723.0,19.0,N,286.0,,,39.0,https://doi.org/10.1016/j.msea.2013.02.024
Cu-6Ni-1.4Si-0.15Mg-0.1Cr,Cu-Ni-Si alloys,92.35,0.0,0.0,0.0,0.0,0,0.0,0.0,0.1,0.0,0,0,0.15,0,0,0,0,6.0,0.0,0,0,1.4,0.0,0.0,0.0,0.0,0.0,1243.0,4.0,0.0,Y,723.0,21.0,N,286.0,,,39.0,https://doi.org/10.1016/j.msea.2013.02.024
Cu-6Ni-1.4Si-0.15Mg-0.1Cr,Cu-Ni-Si alloys,92.35,0.0,0.0,0.0,0.0,0,0.0,0.0,0.1,0.0,0,0,0.15,0,0,0,0,6.0,0.0,0,0,1.4,0.0,0.0,0.0,0.0,0.0,1243.0,4.0,0.0,Y,723.0,23.0,N,282.0,,,39.0,https://doi.org/10.1016/j.msea.2013.02.024
Cu-6Ni-1.4Si-0.15Mg-0.1Cr,Cu-Ni-Si alloys,92.35,0.0,0.0,0.0,0.0,0,0.0,0.0,0.1,0.0,0,0,0.15,0,0,0,0,6.0,0.0,0,0,1.4,0.0,0.0,0.0,0.0,0.0,1243.0,4.0,0.0,Y,773.0,0.167,N,286.0,,,30.0,https://doi.org/10.1016/j.msea.2013.02.024
Cu-6Ni-1.4Si-0.15Mg-0.1Cr,Cu-Ni-Si alloys,92.35,0.0,0.0,0.0,0.0,0,0.0,0.0,0.1,0.0,0,0,0.15,0,0,0,0,6.0,0.0,0,0,1.4,0.0,0.0,0.0,0.0,0.0,1243.0,4.0,0.0,Y,773.0,0.333,N,290.0,,,32.0,https://doi.org/10.1016/j.msea.2013.02.024
Cu-6Ni-1.4Si-0.15Mg-0.1Cr,Cu-Ni-Si alloys,92.35,0.0,0.0,0.0,0.0,0,0.0,0.0,0.1,0.0,0,0,0.15,0,0,0,0,6.0,0.0,0,0,1.4,0.0,0.0,0.0,0.0,0.0,1243.0,4.0,0.0,Y,773.0,0.5,N,297.0,,,33.0,https://doi.org/10.1016/j.msea.2013.02.024
Cu-6Ni-1.4Si-0.15Mg-0.1Cr,Cu-Ni-Si alloys,92.35,0.0,0.0,0.0,0.0,0,0.0,0.0,0.1,0.0,0,0,0.15,0,0,0,0,6.0,0.0,0,0,1.4,0.0,0.0,0.0,0.0,0.0,1243.0,4.0,0.0,Y,773.0,0.75,N,294.0,,,34.0,https://doi.org/10.1016/j.msea.2013.02.024
Cu-6Ni-1.4Si-0.15Mg-0.1Cr,Cu-Ni-Si alloys,92.35,0.0,0.0,0.0,0.0,0,0.0,0.0,0.1,0.0,0,0,0.15,0,0,0,0,6.0,0.0,0,0,1.4,0.0,0.0,0.0,0.0,0.0,1243.0,4.0,0.0,Y,773.0,1.0,N,290.0,,,34.0,https://doi.org/10.1016/j.msea.2013.02.024
Cu-6Ni-1.4Si-0.15Mg-0.1Cr,Cu-Ni-Si alloys,92.35,0.0,0.0,0.0,0.0,0,0.0,0.0,0.1,0.0,0,0,0.15,0,0,0,0,6.0,0.0,0,0,1.4,0.0,0.0,0.0,0.0,0.0,1243.0,4.0,0.0,Y,773.0,1.5,N,289.0,,,35.0,https://doi.org/10.1016/j.msea.2013.02.024
Cu-6Ni-1.4Si-0.15Mg-0.1Cr,Cu-Ni-Si alloys,92.35,0.0,0.0,0.0,0.0,0,0.0,0.0,0.1,0.0,0,0,0.15,0,0,0,0,6.0,0.0,0,0,1.4,0.0,0.0,0.0,0.0,0.0,1243.0,4.0,0.0,Y,773.0,2.0,N,287.0,,,36.0,https://doi.org/10.1016/j.msea.2013.02.024
Cu-6Ni-1.4Si-0.15Mg-0.1Cr,Cu-Ni-Si alloys,92.35,0.0,0.0,0.0,0.0,0,0.0,0.0,0.1,0.0,0,0,0.15,0,0,0,0,6.0,0.0,0,0,1.4,0.0,0.0,0.0,0.0,0.0,1243.0,4.0,0.0,Y,773.0,3.0,N,285.0,,,37.0,https://doi.org/10.1016/j.msea.2013.02.024
Cu-6Ni-1.4Si-0.15Mg-0.1Cr,Cu-Ni-Si alloys,92.35,0.0,0.0,0.0,0.0,0,0.0,0.0,0.1,0.0,0,0,0.15,0,0,0,0,6.0,0.0,0,0,1.4,0.0,0.0,0.0,0.0,0.0,1243.0,4.0,0.0,Y,773.0,4.0,N,282.0,,,38.0,https://doi.org/10.1016/j.msea.2013.02.024
