Repository: nguyendangnamphong/data

Thông tin, báo cáo về sinh đôi tại Hoa Kỳ năm 1989-1991.      
Dữ liệu thô được lấy từ đây:        
http://www.nber.org/data/linked-birth-infant-death-data-vital-statistics-data.html      

Cụ thể là các tệp này:      
http://www.nber.org/lbid/1989/linkco1989us_den.csv.zip     
http://www.nber.org/lbid/1990/linkco1990us_den.csv.zip     
http://www.nber.org/lbid/1991/linkco1991us_den.csv.zip     

Hướng dẫn về tập dữ liệu có tại đây:       
http://www.nber.org/lbid/docs/LinkCO89Guide.pdf       

Ý tưởng về tập dữ liệu dựa trên bài báo:       
Almond, Douglas, Kenneth Y. Chay và David S. Lee. "Chi phí cho trẻ sinh nhẹ cân."       

Tạp chí Kinh tế Quý 120.3 (2005): 1031-1083.

File: filtered_data.csv (part 2 of 7)
Alloy_Name,Alloy_Type,Cu,Al,Ag,B,Be,Ca,Co,Ce,Cr,Fe,Hf,La,Mg,Mn,Mo,Nb,Nd,Ni,P,Pb,Pr,Si,Sn,Ti,V,Zn,Zr,Solid_Solution_Temp_K,Aging_Temp_K,Aging_Time_h,Electrical_Conductivity_IACS
Cu-6Ni-1.4Si-0.15Mg-0.1Cr,Cu-Ni-Si alloys,92.35,0.0,0.0,0.0,0.0,0,0.0,0.0,0.1,0.0,0,0,0.15,0,0,0,0,6.0,0.0,0,0,1.4,0.0,0.0,0.0,0.0,0.0,1243.0,673.0,10.0,34.0
Cu-6Ni-1.4Si-0.15Mg-0.1Cr,Cu-Ni-Si alloys,92.35,0.0,0.0,0.0,0.0,0,0.0,0.0,0.1,0.0,0,0,0.15,0,0,0,0,6.0,0.0,0,0,1.4,0.0,0.0,0.0,0.0,0.0,1243.0,673.0,12.0,34.0
Cu-6Ni-1.4Si-0.15Mg-0.1Cr,Cu-Ni-Si alloys,92.35,0.0,0.0,0.0,0.0,0,0.0,0.0,0.1,0.0,0,0,0.15,0,0,0,0,6.0,0.0,0,0,1.4,0.0,0.0,0.0,0.0,0.0,1243.0,673.0,14.0,34.0
Cu-6Ni-1.4Si-0.15Mg-0.1Cr,Cu-Ni-Si alloys,92.35,0.0,0.0,0.0,0.0,0,0.0,0.0,0.1,0.0,0,0,0.15,0,0,0,0,6.0,0.0,0,0,1.4,0.0,0.0,0.0,0.0,0.0,1243.0,673.0,16.0,35.0
Cu-6Ni-1.4Si-0.15Mg-0.1Cr,Cu-Ni-Si alloys,92.35,0.0,0.0,0.0,0.0,0,0.0,0.0,0.1,0.0,0,0,0.15,0,0,0,0,6.0,0.0,0,0,1.4,0.0,0.0,0.0,0.0,0.0,1243.0,673.0,18.0,35.0
Cu-6Ni-1.4Si-0.15Mg-0.1Cr,Cu-Ni-Si alloys,92.35,0.0,0.0,0.0,0.0,0,0.0,0.0,0.1,0.0,0,0,0.15,0,0,0,0,6.0,0.0,0,0,1.4,0.0,0.0,0.0,0.0,0.0,1243.0,673.0,20.0,35.0
Cu-6Ni-1.4Si-0.15Mg-0.1Cr,Cu-Ni-Si alloys,92.35,0.0,0.0,0.0,0.0,0,0.0,0.0,0.1,0.0,0,0,0.15,0,0,0,0,6.0,0.0,0,0,1.4,0.0,0.0,0.0,0.0,0.0,1243.0,723.0,0.167,27.0
Cu-6Ni-1.4Si-0.15Mg-0.1Cr,Cu-Ni-Si alloys,92.35,0.0,0.0,0.0,0.0,0,0.0,0.0,0.1,0.0,0,0,0.15,0,0,0,0,6.0,0.0,0,0,1.4,0.0,0.0,0.0,0.0,0.0,1243.0,723.0,0.333,30.0
Cu-6Ni-1.4Si-0.15Mg-0.1Cr,Cu-Ni-Si alloys,92.35,0.0,0.0,0.0,0.0,0,0.0,0.0,0.1,0.0,0,0,0.15,0,0,0,0,6.0,0.0,0,0,1.4,0.0,0.0,0.0,0.0,0.0,1243.0,723.0,0.5,31.0
Cu-6Ni-1.4Si-0.15Mg-0.1Cr,Cu-Ni-Si alloys,92.35,0.0,0.0,0.0,0.0,0,0.0,0.0,0.1,0.0,0,0,0.15,0,0,0,0,6.0,0.0,0,0,1.4,0.0,0.0,0.0,0.0,0.0,1243.0,723.0,0.75,32.0
Cu-6Ni-1.4Si-0.15Mg-0.1Cr,Cu-Ni-Si alloys,92.35,0.0,0.0,0.0,0.0,0,0.0,0.0,0.1,0.0,0,0,0.15,0,0,0,0,6.0,0.0,0,0,1.4,0.0,0.0,0.0,0.0,0.0,1243.0,723.0,1.0,33.0
Cu-6Ni-1.4Si-0.15Mg-0.1Cr,Cu-Ni-Si alloys,92.35,0.0,0.0,0.0,0.0,0,0.0,0.0,0.1,0.0,0,0,0.15,0,0,0,0,6.0,0.0,0,0,1.4,0.0,0.0,0.0,0.0,0.0,1243.0,723.0,1.5,33.0
Cu-6Ni-1.4Si-0.15Mg-0.1Cr,Cu-Ni-Si alloys,92.35,0.0,0.0,0.0,0.0,0,0.0,0.0,0.1,0.0,0,0,0.15,0,0,0,0,6.0,0.0,0,0,1.4,0.0,0.0,0.0,0.0,0.0,1243.0,723.0,2.0,35.0
Cu-6Ni-1.4Si-0.15Mg-0.1Cr,Cu-Ni-Si alloys,92.35,0.0,0.0,0.0,0.0,0,0.0,0.0,0.1,0.0,0,0,0.15,0,0,0,0,6.0,0.0,0,0,1.4,0.0,0.0,0.0,0.0,0.0,1243.0,723.0,3.0,35.0
Cu-6Ni-1.4Si-0.15Mg-0.1Cr,Cu-Ni-Si alloys,92.35,0.0,0.0,0.0,0.0,0,0.0,0.0,0.1,0.0,0,0,0.15,0,0,0,0,6.0,0.0,0,0,1.4,0.0,0.0,0.0,0.0,0.0,1243.0,723.0,4.0,36.0
Cu-6Ni-1.4Si-0.15Mg-0.1Cr,Cu-Ni-Si alloys,92.35,0.0,0.0,0.0,0.0,0,0.0,0.0,0.1,0.0,0,0,0.15,0,0,0,0,6.0,0.0,0,0,1.4,0.0,0.0,0.0,0.0,0.0,1243.0,723.0,5.0,36.0
Cu-6Ni-1.4Si-0.15Mg-0.1Cr,Cu-Ni-Si alloys,92.35,0.0,0.0,0.0,0.0,0,0.0,0.0,0.1,0.0,0,0,0.15,0,0,0,0,6.0,0.0,0,0,1.4,0.0,0.0,0.0,0.0,0.0,1243.0,723.0,6.0,37.0
Cu-6Ni-1.4Si-0.15Mg-0.1Cr,Cu-Ni-Si alloys,92.35,0.0,0.0,0.0,0.0,0,0.0,0.0,0.1,0.0,0,0,0.15,0,0,0,0,6.0,0.0,0,0,1.4,0.0,0.0,0.0,0.0,0.0,1243.0,723.0,9.0,38.0
Cu-6Ni-1.4Si-0.15Mg-0.1Cr,Cu-Ni-Si alloys,92.35,0.0,0.0,0.0,0.0,0,0.0,0.0,0.1,0.0,0,0,0.15,0,0,0,0,6.0,0.0,0,0,1.4,0.0,0.0,0.0,0.0,0.0,1243.0,723.0,11.0,38.0
Cu-6Ni-1.4Si-0.15Mg-0.1Cr,Cu-Ni-Si alloys,92.35,0.0,0.0,0.0,0.0,0,0.0,0.0,0.1,0.0,0,0,0.15,0,0,0,0,6.0,0.0,0,0,1.4,0.0,0.0,0.0,0.0,0.0,1243.0,723.0,13.0,38.0
Cu-6Ni-1.4Si-0.15Mg-0.1Cr,Cu-Ni-Si alloys,92.35,0.0,0.0,0.0,0.0,0,0.0,0.0,0.1,0.0,0,0,0.15,0,0,0,0,6.0,0.0,0,0,1.4,0.0,0.0,0.0,0.0,0.0,1243.0,723.0,15.0,38.0
Cu-6Ni-1.4Si-0.15Mg-0.1Cr,Cu-Ni-Si alloys,92.35,0.0,0.0,0.0,0.0,0,0.0,0.0,0.1,0.0,0,0,0.15,0,0,0,0,6.0,0.0,0,0,1.4,0.0,0.0,0.0,0.0,0.0,1243.0,723.0,17.0,38.0
Cu-6Ni-1.4Si-0.15Mg-0.1Cr,Cu-Ni-Si alloys,92.35,0.0,0.0,0.0,0.0,0,0.0,0.0,0.1,0.0,0,0,0.15,0,0,0,0,6.0,0.0,0,0,1.4,0.0,0.0,0.0,0.0,0.0,1243.0,723.0,19.0,39.0
Cu-6Ni-1.4Si-0.15Mg-0.1Cr,Cu-Ni-Si alloys,92.35,0.0,0.0,0.0,0.0,0,0.0,0.0,0.1,0.0,0,0,0.15,0,0,0,0,6.0,0.0,0,0,1.4,0.0,0.0,0.0,0.0,0.0,1243.0,723.0,21.0,39.0
Cu-6Ni-1.4Si-0.15Mg-0.1Cr,Cu-Ni-Si alloys,92.35,0.0,0.0,0.0,0.0,0,0.0,0.0,0.1,0.0,0,0,0.15,0,0,0,0,6.0,0.0,0,0,1.4,0.0,0.0,0.0,0.0,0.0,1243.0,723.0,23.0,39.0
Cu-6Ni-1.4Si-0.15Mg-0.1Cr,Cu-Ni-Si alloys,92.35,0.0,0.0,0.0,0.0,0,0.0,0.0,0.1,0.0,0,0,0.15,0,0,0,0,6.0,0.0,0,0,1.4,0.0,0.0,0.0,0.0,0.0,1243.0,773.0,0.167,30.0
Cu-6Ni-1.4Si-0.15Mg-0.1Cr,Cu-Ni-Si alloys,92.35,0.0,0.0,0.0,0.0,0,0.0,0.0,0.1,0.0,0,0,0.15,0,0,0,0,6.0,0.0,0,0,1.4,0.0,0.0,0.0,0.0,0.0,1243.0,773.0,0.333,32.0
Cu-6Ni-1.4Si-0.15Mg-0.1Cr,Cu-Ni-Si alloys,92.35,0.0,0.0,0.0,0.0,0,0.0,0.0,0.1,0.0,0,0,0.15,0,0,0,0,6.0,0.0,0,0,1.4,0.0,0.0,0.0,0.0,0.0,1243.0,773.0,0.5,33.0
Cu-6Ni-1.4Si-0.15Mg-0.1Cr,Cu-Ni-Si alloys,92.35,0.0,0.0,0.0,0.0,0,0.0,0.0,0.1,0.0,0,0,0.15,0,0,0,0,6.0,0.0,0,0,1.4,0.0,0.0,0.0,0.0,0.0,1243.0,773.0,0.75,34.0
Cu-6Ni-1.4Si-0.15Mg-0.1Cr,Cu-Ni-Si alloys,92.35,0.0,0.0,0.0,0.0,0,0.0,0.0,0.1,0.0,0,0,0.15,0,0,0,0,6.0,0.0,0,0,1.4,0.0,0.0,0.0,0.0,0.0,1243.0,773.0,1.0,34.0
Cu-6Ni-1.4Si-0.15Mg-0.1Cr,Cu-Ni-Si alloys,92.35,0.0,0.0,0.0,0.0,0,0.0,0.0,0.1,0.0,0,0,0.15,0,0,0,0,6.0,0.0,0,0,1.4,0.0,0.0,0.0,0.0,0.0,1243.0,773.0,1.5,35.0
Cu-6Ni-1.4Si-0.15Mg-0.1Cr,Cu-Ni-Si alloys,92.35,0.0,0.0,0.0,0.0,0,0.0,0.0,0.1,0.0,0,0,0.15,0,0,0,0,6.0,0.0,0,0,1.4,0.0,0.0,0.0,0.0,0.0,1243.0,773.0,2.0,36.0
Cu-6Ni-1.4Si-0.15Mg-0.1Cr,Cu-Ni-Si alloys,92.35,0.0,0.0,0.0,0.0,0,0.0,0.0,0.1,0.0,0,0,0.15,0,0,0,0,6.0,0.0,0,0,1.4,0.0,0.0,0.0,0.0,0.0,1243.0,773.0,3.0,37.0
Cu-6Ni-1.4Si-0.15Mg-0.1Cr,Cu-Ni-Si alloys,92.35,0.0,0.0,0.0,0.0,0,0.0,0.0,0.1,0.0,0,0,0.15,0,0,0,0,6.0,0.0,0,0,1.4,0.0,0.0,0.0,0.0,0.0,1243.0,773.0,4.0,38.0
Cu-6Ni-1.4Si-0.15Mg-0.1Cr,Cu-Ni-Si alloys,92.35,0.0,0.0,0.0,0.0,0,0.0,0.0,0.1,0.0,0,0,0.15,0,0,0,0,6.0,0.0,0,0,1.4,0.0,0.0,0.0,0.0,0.0,1243.0,773.0,6.0,38.0
Cu-6Ni-1.4Si-0.15Mg-0.1Cr,Cu-Ni-Si alloys,92.35,0.0,0.0,0.0,0.0,0,0.0,0.0,0.1,0.0,0,0,0.15,0,0,0,0,6.0,0.0,0,0,1.4,0.0,0.0,0.0,0.0,0.0,1243.0,773.0,8.0,38.0
Cu-6Ni-1.4Si-0.15Mg-0.1Cr,Cu-Ni-Si alloys,92.35,0.0,0.0,0.0,0.0,0,0.0,0.0,0.1,0.0,0,0,0.15,0,0,0,0,6.0,0.0,0,0,1.4,0.0,0.0,0.0,0.0,0.0,1243.0,773.0,10.0,39.0
Cu-6Ni-1.4Si-0.15Mg-0.1Cr,Cu-Ni-Si alloys,92.35,0.0,0.0,0.0,0.0,0,0.0,0.0,0.1,0.0,0,0,0.15,0,0,0,0,6.0,0.0,0,0,1.4,0.0,0.0,0.0,0.0,0.0,1243.0,773.0,12.0,39.0
Cu-6Ni-1.4Si-0.15Mg-0.1Cr,Cu-Ni-Si alloys,92.35,0.0,0.0,0.0,0.0,0,0.0,0.0,0.1,0.0,0,0,0.15,0,0,0,0,6.0,0.0,0,0,1.4,0.0,0.0,0.0,0.0,0.0,1243.0,773.0,14.0,40.0
Cu-6Ni-1.4Si-0.15Mg-0.1Cr,Cu-Ni-Si alloys,92.35,0.0,0.0,0.0,0.0,0,0.0,0.0,0.1,0.0,0,0,0.15,0,0,0,0,6.0,0.0,0,0,1.4,0.0,0.0,0.0,0.0,0.0,1243.0,773.0,16.0,40.0
Cu-6Ni-1.4Si-0.15Mg-0.1Cr,Cu-Ni-Si alloys,92.35,0.0,0.0,0.0,0.0,0,0.0,0.0,0.1,0.0,0,0,0.15,0,0,0,0,6.0,0.0,0,0,1.4,0.0,0.0,0.0,0.0,0.0,1243.0,723.0,0.167,26.0
Cu-6Ni-1.4Si-0.15Mg-0.1Cr,Cu-Ni-Si alloys,92.35,0.0,0.0,0.0,0.0,0,0.0,0.0,0.1,0.0,0,0,0.15,0,0,0,0,6.0,0.0,0,0,1.4,0.0,0.0,0.0,0.0,0.0,1243.0,723.0,0.333,27.0
Cu-6Ni-1.4Si-0.15Mg-0.1Cr,Cu-Ni-Si alloys,92.35,0.0,0.0,0.0,0.0,0,0.0,0.0,0.1,0.0,0,0,0.15,0,0,0,0,6.0,0.0,0,0,1.4,0.0,0.0,0.0,0.0,0.0,1243.0,723.0,0.5,29.0
Cu-6Ni-1.4Si-0.15Mg-0.1Cr,Cu-Ni-Si alloys,92.35,0.0,0.0,0.0,0.0,0,0.0,0.0,0.1,0.0,0,0,0.15,0,0,0,0,6.0,0.0,0,0,1.4,0.0,0.0,0.0,0.0,0.0,1243.0,723.0,1.0,29.0
Cu-6Ni-1.4Si-0.15Mg-0.1Cr,Cu-Ni-Si alloys,92.35,0.0,0.0,0.0,0.0,0,0.0,0.0,0.1,0.0,0,0,0.15,0,0,0,0,6.0,0.0,0,0,1.4,0.0,0.0,0.0,0.0,0.0,1243.0,723.0,1.5,32.0
Cu-6Ni-1.4Si-0.15Mg-0.1Cr,Cu-Ni-Si alloys,92.35,0.0,0.0,0.0,0.0,0,0.0,0.0,0.1,0.0,0,0,0.15,0,0,0,0,6.0,0.0,0,0,1.4,0.0,0.0,0.0,0.0,0.0,1243.0,723.0,2.0,33.0
Cu-6Ni-1.4Si-0.15Mg-0.1Cr,Cu-Ni-Si alloys,92.35,0.0,0.0,0.0,0.0,0,0.0,0.0,0.1,0.0,0,0,0.15,0,0,0,0,6.0,0.0,0,0,1.4,0.0,0.0,0.0,0.0,0.0,1243.0,723.0,3.0,34.0
Cu-6Ni-1.4Si-0.15Mg-0.1Cr,Cu-Ni-Si alloys,92.35,0.0,0.0,0.0,0.0,0,0.0,0.0,0.1,0.0,0,0,0.15,0,0,0,0,6.0,0.0,0,0,1.4,0.0,0.0,0.0,0.0,0.0,1243.0,723.0,4.0,35.0
Cu-6Ni-1.4Si-0.15Mg-0.1Cr,Cu-Ni-Si alloys,92.35,0.0,0.0,0.0,0.0,0,0.0,0.0,0.1,0.0,0,0,0.15,0,0,0,0,6.0,0.0,0,0,1.4,0.0,0.0,0.0,0.0,0.0,1243.0,723.0,5.0,37.0
Cu-6Ni-1.4Si-0.15Mg-0.1Cr,Cu-Ni-Si alloys,92.35,0.0,0.0,0.0,0.0,0,0.0,0.0,0.1,0.0,0,0,0.15,0,0,0,0,6.0,0.0,0,0,1.4,0.0,0.0,0.0,0.0,0.0,1243.0,723.0,7.0,38.0
Cu-6Ni-1.4Si-0.15Mg-0.1Cr,Cu-Ni-Si alloys,92.35,0.0,0.0,0.0,0.0,0,0.0,0.0,0.1,0.0,0,0,0.15,0,0,0,0,6.0,0.0,0,0,1.4,0.0,0.0,0.0,0.0,0.0,1243.0,723.0,9.0,39.0
Cu-6Ni-1.4Si-0.15Mg-0.1Cr,Cu-Ni-Si alloys,92.35,0.0,0.0,0.0,0.0,0,0.0,0.0,0.1,0.0,0,0,0.15,0,0,0,0,6.0,0.0,0,0,1.4,0.0,0.0,0.0,0.0,0.0,1243.0,723.0,11.0,40.0
Cu-6Ni-1.4Si-0.15Mg-0.1Cr,Cu-Ni-Si alloys,92.35,0.0,0.0,0.0,0.0,0,0.0,0.0,0.1,0.0,0,0,0.15,0,0,0,0,6.0,0.0,0,0,1.4,0.0,0.0,0.0,0.0,0.0,1243.0,723.0,13.0,40.0
Cu-6Ni-1.4Si-0.15Mg-0.1Cr,Cu-Ni-Si alloys,92.35,0.0,0.0,0.0,0.0,0,0.0,0.0,0.1,0.0,0,0,0.15,0,0,0,0,6.0,0.0,0,0,1.4,0.0,0.0,0.0,0.0,0.0,1243.0,723.0,15.0,41.0
Cu-6Ni-1.4Si-0.15Mg-0.1Cr,Cu-Ni-Si alloys,92.35,0.0,0.0,0.0,0.0,0,0.0,0.0,0.1,0.0,0,0,0.15,0,0,0,0,6.0,0.0,0,0,1.4,0.0,0.0,0.0,0.0,0.0,1243.0,723.0,17.0,42.0
Cu-6Ni-1.4Si-0.15Mg-0.1Cr,Cu-Ni-Si alloys,92.35,0.0,0.0,0.0,0.0,0,0.0,0.0,0.1,0.0,0,0,0.15,0,0,0,0,6.0,0.0,0,0,1.4,0.0,0.0,0.0,0.0,0.0,1243.0,723.0,20.0,43.0
Cu-6Ni-1.4Si-0.15Mg-0.1Cr,Cu-Ni-Si alloys,92.35,0.0,0.0,0.0,0.0,0,0.0,0.0,0.1,0.0,0,0,0.15,0,0,0,0,6.0,0.0,0,0,1.4,0.0,0.0,0.0,0.0,0.0,1243.0,723.0,23.0,43.0
Cu-6Ni-1.4Si-0.15Mg-0.1Cr,Cu-Ni-Si alloys,92.35,0.0,0.0,0.0,0.0,0,0.0,0.0,0.1,0.0,0,0,0.15,0,0,0,0,6.0,0.0,0,0,1.4,0.0,0.0,0.0,0.0,0.0,1243.0,723.0,27.0,43.0
Cu-6Ni-1.4Si-0.15Mg-0.1Cr,Cu-Ni-Si alloys,92.35,0.0,0.0,0.0,0.0,0,0.0,0.0,0.1,0.0,0,0,0.15,0,0,0,0,6.0,0.0,0,0,1.4,0.0,0.0,0.0,0.0,0.0,1243.0,723.0,0.167,30.0
Cu-6Ni-1.4Si-0.15Mg-0.1Cr,Cu-Ni-Si alloys,92.35,0.0,0.0,0.0,0.0,0,0.0,0.0,0.1,0.0,0,0,0.15,0,0,0,0,6.0,0.0,0,0,1.4,0.0,0.0,0.0,0.0,0.0,1243.0,723.0,0.333,32.0
Cu-6Ni-1.4Si-0.15Mg-0.1Cr,Cu-Ni-Si alloys,92.35,0.0,0.0,0.0,0.0,0,0.0,0.0,0.1,0.0,0,0,0.15,0,0,0,0,6.0,0.0,0,0,1.4,0.0,0.0,0.0,0.0,0.0,1243.0,723.0,0.5,33.0
Cu-6Ni-1.4Si-0.15Mg-0.1Cr,Cu-Ni-Si alloys,92.35,0.0,0.0,0.0,0.0,0,0.0,0.0,0.1,0.0,0,0,0.15,0,0,0,0,6.0,0.0,0,0,1.4,0.0,0.0,0.0,0.0,0.0,1243.0,723.0,0.667,34.0
Cu-6Ni-1.4Si-0.15Mg-0.1Cr,Cu-Ni-Si alloys,92.35,0.0,0.0,0.0,0.0,0,0.0,0.0,0.1,0.0,0,0,0.15,0,0,0,0,6.0,0.0,0,0,1.4,0.0,0.0,0.0,0.0,0.0,1243.0,723.0,1.0,35.0
Cu-6Ni-1.4Si-0.15Mg-0.1Cr,Cu-Ni-Si alloys,92.35,0.0,0.0,0.0,0.0,0,0.0,0.0,0.1,0.0,0,0,0.15,0,0,0,0,6.0,0.0,0,0,1.4,0.0,0.0,0.0,0.0,0.0,1243.0,723.0,1.5,36.0
Cu-6Ni-1.4Si-0.15Mg-0.1Cr,Cu-Ni-Si alloys,92.35,0.0,0.0,0.0,0.0,0,0.0,0.0,0.1,0.0,0,0,0.15,0,0,0,0,6.0,0.0,0,0,1.4,0.0,0.0,0.0,0.0,0.0,1243.0,723.0,2.0,37.0
Cu-6Ni-1.4Si-0.15Mg-0.1Cr,Cu-Ni-Si alloys,92.35,0.0,0.0,0.0,0.0,0,0.0,0.0,0.1,0.0,0,0,0.15,0,0,0,0,6.0,0.0,0,0,1.4,0.0,0.0,0.0,0.0,0.0,1243.0,723.0,3.0,38.0
Cu-6Ni-1.4Si-0.15Mg-0.1Cr,Cu-Ni-Si alloys,92.35,0.0,0.0,0.0,0.0,0,0.0,0.0,0.1,0.0,0,0,0.15,0,0,0,0,6.0,0.0,0,0,1.4,0.0,0.0,0.0,0.0,0.0,1243.0,723.0,4.0,40.0
Cu-6Ni-1.4Si-0.15Mg-0.1Cr,Cu-Ni-Si alloys,92.35,0.0,0.0,0.0,0.0,0,0.0,0.0,0.1,0.0,0,0,0.15,0,0,0,0,6.0,0.0,0,0,1.4,0.0,0.0,0.0,0.0,0.0,1243.0,723.0,5.0,41.0
Cu-6Ni-1.4Si-0.15Mg-0.1Cr,Cu-Ni-Si alloys,92.35,0.0,0.0,0.0,0.0,0,0.0,0.0,0.1,0.0,0,0,0.15,0,0,0,0,6.0,0.0,0,0,1.4,0.0,0.0,0.0,0.0,0.0,1243.0,723.0,7.0,41.0
Cu-6Ni-1.4Si-0.15Mg-0.1Cr,Cu-Ni-Si alloys,92.35,0.0,0.0,0.0,0.0,0,0.0,0.0,0.1,0.0,0,0,0.15,0,0,0,0,6.0,0.0,0,0,1.4,0.0,0.0,0.0,0.0,0.0,1243.0,723.0,9.0,43.0
Cu-6Ni-1.4Si-0.15Mg-0.1Cr,Cu-Ni-Si alloys,92.35,0.0,0.0,0.0,0.0,0,0.0,0.0,0.1,0.0,0,0,0.15,0,0,0,0,6.0,0.0,0,0,1.4,0.0,0.0,0.0,0.0,0.0,1243.0,723.0,11.0,44.0
Cu-6Ni-1.4Si-0.15Mg-0.1Cr,Cu-Ni-Si alloys,92.35,0.0,0.0,0.0,0.0,0,0.0,0.0,0.1,0.0,0,0,0.15,0,0,0,0,6.0,0.0,0,0,1.4,0.0,0.0,0.0,0.0,0.0,1243.0,723.0,13.0,44.0
Cu-6Ni-1.4Si-0.15Mg-0.1Cr,Cu-Ni-Si alloys,92.35,0.0,0.0,0.0,0.0,0,0.0,0.0,0.1,0.0,0,0,0.15,0,0,0,0,6.0,0.0,0,0,1.4,0.0,0.0,0.0,0.0,0.0,1243.0,723.0,15.0,45.0
Cu-6Ni-1.4Si-0.15Mg-0.1Cr,Cu-Ni-Si alloys,92.35,0.0,0.0,0.0,0.0,0,0.0,0.0,0.1,0.0,0,0,0.15,0,0,0,0,6.0,0.0,0,0,1.4,0.0,0.0,0.0,0.0,0.0,1243.0,723.0,17.0,46.0
Cu-6Ni-1.4Si-0.15Mg-0.1Cr,Cu-Ni-Si alloys,92.35,0.0,0.0,0.0,0.0,0,0.0,0.0,0.1,0.0,0,0,0.15,0,0,0,0,6.0,0.0,0,0,1.4,0.0,0.0,0.0,0.0,0.0,1243.0,723.0,20.0,46.0
Cu-6Ni-1.4Si-0.15Mg-0.1Cr,Cu-Ni-Si alloys,92.35,0.0,0.0,0.0,0.0,0,0.0,0.0,0.1,0.0,0,0,0.15,0,0,0,0,6.0,0.0,0,0,1.4,0.0,0.0,0.0,0.0,0.0,1243.0,723.0,23.0,47.0
Cu-6Ni-1.4Si-0.15Mg-0.1Cr,Cu-Ni-Si alloys,92.35,0.0,0.0,0.0,0.0,0,0.0,0.0,0.1,0.0,0,0,0.15,0,0,0,0,6.0,0.0,0,0,1.4,0.0,0.0,0.0,0.0,0.0,1243.0,723.0,26.0,47.0
Cu-6Ni-1.4Si-0.15Mg-0.1Cr,Cu-Ni-Si alloys,92.35,0.0,0.0,0.0,0.0,0,0.0,0.0,0.1,0.0,0,0,0.15,0,0,0,0,6.0,0.0,0,0,1.4,0.0,0.0,0.0,0.0,0.0,1243.0,723.0,30.0,47.0
Cu-6Ni-1.0Si-0.5Al-0.15Mg-0.1Cr,Cu-Ni-Si alloys,92.25,0.5,0.0,0.0,0.0,0,0.0,0.0,0.1,0.0,0,0,0.15,0,0,0,0,6.0,0.0,0,0,1.0,0.0,0.0,0.0,0.0,0.0,1243.0,673.0,0.5,20.0
Cu-6Ni-1.0Si-0.5Al-0.15Mg-0.1Cr,Cu-Ni-Si alloys,92.25,0.5,0.0,0.0,0.0,0,0.0,0.0,0.1,0.0,0,0,0.15,0,0,0,0,6.0,0.0,0,0,1.0,0.0,0.0,0.0,0.0,0.0,1243.0,673.0,1.0,23.0
Cu-6Ni-1.0Si-0.5Al-0.15Mg-0.1Cr,Cu-Ni-Si alloys,92.25,0.5,0.0,0.0,0.0,0,0.0,0.0,0.1,0.0,0,0,0.15,0,0,0,0,6.0,0.0,0,0,1.0,0.0,0.0,0.0,0.0,0.0,1243.0,673.0,2.0,25.0
Cu-6Ni-1.0Si-0.5Al-0.15Mg-0.1Cr,Cu-Ni-Si alloys,92.25,0.5,0.0,0.0,0.0,0,0.0,0.0,0.1,0.0,0,0,0.15,0,0,0,0,6.0,0.0,0,0,1.0,0.0,0.0,0.0,0.0,0.0,1243.0,673.0,3.0,26.0
Cu-6Ni-1.0Si-0.5Al-0.15Mg-0.1Cr,Cu-Ni-Si alloys,92.25,0.5,0.0,0.0,0.0,0,0.0,0.0,0.1,0.0,0,0,0.15,0,0,0,0,6.0,0.0,0,0,1.0,0.0,0.0,0.0,0.0,0.0,1243.0,673.0,4.5,27.0
Cu-6Ni-1.0Si-0.5Al-0.15Mg-0.1Cr,Cu-Ni-Si alloys,92.25,0.5,0.0,0.0,0.0,0,0.0,0.0,0.1,0.0,0,0,0.15,0,0,0,0,6.0,0.0,0,0,1.0,0.0,0.0,0.0,0.0,0.0,1243.0,673.0,6.0,28.0
Cu-6Ni-1.0Si-0.5Al-0.15Mg-0.1Cr,Cu-Ni-Si alloys,92.25,0.5,0.0,0.0,0.0,0,0.0,0.0,0.1,0.0,0,0,0.15,0,0,0,0,6.0,0.0,0,0,1.0,0.0,0.0,0.0,0.0,0.0,1243.0,673.0,8.0,28.0
Cu-6Ni-1.0Si-0.5Al-0.15Mg-0.1Cr,Cu-Ni-Si alloys,92.25,0.5,0.0,0.0,0.0,0,0.0,0.0,0.1,0.0,0,0,0.15,0,0,0,0,6.0,0.0,0,0,1.0,0.0,0.0,0.0,0.0,0.0,1243.0,673.0,10.0,29.0
Cu-6Ni-1.0Si-0.5Al-0.15Mg-0.1Cr,Cu-Ni-Si alloys,92.25,0.5,0.0,0.0,0.0,0,0.0,0.0,0.1,0.0,0,0,0.15,0,0,0,0,6.0,0.0,0,0,1.0,0.0,0.0,0.0,0.0,0.0,1243.0,673.0,12.0,29.0
Cu-6Ni-1.0Si-0.5Al-0.15Mg-0.1Cr,Cu-Ni-Si alloys,92.25,0.5,0.0,0.0,0.0,0,0.0,0.0,0.1,0.0,0,0,0.15,0,0,0,0,6.0,0.0,0,0,1.0,0.0,0.0,0.0,0.0,0.0,1243.0,673.0,14.0,30.0
Cu-6Ni-1.0Si-0.5Al-0.15Mg-0.1Cr,Cu-Ni-Si alloys,92.25,0.5,0.0,0.0,0.0,0,0.0,0.0,0.1,0.0,0,0,0.15,0,0,0,0,6.0,0.0,0,0,1.0,0.0,0.0,0.0,0.0,0.0,1243.0,673.0,16.0,31.0
Cu-6Ni-1.0Si-0.5Al-0.15Mg-0.1Cr,Cu-Ni-Si alloys,92.25,0.5,0.0,0.0,0.0,0,0.0,0.0,0.1,0.0,0,0,0.15,0,0,0,0,6.0,0.0,0,0,1.0,0.0,0.0,0.0,0.0,0.0,1243.0,673.0,18.0,31.0
Cu-6Ni-1.0Si-0.5Al-0.15Mg-0.1Cr,Cu-Ni-Si alloys,92.25,0.5,0.0,0.0,0.0,0,0.0,0.0,0.1,0.0,0,0,0.15,0,0,0,0,6.0,0.0,0,0,1.0,0.0,0.0,0.0,0.0,0.0,1243.0,673.0,20.0,31.0
Cu-6Ni-1.0Si-0.5Al-0.15Mg-0.1Cr,Cu-Ni-Si alloys,92.25,0.5,0.0,0.0,0.0,0,0.0,0.0,0.1,0.0,0,0,0.15,0,0,0,0,6.0,0.0,0,0,1.0,0.0,0.0,0.0,0.0,0.0,1243.0,723.0,0.167,19.0
Cu-6Ni-1.0Si-0.5Al-0.15Mg-0.1Cr,Cu-Ni-Si alloys,92.25,0.5,0.0,0.0,0.0,0,0.0,0.0,0.1,0.0,0,0,0.15,0,0,0,0,6.0,0.0,0,0,1.0,0.0,0.0,0.0,0.0,0.0,1243.0,723.0,0.5,23.0
Cu-6Ni-1.0Si-0.5Al-0.15Mg-0.1Cr,Cu-Ni-Si alloys,92.25,0.5,0.0,0.0,0.0,0,0.0,0.0,0.1,0.0,0,0,0.15,0,0,0,0,6.0,0.0,0,0,1.0,0.0,0.0,0.0,0.0,0.0,1243.0,723.0,1.0,26.0
Cu-6Ni-1.0Si-0.5Al-0.15Mg-0.1Cr,Cu-Ni-Si alloys,92.25,0.5,0.0,0.0,0.0,0,0.0,0.0,0.1,0.0,0,0,0.15,0,0,0,0,6.0,0.0,0,0,1.0,0.0,0.0,0.0,0.0,0.0,1243.0,723.0,2.0,28.0
Cu-6Ni-1.0Si-0.5Al-0.15Mg-0.1Cr,Cu-Ni-Si alloys,92.25,0.5,0.0,0.0,0.0,0,0.0,0.0,0.1,0.0,0,0,0.15,0,0,0,0,6.0,0.0,0,0,1.0,0.0,0.0,0.0,0.0,0.0,1243.0,723.0,3.0,30.0
Cu-6Ni-1.0Si-0.5Al-0.15Mg-0.1Cr,Cu-Ni-Si alloys,92.25,0.5,0.0,0.0,0.0,0,0.0,0.0,0.1,0.0,0,0,0.15,0,0,0,0,6.0,0.0,0,0,1.0,0.0,0.0,0.0,0.0,0.0,1243.0,723.0,4.5,31.0
Cu-6Ni-1.0Si-0.5Al-0.15Mg-0.1Cr,Cu-Ni-Si alloys,92.25,0.5,0.0,0.0,0.0,0,0.0,0.0,0.1,0.0,0,0,0.15,0,0,0,0,6.0,0.0,0,0,1.0,0.0,0.0,0.0,0.0,0.0,1243.0,723.0,6.0,32.0
Cu-6Ni-1.0Si-0.5Al-0.15Mg-0.1Cr,Cu-Ni-Si alloys,92.25,0.5,0.0,0.0,0.0,0,0.0,0.0,0.1,0.0,0,0,0.15,0,0,0,0,6.0,0.0,0,0,1.0,0.0,0.0,0.0,0.0,0.0,1243.0,723.0,8.0,33.0
Cu-6Ni-1.0Si-0.5Al-0.15Mg-0.1Cr,Cu-Ni-Si alloys,92.25,0.5,0.0,0.0,0.0,0,0.0,0.0,0.1,0.0,0,0,0.15,0,0,0,0,6.0,0.0,0,0,1.0,0.0,0.0,0.0,0.0,0.0,1243.0,723.0,10.0,34.0
Cu-6Ni-1.0Si-0.5Al-0.15Mg-0.1Cr,Cu-Ni-Si alloys,92.25,0.5,0.0,0.0,0.0,0,0.0,0.0,0.1,0.0,0,0,0.15,0,0,0,0,6.0,0.0,0,0,1.0,0.0,0.0,0.0,0.0,0.0,1243.0,723.0,12.0,34.0
Cu-6Ni-1.0Si-0.5Al-0.15Mg-0.1Cr,Cu-Ni-Si alloys,92.25,0.5,0.0,0.0,0.0,0,0.0,0.0,0.1,0.0,0,0,0.15,0,0,0,0,6.0,0.0,0,0,1.0,0.0,0.0,0.0,0.0,0.0,1243.0,723.0,14.0,34.0
Cu-6Ni-1.0Si-0.5Al-0.15Mg-0.1Cr,Cu-Ni-Si alloys,92.25,0.5,0.0,0.0,0.0,0,0.0,0.0,0.1,0.0,0,0,0.15,0,0,0,0,6.0,0.0,0,0,1.0,0.0,0.0,0.0,0.0,0.0,1243.0,723.0,16.0,35.0
Cu-6Ni-1.0Si-0.5Al-0.15Mg-0.1Cr,Cu-Ni-Si alloys,92.25,0.5,0.0,0.0,0.0,0,0.0,0.0,0.1,0.0,0,0,0.15,0,0,0,0,6.0,0.0,0,0,1.0,0.0,0.0,0.0,0.0,0.0,1243.0,723.0,18.0,35.0
Cu-6Ni-1.0Si-0.5Al-0.15Mg-0.1Cr,Cu-Ni-Si alloys,92.25,0.5,0.0,0.0,0.0,0,0.0,0.0,0.1,0.0,0,0,0.15,0,0,0,0,6.0,0.0,0,0,1.0,0.0,0.0,0.0,0.0,0.0,1243.0,723.0,20.0,35.0
Cu-6Ni-1.0Si-0.5Al-0.15Mg-0.1Cr,Cu-Ni-Si alloys,92.25,0.5,0.0,0.0,0.0,0,0.0,0.0,0.1,0.0,0,0,0.15,0,0,0,0,6.0,0.0,0,0,1.0,0.0,0.0,0.0,0.0,0.0,1243.0,773.0,0.167,20.0
Cu-6Ni-1.0Si-0.5Al-0.15Mg-0.1Cr,Cu-Ni-Si alloys,92.25,0.5,0.0,0.0,0.0,0,0.0,0.0,0.1,0.0,0,0,0.15,0,0,0,0,6.0,0.0,0,0,1.0,0.0,0.0,0.0,0.0,0.0,1243.0,773.0,0.5,27.0
Cu-6Ni-1.0Si-0.5Al-0.15Mg-0.1Cr,Cu-Ni-Si alloys,92.25,0.5,0.0,0.0,0.0,0,0.0,0.0,0.1,0.0,0,0,0.15,0,0,0,0,6.0,0.0,0,0,1.0,0.0,0.0,0.0,0.0,0.0,1243.0,773.0,1.0,31.0
Cu-6Ni-1.0Si-0.5Al-0.15Mg-0.1Cr,Cu-Ni-Si alloys,92.25,0.5,0.0,0.0,0.0,0,0.0,0.0,0.1,0.0,0,0,0.15,0,0,0,0,6.0,0.0,0,0,1.0,0.0,0.0,0.0,0.0,0.0,1243.0,773.0,2.0,32.0
Cu-6Ni-1.0Si-0.5Al-0.15Mg-0.1Cr,Cu-Ni-Si alloys,92.25,0.5,0.0,0.0,0.0,0,0.0,0.0,0.1,0.0,0,0,0.15,0,0,0,0,6.0,0.0,0,0,1.0,0.0,0.0,0.0,0.0,0.0,1243.0,773.0,3.0,34.0
Cu-6Ni-1.0Si-0.5Al-0.15Mg-0.1Cr,Cu-Ni-Si alloys,92.25,0.5,0.0,0.0,0.0,0,0.0,0.0,0.1,0.0,0,0,0.15,0,0,0,0,6.0,0.0,0,0,1.0,0.0,0.0,0.0,0.0,0.0,1243.0,773.0,4.5,34.0
Cu-6Ni-1.0Si-0.5Al-0.15Mg-0.1Cr,Cu-Ni-Si alloys,92.25,0.5,0.0,0.0,0.0,0,0.0,0.0,0.1,0.0,0,0,0.15,0,0,0,0,6.0,0.0,0,0,1.0,0.0,0.0,0.0,0.0,0.0,1243.0,773.0,6.0,35.0
Cu-6Ni-1.0Si-0.5Al-0.15Mg-0.1Cr,Cu-Ni-Si alloys,92.25,0.5,0.0,0.0,0.0,0,0.0,0.0,0.1,0.0,0,0,0.15,0,0,0,0,6.0,0.0,0,0,1.0,0.0,0.0,0.0,0.0,0.0,1243.0,773.0,8.0,35.0
Cu-6Ni-1.0Si-0.5Al-0.15Mg-0.1Cr,Cu-Ni-Si alloys,92.25,0.5,0.0,0.0,0.0,0,0.0,0.0,0.1,0.0,0,0,0.15,0,0,0,0,6.0,0.0,0,0,1.0,0.0,0.0,0.0,0.0,0.0,1243.0,773.0,10.0,35.0
Cu-6Ni-1.0Si-0.5Al-0.15Mg-0.1Cr,Cu-Ni-Si alloys,92.25,0.5,0.0,0.0,0.0,0,0.0,0.0,0.1,0.0,0,0,0.15,0,0,0,0,6.0,0.0,0,0,1.0,0.0,0.0,0.0,0.0,0.0,1243.0,773.0,12.0,36.0
Cu-6Ni-1.0Si-0.5Al-0.15Mg-0.1Cr,Cu-Ni-Si alloys,92.25,0.5,0.0,0.0,0.0,0,0.0,0.0,0.1,0.0,0,0,0.15,0,0,0,0,6.0,0.0,0,0,1.0,0.0,0.0,0.0,0.0,0.0,1243.0,773.0,14.0,37.0
Cu-6Ni-1.0Si-0.5Al-0.15Mg-0.1Cr,Cu-Ni-Si alloys,92.25,0.5,0.0,0.0,0.0,0,0.0,0.0,0.1,0.0,0,0,0.15,0,0,0,0,6.0,0.0,0,0,1.0,0.0,0.0,0.0,0.0,0.0,1243.0,773.0,16.0,37.0
Cu-6Ni-1.0Si-0.5Al-0.15Mg-0.1Cr,Cu-Ni-Si alloys,92.25,0.5,0.0,0.0,0.0,0,0.0,0.0,0.1,0.0,0,0,0.15,0,0,0,0,6.0,0.0,0,0,1.0,0.0,0.0,0.0,0.0,0.0,1243.0,773.0,18.0,38.0
Cu-6Ni-1.0Si-0.5Al-0.15Mg-0.1Cr,Cu-Ni-Si alloys,92.25,0.5,0.0,0.0,0.0,0,0.0,0.0,0.1,0.0,0,0,0.15,0,0,0,0,6.0,0.0,0,0,1.0,0.0,0.0,0.0,0.0,0.0,1243.0,773.0,20.0,38.0
Cu-6Ni-1.0Si-0.5Al-0.15Mg-0.1Cr,Cu-Ni-Si alloys,92.25,0.5,0.0,0.0,0.0,0,0.0,0.0,0.1,0.0,0,0,0.15,0,0,0,0,6.0,0.0,0,0,1.0,0.0,0.0,0.0,0.0,0.0,1243.0,723.0,0.167,20.0
Cu-6Ni-1.0Si-0.5Al-0.15Mg-0.1Cr,Cu-Ni-Si alloys,92.25,0.5,0.0,0.0,0.0,0,0.0,0.0,0.1,0.0,0,0,0.15,0,0,0,0,6.0,0.0,0,0,1.0,0.0,0.0,0.0,0.0,0.0,1243.0,723.0,0.5,23.0
Cu-6Ni-1.0Si-0.5Al-0.15Mg-0.1Cr,Cu-Ni-Si alloys,92.25,0.5,0.0,0.0,0.0,0,0.0,0.0,0.1,0.0,0,0,0.15,0,0,0,0,6.0,0.0,0,0,1.0,0.0,0.0,0.0,0.0,0.0,1243.0,723.0,0.667,26.0
Cu-6Ni-1.0Si-0.5Al-0.15Mg-0.1Cr,Cu-Ni-Si alloys,92.25,0.5,0.0,0.0,0.0,0,0.0,0.0,0.1,0.0,0,0,0.15,0,0,0,0,6.0,0.0,0,0,1.0,0.0,0.0,0.0,0.0,0.0,1243.0,723.0,1.0,28.0
Cu-6Ni-1.0Si-0.5Al-0.15Mg-0.1Cr,Cu-Ni-Si alloys,92.25,0.5,0.0,0.0,0.0,0,0.0,0.0,0.1,0.0,0,0,0.15,0,0,0,0,6.0,0.0,0,0,1.0,0.0,0.0,0.0,0.0,0.0,1243.0,723.0,1.5,29.0
Cu-6Ni-1.0Si-0.5Al-0.15Mg-0.1Cr,Cu-Ni-Si alloys,92.25,0.5,0.0,0.0,0.0,0,0.0,0.0,0.1,0.0,0,0,0.15,0,0,0,0,6.0,0.0,0,0,1.0,0.0,0.0,0.0,0.0,0.0,1243.0,723.0,2.0,29.0
Cu-6Ni-1.0Si-0.5Al-0.15Mg-0.1Cr,Cu-Ni-Si alloys,92.25,0.5,0.0,0.0,0.0,0,0.0,0.0,0.1,0.0,0,0,0.15,0,0,0,0,6.0,0.0,0,0,1.0,0.0,0.0,0.0,0.0,0.0,1243.0,723.0,3.0,30.0
Cu-6Ni-1.0Si-0.5Al-0.15Mg-0.1Cr,Cu-Ni-Si alloys,92.25,0.5,0.0,0.0,0.0,0,0.0,0.0,0.1,0.0,0,0,0.15,0,0,0,0,6.0,0.0,0,0,1.0,0.0,0.0,0.0,0.0,0.0,1243.0,723.0,4.0,30.0
Cu-6Ni-1.0Si-0.5Al-0.15Mg-0.1Cr,Cu-Ni-Si alloys,92.25,0.5,0.0,0.0,0.0,0,0.0,0.0,0.1,0.0,0,0,0.15,0,0,0,0,6.0,0.0,0,0,1.0,0.0,0.0,0.0,0.0,0.0,1243.0,723.0,5.0,31.0
Cu-6Ni-1.0Si-0.5Al-0.15Mg-0.1Cr,Cu-Ni-Si alloys,92.25,0.5,0.0,0.0,0.0,0,0.0,0.0,0.1,0.0,0,0,0.15,0,0,0,0,6.0,0.0,0,0,1.0,0.0,0.0,0.0,0.0,0.0,1243.0,723.0,7.0,31.0
Cu-6Ni-1.0Si-0.5Al-0.15Mg-0.1Cr,Cu-Ni-Si alloys,92.25,0.5,0.0,0.0,0.0,0,0.0,0.0,0.1,0.0,0,0,0.15,0,0,0,0,6.0,0.0,0,0,1.0,0.0,0.0,0.0,0.0,0.0,1243.0,723.0,9.0,31.0
Cu-6Ni-1.0Si-0.5Al-0.15Mg-0.1Cr,Cu-Ni-Si alloys,92.25,0.5,0.0,0.0,0.0,0,0.0,0.0,0.1,0.0,0,0,0.15,0,0,0,0,6.0,0.0,0,0,1.0,0.0,0.0,0.0,0.0,0.0,1243.0,723.0,11.0,32.0
Cu-6Ni-1.0Si-0.5Al-0.15Mg-0.1Cr,Cu-Ni-Si alloys,92.25,0.5,0.0,0.0,0.0,0,0.0,0.0,0.1,0.0,0,0,0.15,0,0,0,0,6.0,0.0,0,0,1.0,0.0,0.0,0.0,0.0,0.0,1243.0,723.0,13.0,33.0
Cu-6Ni-1.0Si-0.5Al-0.15Mg-0.1Cr,Cu-Ni-Si alloys,92.25,0.5,0.0,0.0,0.0,0,0.0,0.0,0.1,0.0,0,0,0.15,0,0,0,0,6.0,0.0,0,0,1.0,0.0,0.0,0.0,0.0,0.0,1243.0,723.0,15.0,33.0
Cu-6Ni-1.0Si-0.5Al-0.15Mg-0.1Cr,Cu-Ni-Si alloys,92.25,0.5,0.0,0.0,0.0,0,0.0,0.0,0.1,0.0,0,0,0.15,0,0,0,0,6.0,0.0,0,0,1.0,0.0,0.0,0.0,0.0,0.0,1243.0,723.0,17.0,33.0
Cu-6Ni-1.0Si-0.5Al-0.15Mg-0.1Cr,Cu-Ni-Si alloys,92.25,0.5,0.0,0.0,0.0,0,0.0,0.0,0.1,0.0,0,0,0.15,0,0,0,0,6.0,0.0,0,0,1.0,0.0,0.0,0.0,0.0,0.0,1243.0,723.0,20.0,33.0
Cu-6Ni-1.0Si-0.5Al-0.15Mg-0.1Cr,Cu-Ni-Si alloys,92.25,0.5,0.0,0.0,0.0,0,0.0,0.0,0.1,0.0,0,0,0.15,0,0,0,0,6.0,0.0,0,0,1.0,0.0,0.0,0.0,0.0,0.0,1243.0,723.0,23.0,33.0
Cu-6Ni-1.0Si-0.5Al-0.15Mg-0.1Cr,Cu-Ni-Si alloys,92.25,0.5,0.0,0.0,0.0,0,0.0,0.0,0.1,0.0,0,0,0.15,0,0,0,0,6.0,0.0,0,0,1.0,0.0,0.0,0.0,0.0,0.0,1243.0,723.0,27.0,34.0
Cu-6Ni-1.0Si-0.5Al-0.15Mg-0.1Cr,Cu-Ni-Si alloys,92.25,0.5,0.0,0.0,0.0,0,0.0,0.0,0.1,0.0,0,0,0.15,0,0,0,0,6.0,0.0,0,0,1.0,0.0,0.0,0.0,0.0,0.0,1243.0,723.0,0.167,24.0
Cu-6Ni-1.0Si-0.5Al-0.15Mg-0.1Cr,Cu-Ni-Si alloys,92.25,0.5,0.0,0.0,0.0,0,0.0,0.0,0.1,0.0,0,0,0.15,0,0,0,0,6.0,0.0,0,0,1.0,0.0,0.0,0.0,0.0,0.0,1243.0,723.0,0.333,27.0
Cu-6Ni-1.0Si-0.5Al-0.15Mg-0.1Cr,Cu-Ni-Si alloys,92.25,0.5,0.0,0.0,0.0,0,0.0,0.0,0.1,0.0,0,0,0.15,0,0,0,0,6.0,0.0,0,0,1.0,0.0,0.0,0.0,0.0,0.0,1243.0,723.0,0.5,28.0
Cu-6Ni-1.0Si-0.5Al-0.15Mg-0.1Cr,Cu-Ni-Si alloys,92.25,0.5,0.0,0.0,0.0,0,0.0,0.0,0.1,0.0,0,0,0.15,0,0,0,0,6.0,0.0,0,0,1.0,0.0,0.0,0.0,0.0,0.0,1243.0,723.0,0.667,29.0
Cu-6Ni-1.0Si-0.5Al-0.15Mg-0.1Cr,Cu-Ni-Si alloys,92.25,0.5,0.0,0.0,0.0,0,0.0,0.0,0.1,0.0,0,0,0.15,0,0,0,0,6.0,0.0,0,0,1.0,0.0,0.0,0.0,0.0,0.0,1243.0,723.0,1.0,29.0
Cu-6Ni-1.0Si-0.5Al-0.15Mg-0.1Cr,Cu-Ni-Si alloys,92.25,0.5,0.0,0.0,0.0,0,0.0,0.0,0.1,0.0,0,0,0.15,0,0,0,0,6.0,0.0,0,0,1.0,0.0,0.0,0.0,0.0,0.0,1243.0,723.0,1.5,30.0
Cu-6Ni-1.0Si-0.5Al-0.15Mg-0.1Cr,Cu-Ni-Si alloys,92.25,0.5,0.0,0.0,0.0,0,0.0,0.0,0.1,0.0,0,0,0.15,0,0,0,0,6.0,0.0,0,0,1.0,0.0,0.0,0.0,0.0,0.0,1243.0,723.0,2.0,31.0
Cu-6Ni-1.0Si-0.5Al-0.15Mg-0.1Cr,Cu-Ni-Si alloys,92.25,0.5,0.0,0.0,0.0,0,0.0,0.0,0.1,0.0,0,0,0.15,0,0,0,0,6.0,0.0,0,0,1.0,0.0,0.0,0.0,0.0,0.0,1243.0,723.0,3.0,31.0
Cu-6Ni-1.0Si-0.5Al-0.15Mg-0.1Cr,Cu-Ni-Si alloys,92.25,0.5,0.0,0.0,0.0,0,0.0,0.0,0.1,0.0,0,0,0.15,0,0,0,0,6.0,0.0,0,0,1.0,0.0,0.0,0.0,0.0,0.0,1243.0,723.0,4.0,32.0
Cu-6Ni-1.0Si-0.5Al-0.15Mg-0.1Cr,Cu-Ni-Si alloys,92.25,0.5,0.0,0.0,0.0,0,0.0,0.0,0.1,0.0,0,0,0.15,0,0,0,0,6.0,0.0,0,0,1.0,0.0,0.0,0.0,0.0,0.0,1243.0,723.0,5.0,32.0
Cu-6Ni-1.0Si-0.5Al-0.15Mg-0.1Cr,Cu-Ni-Si alloys,92.25,0.5,0.0,0.0,0.0,0,0.0,0.0,0.1,0.0,0,0,0.15,0,0,0,0,6.0,0.0,0,0,1.0,0.0,0.0,0.0,0.0,0.0,1243.0,723.0,7.0,33.0
Cu-6Ni-1.0Si-0.5Al-0.15Mg-0.1Cr,Cu-Ni-Si alloys,92.25,0.5,0.0,0.0,0.0,0,0.0,0.0,0.1,0.0,0,0,0.15,0,0,0,0,6.0,0.0,0,0,1.0,0.0,0.0,0.0,0.0,0.0,1243.0,723.0,9.0,33.0
Cu-6Ni-1.0Si-0.5Al-0.15Mg-0.1Cr,Cu-Ni-Si alloys,92.25,0.5,0.0,0.0,0.0,0,0.0,0.0,0.1,0.0,0,0,0.15,0,0,0,0,6.0,0.0,0,0,1.0,0.0,0.0,0.0,0.0,0.0,1243.0,723.0,11.0,34.0
Cu-6Ni-1.0Si-0.5Al-0.15Mg-0.1Cr,Cu-Ni-Si alloys,92.25,0.5,0.0,0.0,0.0,0,0.0,0.0,0.1,0.0,0,0,0.15,0,0,0,0,6.0,0.0,0,0,1.0,0.0,0.0,0.0,0.0,0.0,1243.0,723.0,13.0,34.0
Cu-6Ni-1.0Si-0.5Al-0.15Mg-0.1Cr,Cu-Ni-Si alloys,92.25,0.5,0.0,0.0,0.0,0,0.0,0.0,0.1,0.0,0,0,0.15,0,0,0,0,6.0,0.0,0,0,1.0,0.0,0.0,0.0,0.0,0.0,1243.0,723.0,15.0,35.0
Cu-6Ni-1.0Si-0.5Al-0.15Mg-0.1Cr,Cu-Ni-Si alloys,92.25,0.5,0.0,0.0,0.0,0,0.0,0.0,0.1,0.0,0,0,0.15,0,0,0,0,6.0,0.0,0,0,1.0,0.0,0.0,0.0,0.0,0.0,1243.0,723.0,17.0,35.0
Cu-6Ni-1.0Si-0.5Al-0.15Mg-0.1Cr,Cu-Ni-Si alloys,92.25,0.5,0.0,0.0,0.0,0,0.0,0.0,0.1,0.0,0,0,0.15,0,0,0,0,6.0,0.0,0,0,1.0,0.0,0.0,0.0,0.0,0.0,1243.0,723.0,20.0,35.0
Cu-6Ni-1.0Si-0.5Al-0.15Mg-0.1Cr,Cu-Ni-Si alloys,92.25,0.5,0.0,0.0,0.0,0,0.0,0.0,0.1,0.0,0,0,0.15,0,0,0,0,6.0,0.0,0,0,1.0,0.0,0.0,0.0,0.0,0.0,1243.0,723.0,23.0,35.0
Cu-6Ni-1.0Si-0.5Al-0.15Mg-0.1Cr,Cu-Ni-Si alloys,92.25,0.5,0.0,0.0,0.0,0,0.0,0.0,0.1,0.0,0,0,0.15,0,0,0,0,6.0,0.0,0,0,1.0,0.0,0.0,0.0,0.0,0.0,1243.0,723.0,27.0,36.0
Cu-6Ni-1Si-0.5Al-0.15Mg-0.1Cr,Cu-Ni-Si alloys,92.25,0.5,0.0,0.0,0.0,0,0.0,0.0,0.1,0.0,0,0,0.15,0,0,0,0,6.0,0.0,0,0,1.0,0.0,0.0,0.0,0.0,0.0,1243.0,723.0,0.5,24.0
Cu-6Ni-1Si-0.5Al-0.15Mg-0.1Cr,Cu-Ni-Si alloys,92.25,0.5,0.0,0.0,0.0,0,0.0,0.0,0.1,0.0,0,0,0.15,0,0,0,0,6.0,0.0,0,0,1.0,0.0,0.0,0.0,0.0,0.0,1243.0,723.0,1.0,26.0
Cu-6Ni-1Si-0.5Al-0.15Mg-0.1Cr,Cu-Ni-Si alloys,92.25,0.5,0.0,0.0,0.0,0,0.0,0.0,0.1,0.0,0,0,0.15,0,0,0,0,6.0,0.0,0,0,1.0,0.0,0.0,0.0,0.0,0.0,1243.0,723.0,2.0,27.0
Cu-6Ni-1Si-0.5Al-0.15Mg-0.1Cr,Cu-Ni-Si alloys,92.25,0.5,0.0,0.0,0.0,0,0.0,0.0,0.1,0.0,0,0,0.15,0,0,0,0,6.0,0.0,0,0,1.0,0.0,0.0,0.0,0.0,0.0,1243.0,723.0,5.0,29.0
Cu-6Ni-1Si-0.5Al-0.15Mg-0.1Cr,Cu-Ni-Si alloys,92.25,0.5,0.0,0.0,0.0,0,0.0,0.0,0.1,0.0,0,0,0.15,0,0,0,0,6.0,0.0,0,0,1.0,0.0,0.0,0.0,0.0,0.0,1243.0,723.0,8.0,30.0
Cu-6Ni-1Si-0.5Al-0.15Mg-0.1Cr,Cu-Ni-Si alloys,92.25,0.5,0.0,0.0,0.0,0,0.0,0.0,0.1,0.0,0,0,0.15,0,0,0,0,6.0,0.0,0,0,1.0,0.0,0.0,0.0,0.0,0.0,1243.0,723.0,9.0,30.0
Cu-6Ni-1Si-0.5Al-0.15Mg-0.1Cr,Cu-Ni-Si alloys,92.25,0.5,0.0,0.0,0.0,0,0.0,0.0,0.1,0.0,0,0,0.15,0,0,0,0,6.0,0.0,0,0,1.0,0.0,0.0,0.0,0.0,0.0,1243.0,723.0,17.0,31.0
Cu-6Ni-1Si-0.5Al-0.15Mg-0.1Cr,Cu-Ni-Si alloys,92.25,0.5,0.0,0.0,0.0,0,0.0,0.0,0.1,0.0,0,0,0.15,0,0,0,0,6.0,0.0,0,0,1.0,0.0,0.0,0.0,0.0,0.0,1243.0,723.0,20.0,31.0
Cu-6Ni-1Si-0.5Al-0.15Mg-0.1Cr,Cu-Ni-Si alloys,92.25,0.5,0.0,0.0,0.0,0,0.0,0.0,0.1,0.0,0,0,0.15,0,0,0,0,6.0,0.0,0,0,1.0,0.0,0.0,0.0,0.0,0.0,1243.0,773.0,0.5,26.0
Cu-6Ni-1Si-0.5Al-0.15Mg-0.1Cr,Cu-Ni-Si alloys,92.25,0.5,0.0,0.0,0.0,0,0.0,0.0,0.1,0.0,0,0,0.15,0,0,0,0,6.0,0.0,0,0,1.0,0.0,0.0,0.0,0.0,0.0,1243.0,773.0,1.0,28.0
Cu-6Ni-1Si-0.5Al-0.15Mg-0.1Cr,Cu-Ni-Si alloys,92.25,0.5,0.0,0.0,0.0,0,0.0,0.0,0.1,0.0,0,0,0.15,0,0,0,0,6.0,0.0,0,0,1.0,0.0,0.0,0.0,0.0,0.0,1243.0,773.0,2.0,30.0
Cu-6Ni-1Si-0.5Al-0.15Mg-0.1Cr,Cu-Ni-Si alloys,92.25,0.5,0.0,0.0,0.0,0,0.0,0.0,0.1,0.0,0,0,0.15,0,0,0,0,6.0,0.0,0,0,1.0,0.0,0.0,0.0,0.0,0.0,1243.0,773.0,5.0,31.0
Cu-6Ni-1Si-0.5Al-0.15Mg-0.1Cr,Cu-Ni-Si alloys,92.25,0.5,0.0,0.0,0.0,0,0.0,0.0,0.1,0.0,0,0,0.15,0,0,0,0,6.0,0.0,0,0,1.0,0.0,0.0,0.0,0.0,0.0,1243.0,773.0,8.0,32.0
Cu-6Ni-1Si-0.5Al-0.15Mg-0.1Cr,Cu-Ni-Si alloys,92.25,0.5,0.0,0.0,0.0,0,0.0,0.0,0.1,0.0,0,0,0.15,0,0,0,0,6.0,0.0,0,0,1.0,0.0,0.0,0.0,0.0,0.0,1243.0,773.0,15.0,33.0
Cu-6Ni-1Si-0.5Al-0.15Mg-0.1Cr,Cu-Ni-Si alloys,92.25,0.5,0.0,0.0,0.0,0,0.0,0.0,0.1,0.0,0,0,0.15,0,0,0,0,6.0,0.0,0,0,1.0,0.0,0.0,0.0,0.0,0.0,1243.0,773.0,20.0,33.0
Cu-6Ni-1Si-0.5Al,Cu-Ni-Si alloys,92.25,0.5,0.0,0.0,0.0,0,0.0,0.0,0.1,0.0,0,0,0.15,0,0,0,0,6.0,0.0,0,0,1.0,0.0,0.0,0.0,0.0,0.0,1253.0,723.0,0.2167,25.0
Cu-6Ni-1Si-0.5Al,Cu-Ni-Si alloys,92.25,0.5,0.0,0.0,0.0,0,0.0,0.0,0.1,0.0,0,0,0.15,0,0,0,0,6.0,0.0,0,0,1.0,0.0,0.0,0.0,0.0,0.0,1253.0,673.0,0.17,21.0
Cu-6Ni-1Si-0.5Al,Cu-Ni-Si alloys,92.25,0.5,0.0,0.0,0.0,0,0.0,0.0,0.1,0.0,0,0,0.15,0,0,0,0,6.0,0.0,0,0,1.0,0.0,0.0,0.0,0.0,0.0,1253.0,673.0,0.5,23.0
Cu-6Ni-1Si-0.5Al,Cu-Ni-Si alloys,92.25,0.5,0.0,0.0,0.0,0,0.0,0.0,0.1,0.0,0,0,0.15,0,0,0,0,6.0,0.0,0,0,1.0,0.0,0.0,0.0,0.0,0.0,1253.0,673.0,1.0,23.0
Cu-6Ni-1Si-0.5Al,Cu-Ni-Si alloys,92.25,0.5,0.0,0.0,0.0,0,0.0,0.0,0.1,0.0,0,0,0.15,0,0,0,0,6.0,0.0,0,0,1.0,0.0,0.0,0.0,0.0,0.0,1253.0,673.0,2.0,24.0
Cu-6Ni-1Si-0.5Al,Cu-Ni-Si alloys,92.25,0.5,0.0,0.0,0.0,0,0.0,0.0,0.1,0.0,0,0,0.15,0,0,0,0,6.0,0.0,0,0,1.0,0.0,0.0,0.0,0.0,0.0,1253.0,723.0,0.17,25.0
Cu-6Ni-1Si-0.5Al,Cu-Ni-Si alloys,92.25,0.5,0.0,0.0,0.0,0,0.0,0.0,0.1,0.0,0,0,0.15,0,0,0,0,6.0,0.0,0,0,1.0,0.0,0.0,0.0,0.0,0.0,1253.0,723.0,0.5,26.0
Cu-6Ni-1Si-0.5Al,Cu-Ni-Si alloys,92.25,0.5,0.0,0.0,0.0,0,0.0,0.0,0.1,0.0,0,0,0.15,0,0,0,0,6.0,0.0,0,0,1.0,0.0,0.0,0.0,0.0,0.0,1253.0,723.0,1.0,28.0
Cu-6Ni-1Si-0.5Al,Cu-Ni-Si alloys,92.25,0.5,0.0,0.0,0.0,0,0.0,0.0,0.1,0.0,0,0,0.15,0,0,0,0,6.0,0.0,0,0,1.0,0.0,0.0,0.0,0.0,0.0,1253.0,723.0,2.0,29.0
Cu-6Ni-1Si-0.5Al,Cu-Ni-Si alloys,92.25,0.5,0.0,0.0,0.0,0,0.0,0.0,0.1,0.0,0,0,0.15,0,0,0,0,6.0,0.0,0,0,1.0,0.0,0.0,0.0,0.0,0.0,1253.0,773.0,0.16,28.0
Cu-6Ni-1Si-0.5Al,Cu-Ni-Si alloys,92.25,0.5,0.0,0.0,0.0,0,0.0,0.0,0.1,0.0,0,0,0.15,0,0,0,0,6.0,0.0,0,0,1.0,0.0,0.0,0.0,0.0,0.0,1253.0,773.0,0.5,28.0
Cu-6Ni-1Si-0.5Al,Cu-Ni-Si alloys,92.25,0.5,0.0,0.0,0.0,0,0.0,0.0,0.1,0.0,0,0,0.15,0,0,0,0,6.0,0.0,0,0,1.0,0.0,0.0,0.0,0.0,0.0,1253.0,773.0,1.0,29.0
Cu-6Ni-1Si-0.5Al,Cu-Ni-Si alloys,92.25,0.5,0.0,0.0,0.0,0,0.0,0.0,0.1,0.0,0,0,0.15,0,0,0,0,6.0,0.0,0,0,1.0,0.0,0.0,0.0,0.0,0.0,1253.0,773.0,2.0,30.0
Cu-6Ni-1Si-0.5Al,Cu-Ni-Si alloys,92.25,0.5,0.0,0.0,0.0,0,0.0,0.0,0.1,0.0,0,0,0.15,0,0,0,0,6.0,0.0,0,0,1.0,0.0,0.0,0.0,0.0,0.0,1253.0,673.0,0.17,12.0
Cu-6Ni-1Si-0.5Al,Cu-Ni-Si alloys,92.25,0.5,0.0,0.0,0.0,0,0.0,0.0,0.1,0.0,0,0,0.15,0,0,0,0,6.0,0.0,0,0,1.0,0.0,0.0,0.0,0.0,0.0,1253.0,673.0,0.15,13.0
Cu-6Ni-1Si-0.5Al,Cu-Ni-Si alloys,92.25,0.5,0.0,0.0,0.0,0,0.0,0.0,0.1,0.0,0,0,0.15,0,0,0,0,6.0,0.0,0,0,1.0,0.0,0.0,0.0,0.0,0.0,1253.0,673.0,1.0,13.0
Cu-6Ni-1Si-0.5Al,Cu-Ni-Si alloys,92.25,0.5,0.0,0.0,0.0,0,0.0,0.0,0.1,0.0,0,0,0.15,0,0,0,0,6.0,0.0,0,0,1.0,0.0,0.0,0.0,0.0,0.0,1253.0,673.0,2.0,14.0
Cu-6Ni-1Si-0.5Al,Cu-Ni-Si alloys,92.25,0.5,0.0,0.0,0.0,0,0.0,0.0,0.1,0.0,0,0,0.15,0,0,0,0,6.0,0.0,0,0,1.0,0.0,0.0,0.0,0.0,0.0,1253.0,723.0,0.17,18.0
Cu-6Ni-1Si-0.5Al,Cu-Ni-Si alloys,92.25,0.5,0.0,0.0,0.0,0,0.0,0.0,0.1,0.0,0,0,0.15,0,0,0,0,6.0,0.0,0,0,1.0,0.0,0.0,0.0,0.0,0.0,1253.0,723.0,0.5,18.0
Cu-6Ni-1Si-0.5Al,Cu-Ni-Si alloys,92.25,0.5,0.0,0.0,0.0,0,0.0,0.0,0.1,0.0,0,0,0.15,0,0,0,0,6.0,0.0,0,0,1.0,0.0,0.0,0.0,0.0,0.0,1253.0,723.0,1.0,19.0
Cu-6Ni-1Si-0.5Al,Cu-Ni-Si alloys,92.25,0.5,0.0,0.0,0.0,0,0.0,0.0,0.1,0.0,0,0,0.15,0,0,0,0,6.0,0.0,0,0,1.0,0.0,0.0,0.0,0.0,0.0,1253.0,723.0,2.0,20.0
Cu-6Ni-1Si-0.5Al,Cu-Ni-Si alloys,92.25,0.5,0.0,0.0,0.0,0,0.0,0.0,0.1,0.0,0,0,0.15,0,0,0,0,6.0,0.0,0,0,1.0,0.0,0.0,0.0,0.0,0.0,1253.0,773.0,0.17,17.0
Cu-6Ni-1Si-0.5Al,Cu-Ni-Si alloys,92.25,0.5,0.0,0.0,0.0,0,0.0,0.0,0.1,0.0,0,0,0.15,0,0,0,0,6.0,0.0,0,0,1.0,0.0,0.0,0.0,0.0,0.0,1253.0,773.0,0.5,17.0
Cu-6Ni-1Si-0.5Al,Cu-Ni-Si alloys,92.25,0.5,0.0,0.0,0.0,0,0.0,0.0,0.1,0.0,0,0,0.15,0,0,0,0,6.0,0.0,0,0,1.0,0.0,0.0,0.0,0.0,0.0,1253.0,773.0,1.0,18.0
Cu-6Ni-1Si-0.5Al,Cu-Ni-Si alloys,92.25,0.5,0.0,0.0,0.0,0,0.0,0.0,0.1,0.0,0,0,0.15,0,0,0,0,6.0,0.0,0,0,1.0,0.0,0.0,0.0,0.0,0.0,1253.0,773.0,2.0,18.0
Cu-6Ni-1Si-0.5Al,Cu-Ni-Si alloys,92.25,0.5,0.0,0.0,0.0,0,0.0,0.0,0.1,0.0,0,0,0.15,0,0,0,0,6.0,0.0,0,0,1.0,0.0,0.0,0.0,0.0,0.0,1253.0,673.0,0.17,21.0
Cu-6Ni-1Si-0.5Al,Cu-Ni-Si alloys,92.25,0.5,0.0,0.0,0.0,0,0.0,0.0,0.1,0.0,0,0,0.15,0,0,0,0,6.0,0.0,0,0,1.0,0.0,0.0,0.0,0.0,0.0,1253.0,673.0,0.5,23.0
Cu-6Ni-1Si-0.5Al,Cu-Ni-Si alloys,92.25,0.5,0.0,0.0,0.0,0,0.0,0.0,0.1,0.0,0,0,0.15,0,0,0,0,6.0,0.0,0,0,1.0,0.0,0.0,0.0,0.0,0.0,1253.0,673.0,1.0,24.0
Cu-6Ni-1Si-0.5Al,Cu-Ni-Si alloys,92.25,0.5,0.0,0.0,0.0,0,0.0,0.0,0.1,0.0,0,0,0.15,0,0,0,0,6.0,0.0,0,0,1.0,0.0,0.0,0.0,0.0,0.0,1253.0,673.0,2.0,24.0
Cu-6Ni-1Si-0.5Al,Cu-Ni-Si alloys,92.25,0.5,0.0,0.0,0.0,0,0.0,0.0,0.1,0.0,0,0,0.15,0,0,0,0,6.0,0.0,0,0,1.0,0.0,0.0,0.0,0.0,0.0,1253.0,673.0,3.0,25.0
Cu-6Ni-1Si-0.5Al,Cu-Ni-Si alloys,92.25,0.5,0.0,0.0,0.0,0,0.0,0.0,0.1,0.0,0,0,0.15,0,0,0,0,6.0,0.0,0,0,1.0,0.0,0.0,0.0,0.0,0.0,1253.0,723.0,0.17,25.0
Cu-6Ni-1Si-0.5Al,Cu-Ni-Si alloys,92.25,0.5,0.0,0.0,0.0,0,0.0,0.0,0.1,0.0,0,0,0.15,0,0,0,0,6.0,0.0,0,0,1.0,0.0,0.0,0.0,0.0,0.0,1253.0,723.0,0.5,27.0
Cu-6Ni-1Si-0.5Al,Cu-Ni-Si alloys,92.25,0.5,0.0,0.0,0.0,0,0.0,0.0,0.1,0.0,0,0,0.15,0,0,0,0,6.0,0.0,0,0,1.0,0.0,0.0,0.0,0.0,0.0,1253.0,723.0,1.0,28.0
Cu-6Ni-1Si-0.5Al,Cu-Ni-Si alloys,92.25,0.5,0.0,0.0,0.0,0,0.0,0.0,0.1,0.0,0,0,0.15,0,0,0,0,6.0,0.0,0,0,1.0,0.0,0.0,0.0,0.0,0.0,1253.0,723.0,2.0,29.0
Cu-6Ni-1Si-0.5Al,Cu-Ni-Si alloys,92.25,0.5,0.0,0.0,0.0,0,0.0,0.0,0.1,0.0,0,0,0.15,0,0,0,0,6.0,0.0,0,0,1.0,0.0,0.0,0.0,0.0,0.0,1253.0,723.0,3.0,29.0
Cu-6Ni-1Si-0.5Al,Cu-Ni-Si alloys,92.25,0.5,0.0,0.0,0.0,0,0.0,0.0,0.1,0.0,0,0,0.15,0,0,0,0,6.0,0.0,0,0,1.0,0.0,0.0,0.0,0.0,0.0,1253.0,773.0,0.17,27.0
Cu-6Ni-1Si-0.5Al,Cu-Ni-Si alloys,92.25,0.5,0.0,0.0,0.0,0,0.0,0.0,0.1,0.0,0,0,0.15,0,0,0,0,6.0,0.0,0,0,1.0,0.0,0.0,0.0,0.0,0.0,1253.0,773.0,0.5,29.0
Cu-6Ni-1Si-0.5Al,Cu-Ni-Si alloys,92.25,0.5,0.0,0.0,0.0,0,0.0,0.0,0.1,0.0,0,0,0.15,0,0,0,0,6.0,0.0,0,0,1.0,0.0,0.0,0.0,0.0,0.0,1253.0,773.0,1.0,30.0
Cu-6Ni-1Si-0.5Al,Cu-Ni-Si alloys,92.25,0.5,0.0,0.0,0.0,0,0.0,0.0,0.1,0.0,0,0,0.15,0,0,0,0,6.0,0.0,0,0,1.0,0.0,0.0,0.0,0.0,0.0,1253.0,773.0,2.0,32.0
Cu-6Ni-1Si-0.5Al,Cu-Ni-Si alloys,92.25,0.5,0.0,0.0,0.0,0,0.0,0.0,0.1,0.0,0,0,0.15,0,0,0,0,6.0,0.0,0,0,1.0,0.0,0.0,0.0,0.0,0.0,1253.0,773.0,3.0,32.0
Cu-6Ni-1Si-0.5Al,Cu-Ni-Si alloys,92.25,0.5,0.0,0.0,0.0,0,0.0,0.0,0.1,0.0,0,0,0.15,0,0,0,0,6.0,0.0,0,0,1.0,0.0,0.0,0.0,0.0,0.0,1253.0,673.0,0.083,23.0
Cu-6Ni-1Si-0.5Al,Cu-Ni-Si alloys,92.25,0.5,0.0,0.0,0.0,0,0.0,0.0,0.1,0.0,0,0,0.15,0,0,0,0,6.0,0.0,0,0,1.0,0.0,0.0,0.0,0.0,0.0,1253.0,673.0,0.25,25.0
Cu-6Ni-1Si-0.5Al,Cu-Ni-Si alloys,92.25,0.5,0.0,0.0,0.0,0,0.0,0.0,0.1,0.0,0,0,0.15,0,0,0,0,6.0,0.0,0,0,1.0,0.0,0.0,0.0,0.0,0.0,1253.0,673.0,0.5,28.0
Cu-6Ni-1Si-0.5Al,Cu-Ni-Si alloys,92.25,0.5,0.0,0.0,0.0,0,0.0,0.0,0.1,0.0,0,0,0.15,0,0,0,0,6.0,0.0,0,0,1.0,0.0,0.0,0.0,0.0,0.0,1253.0,673.0,0.75,30.0
Cu-6Ni-1Si-0.5Al,Cu-Ni-Si alloys,92.25,0.5,0.0,0.0,0.0,0,0.0,0.0,0.1,0.0,0,0,0.15,0,0,0,0,6.0,0.0,0,0,1.0,0.0,0.0,0.0,0.0,0.0,1253.0,673.0,1.0,31.0
Cu-6Ni-1Si-0.5Al,Cu-Ni-Si alloys,92.25,0.5,0.0,0.0,0.0,0,0.0,0.0,0.1,0.0,0,0,0.15,0,0,0,0,6.0,0.0,0,0,1.0,0.0,0.0,0.0,0.0,0.0,1253.0,673.0,1.5,33.0
Cu-6Ni-1Si-0.5Al,Cu-Ni-Si alloys,92.25,0.5,0.0,0.0,0.0,0,0.0,0.0,0.1,0.0,0,0,0.15,0,0,0,0,6.0,0.0,0,0,1.0,0.0,0.0,0.0,0.0,0.0,1253.0,673.0,2.0,35.0
Cu-6Ni-1Si-0.5Al,Cu-Ni-Si alloys,92.25,0.5,0.0,0.0,0.0,0,0.0,0.0,0.1,0.0,0,0,0.15,0,0,0,0,6.0,0.0,0,0,1.0,0.0,0.0,0.0,0.0,0.0,1253.0,673.0,3.0,37.0
Cu-6Ni-1Si-0.5Al,Cu-Ni-Si alloys,92.25,0.5,0.0,0.0,0.0,0,0.0,0.0,0.1,0.0,0,0,0.15,0,0,0,0,6.0,0.0,0,0,1.0,0.0,0.0,0.0,0.0,0.0,1253.0,673.0,4.0,39.0
Cu-6Ni-1Si-0.5Al,Cu-Ni-Si alloys,92.25,0.5,0.0,0.0,0.0,0,0.0,0.0,0.1,0.0,0,0,0.15,0,0,0,0,6.0,0.0,0,0,1.0,0.0,0.0,0.0,0.0,0.0,1253.0,673.0,5.0,40.0
Cu-6Ni-1Si-0.5Al,Cu-Ni-Si alloys,92.25,0.5,0.0,0.0,0.0,0,0.0,0.0,0.1,0.0,0,0,0.15,0,0,0,0,6.0,0.0,0,0,1.0,0.0,0.0,0.0,0.0,0.0,1253.0,673.0,6.0,42.0
Cu-6Ni-1Si-0.5Al,Cu-Ni-Si alloys,92.25,0.5,0.0,0.0,0.0,0,0.0,0.0,0.1,0.0,0,0,0.15,0,0,0,0,6.0,0.0,0,0,1.0,0.0,0.0,0.0,0.0,0.0,1253.0,673.0,8.0,46.0
Cu-6Ni-1Si-0.5Al,Cu-Ni-Si alloys,92.25,0.5,0.0,0.0,0.0,0,0.0,0.0,0.1,0.0,0,0,0.15,0,0,0,0,6.0,0.0,0,0,1.0,0.0,0.0,0.0,0.0,0.0,1253.0,723.0,0.083,27.0
Cu-6Ni-1Si-0.5Al,Cu-Ni-Si alloys,92.25,0.5,0.0,0.0,0.0,0,0.0,0.0,0.1,0.0,0,0,0.15,0,0,0,0,6.0,0.0,0,0,1.0,0.0,0.0,0.0,0.0,0.0,1253.0,723.0,0.25,32.0
Cu-6Ni-1Si-0.5Al,Cu-Ni-Si alloys,92.25,0.5,0.0,0.0,0.0,0,0.0,0.0,0.1,0.0,0,0,0.15,0,0,0,0,6.0,0.0,0,0,1.0,0.0,0.0,0.0,0.0,0.0,1253.0,723.0,0.5,36.0
Cu-6Ni-1Si-0.5Al,Cu-Ni-Si alloys,92.25,0.5,0.0,0.0,0.0,0,0.0,0.0,0.1,0.0,0,0,0.15,0,0,0,0,6.0,0.0,0,0,1.0,0.0,0.0,0.0,0.0,0.0,1253.0,723.0,0.75,38.0
Cu-6Ni-1Si-0.5Al,Cu-Ni-Si alloys,92.25,0.5,0.0,0.0,0.0,0,0.0,0.0,0.1,0.0,0,0,0.15,0,0,0,0,6.0,0.0,0,0,1.0,0.0,0.0,0.0,0.0,0.0,1253.0,723.0,1.0,39.0
Cu-6Ni-1Si-0.5Al,Cu-Ni-Si alloys,92.25,0.5,0.0,0.0,0.0,0,0.0,0.0,0.1,0.0,0,0,0.15,0,0,0,0,6.0,0.0,0,0,1.0,0.0,0.0,0.0,0.0,0.0,1253.0,723.0,1.5,42.0
Cu-6Ni-1Si-0.5Al,Cu-Ni-Si alloys,92.25,0.5,0.0,0.0,0.0,0,0.0,0.0,0.1,0.0,0,0,0.15,0,0,0,0,6.0,0.0,0,0,1.0,0.0,0.0,0.0,0.0,0.0,1253.0,723.0,2.0,43.0
Cu-6Ni-1Si-0.5Al,Cu-Ni-Si alloys,92.25,0.5,0.0,0.0,0.0,0,0.0,0.0,0.1,0.0,0,0,0.15,0,0,0,0,6.0,0.0,0,0,1.0,0.0,0.0,0.0,0.0,0.0,1253.0,723.0,3.0,46.0
Cu-6Ni-1Si-0.5Al,Cu-Ni-Si alloys,92.25,0.5,0.0,0.0,0.0,0,0.0,0.0,0.1,0.0,0,0,0.15,0,0,0,0,6.0,0.0,0,0,1.0,0.0,0.0,0.0,0.0,0.0,1253.0,723.0,4.0,49.0
Cu-6Ni-1Si-0.5Al,Cu-Ni-Si alloys,92.25,0.5,0.0,0.0,0.0,0,0.0,0.0,0.1,0.0,0,0,0.15,0,0,0,0,6.0,0.0,0,0,1.0,0.0,0.0,0.0,0.0,0.0,1253.0,723.0,5.0,50.0
Cu-6Ni-1Si-0.5Al,Cu-Ni-Si alloys,92.25,0.5,0.0,0.0,0.0,0,0.0,0.0,0.1,0.0,0,0,0.15,0,0,0,0,6.0,0.0,0,0,1.0,0.0,0.0,0.0,0.0,0.0,1253.0,723.0,6.0,52.0
Cu-6Ni-1Si-0.5Al,Cu-Ni-Si alloys,92.25,0.5,0.0,0.0,0.0,0,0.0,0.0,0.1,0.0,0,0,0.15,0,0,0,0,6.0,0.0,0,0,1.0,0.0,0.0,0.0,0.0,0.0,1253.0,723.0,8.0,55.0
Cu-6Ni-1Si-0.5Al,Cu-Ni-Si alloys,92.25,0.5,0.0,0.0,0.0,0,0.0,0.0,0.1,0.0,0,0,0.15,0,0,0,0,6.0,0.0,0,0,1.0,0.0,0.0,0.0,0.0,0.0,1253.0,773.0,0.083,32.0
Cu-6Ni-1Si-0.5Al,Cu-Ni-Si alloys,92.25,0.5,0.0,0.0,0.0,0,0.0,0.0,0.1,0.0,0,0,0.15,0,0,0,0,6.0,0.0,0,0,1.0,0.0,0.0,0.0,0.0,0.0,1253.0,773.0,0.25,38.0
Cu-6Ni-1Si-0.5Al,Cu-Ni-Si alloys,92.25,0.5,0.0,0.0,0.0,0,0.0,0.0,0.1,0.0,0,0,0.15,0,0,0,0,6.0,0.0,0,0,1.0,0.0,0.0,0.0,0.0,0.0,1253.0,773.0,0.5,41.0
Cu-6Ni-1Si-0.5Al,Cu-Ni-Si alloys,92.25,0.5,0.0,0.0,0.0,0,0.0,0.0,0.1,0.0,0,0,0.15,0,0,0,0,6.0,0.0,0,0,1.0,0.0,0.0,0.0,0.0,0.0,1253.0,773.0,0.75,45.0
Cu-6Ni-1Si-0.5Al,Cu-Ni-Si alloys,92.25,0.5,0.0,0.0,0.0,0,0.0,0.0,0.1,0.0,0,0,0.15,0,0,0,0,6.0,0.0,0,0,1.0,0.0,0.0,0.0,0.0,0.0,1253.0,773.0,1.0,47.0
Cu-6Ni-1Si-0.5Al,Cu-Ni-Si alloys,92.25,0.5,0.0,0.0,0.0,0,0.0,0.0,0.1,0.0,0,0,0.15,0,0,0,0,6.0,0.0,0,0,1.0,0.0,0.0,0.0,0.0,0.0,1253.0,773.0,1.5,51.0
Cu-6Ni-1Si-0.5Al,Cu-Ni-Si alloys,92.25,0.5,0.0,0.0,0.0,0,0.0,0.0,0.1,0.0,0,0,0.15,0,0,0,0,6.0,0.0,0,0,1.0,0.0,0.0,0.0,0.0,0.0,1253.0,773.0,2.0,53.0
Cu-6Ni-1Si-0.5Al,Cu-Ni-Si alloys,92.25,0.5,0.0,0.0,0.0,0,0.0,0.0,0.1,0.0,0,0,0.15,0,0,0,0,6.0,0.0,0,0,1.0,0.0,0.0,0.0,0.0,0.0,1253.0,773.0,3.0,55.0
Cu-6Ni-1Si-0.5Al,Cu-Ni-Si alloys,92.25,0.5,0.0,0.0,0.0,0,0.0,0.0,0.1,0.0,0,0,0.15,0,0,0,0,6.0,0.0,0,0,1.0,0.0,0.0,0.0,0.0,0.0,1253.0,773.0,4.0,55.0
Cu-6Ni-1Si-0.5Al,Cu-Ni-Si alloys,92.25,0.5,0.0,0.0,0.0,0,0.0,0.0,0.1,0.0,0,0,0.15,0,0,0,0,6.0,0.0,0,0,1.0,0.0,0.0,0.0,0.0,0.0,1253.0,773.0,5.0,56.0
Cu-6Ni-1Si-0.5Al,Cu-Ni-Si alloys,92.25,0.5,0.0,0.0,0.0,0,0.0,0.0,0.1,0.0,0,0,0.15,0,0,0,0,6.0,0.0,0,0,1.0,0.0,0.0,0.0,0.0,0.0,1253.0,773.0,6.0,57.0
Cu-6Ni-1Si-0.5Al,Cu-Ni-Si alloys,92.25,0.5,0.0,0.0,0.0,0,0.0,0.0,0.1,0.0,0,0,0.15,0,0,0,0,6.0,0.0,0,0,1.0,0.0,0.0,0.0,0.0,0.0,1253.0,773.0,8.0,56.0
Cu-6Ni-1Si-0.5Al,Cu-Ni-Si alloys,92.25,0.5,0.0,0.0,0.0,0,0.0,0.0,0.1,0.0,0,0,0.15,0,0,0,0,6.0,0.0,0,0,1.0,0.0,0.0,0.0,0.0,0.0,1253.0,673.0,0.083,33.0
Cu-6Ni-1Si-0.5Al,Cu-Ni-Si alloys,92.25,0.5,0.0,0.0,0.0,0,0.0,0.0,0.1,0.0,0,0,0.15,0,0,0,0,6.0,0.0,0,0,1.0,0.0,0.0,0.0,0.0,0.0,1253.0,673.0,0.25,36.0
Cu-6Ni-1Si-0.5Al,Cu-Ni-Si alloys,92.25,0.5,0.0,0.0,0.0,0,0.0,0.0,0.1,0.0,0,0,0.15,0,0,0,0,6.0,0.0,0,0,1.0,0.0,0.0,0.0,0.0,0.0,1253.0,673.0,0.5,39.0
Cu-6Ni-1Si-0.5Al,Cu-Ni-Si alloys,92.25,0.5,0.0,0.0,0.0,0,0.0,0.0,0.1,0.0,0,0,0.15,0,0,0,0,6.0,0.0,0,0,1.0,0.0,0.0,0.0,0.0,0.0,1253.0,673.0,0.75,41.0
Cu-6Ni-1Si-0.5Al,Cu-Ni-Si alloys,92.25,0.5,0.0,0.0,0.0,0,0.0,0.0,0.1,0.0,0,0,0.15,0,0,0,0,6.0,0.0,0,0,1.0,0.0,0.0,0.0,0.0,0.0,1253.0,673.0,1.0,42.0
Cu-6Ni-1Si-0.5Al,Cu-Ni-Si alloys,92.25,0.5,0.0,0.0,0.0,0,0.0,0.0,0.1,0.0,0,0,0.15,0,0,0,0,6.0,0.0,0,0,1.0,0.0,0.0,0.0,0.0,0.0,1253.0,673.0,1.5,47.0
Cu-6Ni-1Si-0.5Al,Cu-Ni-Si alloys,92.25,0.5,0.0,0.0,0.0,0,0.0,0.0,0.1,0.0,0,0,0.15,0,0,0,0,6.0,0.0,0,0,1.0,0.0,0.0,0.0,0.0,0.0,1253.0,673.0,2.0,49.0
Cu-6Ni-1Si-0.5Al,Cu-Ni-Si alloys,92.25,0.5,0.0,0.0,0.0,0,0.0,0.0,0.1,0.0,0,0,0.15,0,0,0,0,6.0,0.0,0,0,1.0,0.0,0.0,0.0,0.0,0.0,1253.0,673.0,3.0,53.0
