Repository: nguyendangnamphong/data

Thông tin, báo cáo về sinh đôi tại Hoa Kỳ năm 1989-1991.      
Dữ liệu thô được lấy từ đây:        
http://www.nber.org/data/linked-birth-infant-death-data-vital-statistics-data.html      

Cụ thể là các tệp này:      
http://www.nber.org/lbid/1989/linkco1989us_den.csv.zip     
http://www.nber.org/lbid/1990/linkco1990us_den.csv.zip     
http://www.nber.org/lbid/1991/linkco1991us_den.csv.zip     

Hướng dẫn về tập dữ liệu có tại đây:       
http://www.nber.org/lbid/docs/LinkCO89Guide.pdf       

Ý tưởng về tập dữ liệu dựa trên bài báo:       
Almond, Douglas, Kenneth Y. Chay và David S. Lee. "Chi phí cho trẻ sinh nhẹ cân."       

Tạp chí Kinh tế Quý 120.3 (2005): 1031-1083.

File: cleaned_data.csv (part 3 of 10)
Alloy_Name,Alloy_Type,Cu,Al,Ag,B,Be,Ca,Co,Ce,Cr,Fe,Hf,La,Mg,Mn,Mo,Nb,Nd,Ni,P,Pb,Pr,Si,Sn,Ti,V,Zn,Zr,Solid_Solution_Temp_K,Solid_Solution_Time_h,Cold_Rolling_Reduction,Secondary_Treatment_YN,Aging_Temp_K,Aging_Time_h,Secondary_Mech_YN,Hardness_HV,Yield_Strength_MPa,Ultimate_Tensile_Strength_MPa,Electrical_Conductivity_IACS,DOI
Cu-6Ni-1.4Si-0.15Mg-0.1Cr,Cu-Ni-Si alloys,92.35,0.0,0.0,0.0,0.0,0,0.0,0.0,0.1,0.0,0,0,0.15,0,0,0,0,6.0,0.0,0,0,1.4,0.0,0.0,0.0,0.0,0.0,1243.0,4.0,0.0,Y,773.0,6.0,N,277.0,,,38.0,https://doi.org/10.1016/j.msea.2013.02.024
Cu-6Ni-1.4Si-0.15Mg-0.1Cr,Cu-Ni-Si alloys,92.35,0.0,0.0,0.0,0.0,0,0.0,0.0,0.1,0.0,0,0,0.15,0,0,0,0,6.0,0.0,0,0,1.4,0.0,0.0,0.0,0.0,0.0,1243.0,4.0,0.0,Y,773.0,8.0,N,273.0,,,38.0,https://doi.org/10.1016/j.msea.2013.02.024
Cu-6Ni-1.4Si-0.15Mg-0.1Cr,Cu-Ni-Si alloys,92.35,0.0,0.0,0.0,0.0,0,0.0,0.0,0.1,0.0,0,0,0.15,0,0,0,0,6.0,0.0,0,0,1.4,0.0,0.0,0.0,0.0,0.0,1243.0,4.0,0.0,Y,773.0,10.0,N,266.0,,,39.0,https://doi.org/10.1016/j.msea.2013.02.024
Cu-6Ni-1.4Si-0.15Mg-0.1Cr,Cu-Ni-Si alloys,92.35,0.0,0.0,0.0,0.0,0,0.0,0.0,0.1,0.0,0,0,0.15,0,0,0,0,6.0,0.0,0,0,1.4,0.0,0.0,0.0,0.0,0.0,1243.0,4.0,0.0,Y,773.0,12.0,N,265.0,,,39.0,https://doi.org/10.1016/j.msea.2013.02.024
Cu-6Ni-1.4Si-0.15Mg-0.1Cr,Cu-Ni-Si alloys,92.35,0.0,0.0,0.0,0.0,0,0.0,0.0,0.1,0.0,0,0,0.15,0,0,0,0,6.0,0.0,0,0,1.4,0.0,0.0,0.0,0.0,0.0,1243.0,4.0,0.0,Y,773.0,14.0,N,261.0,,,40.0,https://doi.org/10.1016/j.msea.2013.02.024
Cu-6Ni-1.4Si-0.15Mg-0.1Cr,Cu-Ni-Si alloys,92.35,0.0,0.0,0.0,0.0,0,0.0,0.0,0.1,0.0,0,0,0.15,0,0,0,0,6.0,0.0,0,0,1.4,0.0,0.0,0.0,0.0,0.0,1243.0,4.0,0.0,Y,773.0,16.0,N,259.0,,,40.0,https://doi.org/10.1016/j.msea.2013.02.024
Cu-6Ni-1.4Si-0.15Mg-0.1Cr,Cu-Ni-Si alloys,92.35,0.0,0.0,0.0,0.0,0,0.0,0.0,0.1,0.0,0,0,0.15,0,0,0,0,6.0,0.0,0,0,1.4,0.0,0.0,0.0,0.0,0.0,1243.0,4.0,50.0,N,,,N,259.0,,,15.0,https://doi.org/10.1016/j.msea.2013.02.024
Cu-6Ni-1.4Si-0.15Mg-0.1Cr,Cu-Ni-Si alloys,92.35,0.0,0.0,0.0,0.0,0,0.0,0.0,0.1,0.0,0,0,0.15,0,0,0,0,6.0,0.0,0,0,1.4,0.0,0.0,0.0,0.0,0.0,1243.0,4.0,50.0,Y,723.0,0.167,N,333.0,,,26.0,https://doi.org/10.1016/j.msea.2013.02.024
Cu-6Ni-1.4Si-0.15Mg-0.1Cr,Cu-Ni-Si alloys,92.35,0.0,0.0,0.0,0.0,0,0.0,0.0,0.1,0.0,0,0,0.15,0,0,0,0,6.0,0.0,0,0,1.4,0.0,0.0,0.0,0.0,0.0,1243.0,4.0,50.0,Y,723.0,0.333,N,336.0,,,27.0,https://doi.org/10.1016/j.msea.2013.02.024
Cu-6Ni-1.4Si-0.15Mg-0.1Cr,Cu-Ni-Si alloys,92.35,0.0,0.0,0.0,0.0,0,0.0,0.0,0.1,0.0,0,0,0.15,0,0,0,0,6.0,0.0,0,0,1.4,0.0,0.0,0.0,0.0,0.0,1243.0,4.0,50.0,Y,723.0,0.5,N,342.0,,,29.0,https://doi.org/10.1016/j.msea.2013.02.024
Cu-6Ni-1.4Si-0.15Mg-0.1Cr,Cu-Ni-Si alloys,92.35,0.0,0.0,0.0,0.0,0,0.0,0.0,0.1,0.0,0,0,0.15,0,0,0,0,6.0,0.0,0,0,1.4,0.0,0.0,0.0,0.0,0.0,1243.0,4.0,50.0,Y,723.0,1.0,N,338.0,950.0,1040.0,29.0,https://doi.org/10.1016/j.msea.2013.02.024
Cu-6Ni-1.4Si-0.15Mg-0.1Cr,Cu-Ni-Si alloys,92.35,0.0,0.0,0.0,0.0,0,0.0,0.0,0.1,0.0,0,0,0.15,0,0,0,0,6.0,0.0,0,0,1.4,0.0,0.0,0.0,0.0,0.0,1243.0,4.0,50.0,Y,723.0,1.5,N,337.0,,,32.0,https://doi.org/10.1016/j.msea.2013.02.024
Cu-6Ni-1.4Si-0.15Mg-0.1Cr,Cu-Ni-Si alloys,92.35,0.0,0.0,0.0,0.0,0,0.0,0.0,0.1,0.0,0,0,0.15,0,0,0,0,6.0,0.0,0,0,1.4,0.0,0.0,0.0,0.0,0.0,1243.0,4.0,50.0,Y,723.0,2.0,N,335.0,,,33.0,https://doi.org/10.1016/j.msea.2013.02.024
Cu-6Ni-1.4Si-0.15Mg-0.1Cr,Cu-Ni-Si alloys,92.35,0.0,0.0,0.0,0.0,0,0.0,0.0,0.1,0.0,0,0,0.15,0,0,0,0,6.0,0.0,0,0,1.4,0.0,0.0,0.0,0.0,0.0,1243.0,4.0,50.0,Y,723.0,3.0,N,327.0,,,34.0,https://doi.org/10.1016/j.msea.2013.02.024
Cu-6Ni-1.4Si-0.15Mg-0.1Cr,Cu-Ni-Si alloys,92.35,0.0,0.0,0.0,0.0,0,0.0,0.0,0.1,0.0,0,0,0.15,0,0,0,0,6.0,0.0,0,0,1.4,0.0,0.0,0.0,0.0,0.0,1243.0,4.0,50.0,Y,723.0,4.0,N,319.0,,,35.0,https://doi.org/10.1016/j.msea.2013.02.024
Cu-6Ni-1.4Si-0.15Mg-0.1Cr,Cu-Ni-Si alloys,92.35,0.0,0.0,0.0,0.0,0,0.0,0.0,0.1,0.0,0,0,0.15,0,0,0,0,6.0,0.0,0,0,1.4,0.0,0.0,0.0,0.0,0.0,1243.0,4.0,50.0,Y,723.0,5.0,N,313.0,,,37.0,https://doi.org/10.1016/j.msea.2013.02.024
Cu-6Ni-1.4Si-0.15Mg-0.1Cr,Cu-Ni-Si alloys,92.35,0.0,0.0,0.0,0.0,0,0.0,0.0,0.1,0.0,0,0,0.15,0,0,0,0,6.0,0.0,0,0,1.4,0.0,0.0,0.0,0.0,0.0,1243.0,4.0,50.0,Y,723.0,7.0,N,309.0,,,38.0,https://doi.org/10.1016/j.msea.2013.02.024
Cu-6Ni-1.4Si-0.15Mg-0.1Cr,Cu-Ni-Si alloys,92.35,0.0,0.0,0.0,0.0,0,0.0,0.0,0.1,0.0,0,0,0.15,0,0,0,0,6.0,0.0,0,0,1.4,0.0,0.0,0.0,0.0,0.0,1243.0,4.0,50.0,Y,723.0,9.0,N,300.0,,,39.0,https://doi.org/10.1016/j.msea.2013.02.024
Cu-6Ni-1.4Si-0.15Mg-0.1Cr,Cu-Ni-Si alloys,92.35,0.0,0.0,0.0,0.0,0,0.0,0.0,0.1,0.0,0,0,0.15,0,0,0,0,6.0,0.0,0,0,1.4,0.0,0.0,0.0,0.0,0.0,1243.0,4.0,50.0,Y,723.0,11.0,N,294.0,,,40.0,https://doi.org/10.1016/j.msea.2013.02.024
Cu-6Ni-1.4Si-0.15Mg-0.1Cr,Cu-Ni-Si alloys,92.35,0.0,0.0,0.0,0.0,0,0.0,0.0,0.1,0.0,0,0,0.15,0,0,0,0,6.0,0.0,0,0,1.4,0.0,0.0,0.0,0.0,0.0,1243.0,4.0,50.0,Y,723.0,13.0,N,290.0,,,40.0,https://doi.org/10.1016/j.msea.2013.02.024
Cu-6Ni-1.4Si-0.15Mg-0.1Cr,Cu-Ni-Si alloys,92.35,0.0,0.0,0.0,0.0,0,0.0,0.0,0.1,0.0,0,0,0.15,0,0,0,0,6.0,0.0,0,0,1.4,0.0,0.0,0.0,0.0,0.0,1243.0,4.0,50.0,Y,723.0,15.0,N,278.0,,,41.0,https://doi.org/10.1016/j.msea.2013.02.024
Cu-6Ni-1.4Si-0.15Mg-0.1Cr,Cu-Ni-Si alloys,92.35,0.0,0.0,0.0,0.0,0,0.0,0.0,0.1,0.0,0,0,0.15,0,0,0,0,6.0,0.0,0,0,1.4,0.0,0.0,0.0,0.0,0.0,1243.0,4.0,50.0,Y,723.0,17.0,N,268.0,,,42.0,https://doi.org/10.1016/j.msea.2013.02.024
Cu-6Ni-1.4Si-0.15Mg-0.1Cr,Cu-Ni-Si alloys,92.35,0.0,0.0,0.0,0.0,0,0.0,0.0,0.1,0.0,0,0,0.15,0,0,0,0,6.0,0.0,0,0,1.4,0.0,0.0,0.0,0.0,0.0,1243.0,4.0,50.0,Y,723.0,20.0,N,258.0,,,43.0,https://doi.org/10.1016/j.msea.2013.02.024
Cu-6Ni-1.4Si-0.15Mg-0.1Cr,Cu-Ni-Si alloys,92.35,0.0,0.0,0.0,0.0,0,0.0,0.0,0.1,0.0,0,0,0.15,0,0,0,0,6.0,0.0,0,0,1.4,0.0,0.0,0.0,0.0,0.0,1243.0,4.0,50.0,Y,723.0,23.0,N,253.0,,,43.0,https://doi.org/10.1016/j.msea.2013.02.024
Cu-6Ni-1.4Si-0.15Mg-0.1Cr,Cu-Ni-Si alloys,92.35,0.0,0.0,0.0,0.0,0,0.0,0.0,0.1,0.0,0,0,0.15,0,0,0,0,6.0,0.0,0,0,1.4,0.0,0.0,0.0,0.0,0.0,1243.0,4.0,50.0,Y,723.0,27.0,N,251.0,,,43.0,https://doi.org/10.1016/j.msea.2013.02.024
Cu-6Ni-1.4Si-0.15Mg-0.1Cr,Cu-Ni-Si alloys,92.35,0.0,0.0,0.0,0.0,0,0.0,0.0,0.1,0.0,0,0,0.15,0,0,0,0,6.0,0.0,0,0,1.4,0.0,0.0,0.0,0.0,0.0,1243.0,4.0,80.0,N,,,N,287.0,,,16.0,https://doi.org/10.1016/j.msea.2013.02.024
Cu-6Ni-1.4Si-0.15Mg-0.1Cr,Cu-Ni-Si alloys,92.35,0.0,0.0,0.0,0.0,0,0.0,0.0,0.1,0.0,0,0,0.15,0,0,0,0,6.0,0.0,0,0,1.4,0.0,0.0,0.0,0.0,0.0,1243.0,4.0,80.0,Y,723.0,0.167,N,331.0,,,30.0,https://doi.org/10.1016/j.msea.2013.02.024
Cu-6Ni-1.4Si-0.15Mg-0.1Cr,Cu-Ni-Si alloys,92.35,0.0,0.0,0.0,0.0,0,0.0,0.0,0.1,0.0,0,0,0.15,0,0,0,0,6.0,0.0,0,0,1.4,0.0,0.0,0.0,0.0,0.0,1243.0,4.0,80.0,Y,723.0,0.333,N,338.0,,,32.0,https://doi.org/10.1016/j.msea.2013.02.024
Cu-6Ni-1.4Si-0.15Mg-0.1Cr,Cu-Ni-Si alloys,92.35,0.0,0.0,0.0,0.0,0,0.0,0.0,0.1,0.0,0,0,0.15,0,0,0,0,6.0,0.0,0,0,1.4,0.0,0.0,0.0,0.0,0.0,1243.0,4.0,80.0,Y,723.0,0.5,N,336.0,,,33.0,https://doi.org/10.1016/j.msea.2013.02.024
Cu-6Ni-1.4Si-0.15Mg-0.1Cr,Cu-Ni-Si alloys,92.35,0.0,0.0,0.0,0.0,0,0.0,0.0,0.1,0.0,0,0,0.15,0,0,0,0,6.0,0.0,0,0,1.4,0.0,0.0,0.0,0.0,0.0,1243.0,4.0,80.0,Y,723.0,0.667,N,334.0,,,34.0,https://doi.org/10.1016/j.msea.2013.02.024
Cu-6Ni-1.4Si-0.15Mg-0.1Cr,Cu-Ni-Si alloys,92.35,0.0,0.0,0.0,0.0,0,0.0,0.0,0.1,0.0,0,0,0.15,0,0,0,0,6.0,0.0,0,0,1.4,0.0,0.0,0.0,0.0,0.0,1243.0,4.0,80.0,Y,723.0,1.0,N,329.0,,,35.0,https://doi.org/10.1016/j.msea.2013.02.024
Cu-6Ni-1.4Si-0.15Mg-0.1Cr,Cu-Ni-Si alloys,92.35,0.0,0.0,0.0,0.0,0,0.0,0.0,0.1,0.0,0,0,0.15,0,0,0,0,6.0,0.0,0,0,1.4,0.0,0.0,0.0,0.0,0.0,1243.0,4.0,80.0,Y,723.0,1.5,N,320.0,,,36.0,https://doi.org/10.1016/j.msea.2013.02.024
Cu-6Ni-1.4Si-0.15Mg-0.1Cr,Cu-Ni-Si alloys,92.35,0.0,0.0,0.0,0.0,0,0.0,0.0,0.1,0.0,0,0,0.15,0,0,0,0,6.0,0.0,0,0,1.4,0.0,0.0,0.0,0.0,0.0,1243.0,4.0,80.0,Y,723.0,2.0,N,316.0,,,37.0,https://doi.org/10.1016/j.msea.2013.02.024
Cu-6Ni-1.4Si-0.15Mg-0.1Cr,Cu-Ni-Si alloys,92.35,0.0,0.0,0.0,0.0,0,0.0,0.0,0.1,0.0,0,0,0.15,0,0,0,0,6.0,0.0,0,0,1.4,0.0,0.0,0.0,0.0,0.0,1243.0,4.0,80.0,Y,723.0,3.0,N,311.0,,,38.0,https://doi.org/10.1016/j.msea.2013.02.024
Cu-6Ni-1.4Si-0.15Mg-0.1Cr,Cu-Ni-Si alloys,92.35,0.0,0.0,0.0,0.0,0,0.0,0.0,0.1,0.0,0,0,0.15,0,0,0,0,6.0,0.0,0,0,1.4,0.0,0.0,0.0,0.0,0.0,1243.0,4.0,80.0,Y,723.0,4.0,N,303.0,,,40.0,https://doi.org/10.1016/j.msea.2013.02.024
Cu-6Ni-1.4Si-0.15Mg-0.1Cr,Cu-Ni-Si alloys,92.35,0.0,0.0,0.0,0.0,0,0.0,0.0,0.1,0.0,0,0,0.15,0,0,0,0,6.0,0.0,0,0,1.4,0.0,0.0,0.0,0.0,0.0,1243.0,4.0,80.0,Y,723.0,5.0,N,300.0,,,41.0,https://doi.org/10.1016/j.msea.2013.02.024
Cu-6Ni-1.4Si-0.15Mg-0.1Cr,Cu-Ni-Si alloys,92.35,0.0,0.0,0.0,0.0,0,0.0,0.0,0.1,0.0,0,0,0.15,0,0,0,0,6.0,0.0,0,0,1.4,0.0,0.0,0.0,0.0,0.0,1243.0,4.0,80.0,Y,723.0,7.0,N,296.0,,,41.0,https://doi.org/10.1016/j.msea.2013.02.024
Cu-6Ni-1.4Si-0.15Mg-0.1Cr,Cu-Ni-Si alloys,92.35,0.0,0.0,0.0,0.0,0,0.0,0.0,0.1,0.0,0,0,0.15,0,0,0,0,6.0,0.0,0,0,1.4,0.0,0.0,0.0,0.0,0.0,1243.0,4.0,80.0,Y,723.0,9.0,N,292.0,,,43.0,https://doi.org/10.1016/j.msea.2013.02.024
Cu-6Ni-1.4Si-0.15Mg-0.1Cr,Cu-Ni-Si alloys,92.35,0.0,0.0,0.0,0.0,0,0.0,0.0,0.1,0.0,0,0,0.15,0,0,0,0,6.0,0.0,0,0,1.4,0.0,0.0,0.0,0.0,0.0,1243.0,4.0,80.0,Y,723.0,11.0,N,283.0,,,44.0,https://doi.org/10.1016/j.msea.2013.02.024
Cu-6Ni-1.4Si-0.15Mg-0.1Cr,Cu-Ni-Si alloys,92.35,0.0,0.0,0.0,0.0,0,0.0,0.0,0.1,0.0,0,0,0.15,0,0,0,0,6.0,0.0,0,0,1.4,0.0,0.0,0.0,0.0,0.0,1243.0,4.0,80.0,Y,723.0,13.0,N,276.0,,,44.0,https://doi.org/10.1016/j.msea.2013.02.024
Cu-6Ni-1.4Si-0.15Mg-0.1Cr,Cu-Ni-Si alloys,92.35,0.0,0.0,0.0,0.0,0,0.0,0.0,0.1,0.0,0,0,0.15,0,0,0,0,6.0,0.0,0,0,1.4,0.0,0.0,0.0,0.0,0.0,1243.0,4.0,80.0,Y,723.0,15.0,N,269.0,,,45.0,https://doi.org/10.1016/j.msea.2013.02.024
Cu-6Ni-1.4Si-0.15Mg-0.1Cr,Cu-Ni-Si alloys,92.35,0.0,0.0,0.0,0.0,0,0.0,0.0,0.1,0.0,0,0,0.15,0,0,0,0,6.0,0.0,0,0,1.4,0.0,0.0,0.0,0.0,0.0,1243.0,4.0,80.0,Y,723.0,17.0,N,264.0,,,46.0,https://doi.org/10.1016/j.msea.2013.02.024
Cu-6Ni-1.4Si-0.15Mg-0.1Cr,Cu-Ni-Si alloys,92.35,0.0,0.0,0.0,0.0,0,0.0,0.0,0.1,0.0,0,0,0.15,0,0,0,0,6.0,0.0,0,0,1.4,0.0,0.0,0.0,0.0,0.0,1243.0,4.0,80.0,Y,723.0,20.0,N,259.0,,,46.0,https://doi.org/10.1016/j.msea.2013.02.024
Cu-6Ni-1.4Si-0.15Mg-0.1Cr,Cu-Ni-Si alloys,92.35,0.0,0.0,0.0,0.0,0,0.0,0.0,0.1,0.0,0,0,0.15,0,0,0,0,6.0,0.0,0,0,1.4,0.0,0.0,0.0,0.0,0.0,1243.0,4.0,80.0,Y,723.0,23.0,N,252.0,,,47.0,https://doi.org/10.1016/j.msea.2013.02.024
Cu-6Ni-1.4Si-0.15Mg-0.1Cr,Cu-Ni-Si alloys,92.35,0.0,0.0,0.0,0.0,0,0.0,0.0,0.1,0.0,0,0,0.15,0,0,0,0,6.0,0.0,0,0,1.4,0.0,0.0,0.0,0.0,0.0,1243.0,4.0,80.0,Y,723.0,26.0,N,248.0,,,47.0,https://doi.org/10.1016/j.msea.2013.02.024
Cu-6Ni-1.4Si-0.15Mg-0.1Cr,Cu-Ni-Si alloys,92.35,0.0,0.0,0.0,0.0,0,0.0,0.0,0.1,0.0,0,0,0.15,0,0,0,0,6.0,0.0,0,0,1.4,0.0,0.0,0.0,0.0,0.0,1243.0,4.0,80.0,Y,723.0,30.0,N,238.0,,,47.0,https://doi.org/10.1016/j.msea.2013.02.024
Cu-6Ni-1.0Si-0.5Al-0.15Mg-0.1Cr,Cu-Ni-Si alloys,92.25,0.5,0.0,0.0,0.0,0,0.0,0.0,0.1,0.0,0,0,0.15,0,0,0,0,6.0,0.0,0,0,1.0,0.0,0.0,0.0,0.0,0.0,1243.0,4.0,0.0,N,,,N,261.0,,,15.0,https://doi.org/10.1016/j.msea.2013.02.024
Cu-6Ni-1.0Si-0.5Al-0.15Mg-0.1Cr,Cu-Ni-Si alloys,92.25,0.5,0.0,0.0,0.0,0,0.0,0.0,0.1,0.0,0,0,0.15,0,0,0,0,6.0,0.0,0,0,1.0,0.0,0.0,0.0,0.0,0.0,1243.0,4.0,0.0,Y,673.0,0.5,N,281.0,,,20.0,https://doi.org/10.1016/j.msea.2013.02.024
Cu-6Ni-1.0Si-0.5Al-0.15Mg-0.1Cr,Cu-Ni-Si alloys,92.25,0.5,0.0,0.0,0.0,0,0.0,0.0,0.1,0.0,0,0,0.15,0,0,0,0,6.0,0.0,0,0,1.0,0.0,0.0,0.0,0.0,0.0,1243.0,4.0,0.0,Y,673.0,1.0,N,285.0,,,23.0,https://doi.org/10.1016/j.msea.2013.02.024
Cu-6Ni-1.0Si-0.5Al-0.15Mg-0.1Cr,Cu-Ni-Si alloys,92.25,0.5,0.0,0.0,0.0,0,0.0,0.0,0.1,0.0,0,0,0.15,0,0,0,0,6.0,0.0,0,0,1.0,0.0,0.0,0.0,0.0,0.0,1243.0,4.0,0.0,Y,673.0,2.0,N,288.0,,,25.0,https://doi.org/10.1016/j.msea.2013.02.024
Cu-6Ni-1.0Si-0.5Al-0.15Mg-0.1Cr,Cu-Ni-Si alloys,92.25,0.5,0.0,0.0,0.0,0,0.0,0.0,0.1,0.0,0,0,0.15,0,0,0,0,6.0,0.0,0,0,1.0,0.0,0.0,0.0,0.0,0.0,1243.0,4.0,0.0,Y,673.0,3.0,N,293.0,,,26.0,https://doi.org/10.1016/j.msea.2013.02.024
Cu-6Ni-1.0Si-0.5Al-0.15Mg-0.1Cr,Cu-Ni-Si alloys,92.25,0.5,0.0,0.0,0.0,0,0.0,0.0,0.1,0.0,0,0,0.15,0,0,0,0,6.0,0.0,0,0,1.0,0.0,0.0,0.0,0.0,0.0,1243.0,4.0,0.0,Y,673.0,4.5,N,295.0,,,27.0,https://doi.org/10.1016/j.msea.2013.02.024
Cu-6Ni-1.0Si-0.5Al-0.15Mg-0.1Cr,Cu-Ni-Si alloys,92.25,0.5,0.0,0.0,0.0,0,0.0,0.0,0.1,0.0,0,0,0.15,0,0,0,0,6.0,0.0,0,0,1.0,0.0,0.0,0.0,0.0,0.0,1243.0,4.0,0.0,Y,673.0,6.0,N,297.0,,,28.0,https://doi.org/10.1016/j.msea.2013.02.024
Cu-6Ni-1.0Si-0.5Al-0.15Mg-0.1Cr,Cu-Ni-Si alloys,92.25,0.5,0.0,0.0,0.0,0,0.0,0.0,0.1,0.0,0,0,0.15,0,0,0,0,6.0,0.0,0,0,1.0,0.0,0.0,0.0,0.0,0.0,1243.0,4.0,0.0,Y,673.0,8.0,N,297.0,,,28.0,https://doi.org/10.1016/j.msea.2013.02.024
Cu-6Ni-1.0Si-0.5Al-0.15Mg-0.1Cr,Cu-Ni-Si alloys,92.25,0.5,0.0,0.0,0.0,0,0.0,0.0,0.1,0.0,0,0,0.15,0,0,0,0,6.0,0.0,0,0,1.0,0.0,0.0,0.0,0.0,0.0,1243.0,4.0,0.0,Y,673.0,10.0,N,297.0,,,29.0,https://doi.org/10.1016/j.msea.2013.02.024
Cu-6Ni-1.0Si-0.5Al-0.15Mg-0.1Cr,Cu-Ni-Si alloys,92.25,0.5,0.0,0.0,0.0,0,0.0,0.0,0.1,0.0,0,0,0.15,0,0,0,0,6.0,0.0,0,0,1.0,0.0,0.0,0.0,0.0,0.0,1243.0,4.0,0.0,Y,673.0,12.0,N,298.0,,,29.0,https://doi.org/10.1016/j.msea.2013.02.024
Cu-6Ni-1.0Si-0.5Al-0.15Mg-0.1Cr,Cu-Ni-Si alloys,92.25,0.5,0.0,0.0,0.0,0,0.0,0.0,0.1,0.0,0,0,0.15,0,0,0,0,6.0,0.0,0,0,1.0,0.0,0.0,0.0,0.0,0.0,1243.0,4.0,0.0,Y,673.0,14.0,N,298.0,,,30.0,https://doi.org/10.1016/j.msea.2013.02.024
Cu-6Ni-1.0Si-0.5Al-0.15Mg-0.1Cr,Cu-Ni-Si alloys,92.25,0.5,0.0,0.0,0.0,0,0.0,0.0,0.1,0.0,0,0,0.15,0,0,0,0,6.0,0.0,0,0,1.0,0.0,0.0,0.0,0.0,0.0,1243.0,4.0,0.0,Y,673.0,16.0,N,300.0,,,31.0,https://doi.org/10.1016/j.msea.2013.02.024
Cu-6Ni-1.0Si-0.5Al-0.15Mg-0.1Cr,Cu-Ni-Si alloys,92.25,0.5,0.0,0.0,0.0,0,0.0,0.0,0.1,0.0,0,0,0.15,0,0,0,0,6.0,0.0,0,0,1.0,0.0,0.0,0.0,0.0,0.0,1243.0,4.0,0.0,Y,673.0,18.0,N,301.0,,,31.0,https://doi.org/10.1016/j.msea.2013.02.024
Cu-6Ni-1.0Si-0.5Al-0.15Mg-0.1Cr,Cu-Ni-Si alloys,92.25,0.5,0.0,0.0,0.0,0,0.0,0.0,0.1,0.0,0,0,0.15,0,0,0,0,6.0,0.0,0,0,1.0,0.0,0.0,0.0,0.0,0.0,1243.0,4.0,0.0,Y,673.0,20.0,N,303.0,,,31.0,https://doi.org/10.1016/j.msea.2013.02.024
Cu-6Ni-1.0Si-0.5Al-0.15Mg-0.1Cr,Cu-Ni-Si alloys,92.25,0.5,0.0,0.0,0.0,0,0.0,0.0,0.1,0.0,0,0,0.15,0,0,0,0,6.0,0.0,0,0,1.0,0.0,0.0,0.0,0.0,0.0,1243.0,4.0,0.0,Y,723.0,0.167,N,265.0,,,19.0,https://doi.org/10.1016/j.msea.2013.02.024
Cu-6Ni-1.0Si-0.5Al-0.15Mg-0.1Cr,Cu-Ni-Si alloys,92.25,0.5,0.0,0.0,0.0,0,0.0,0.0,0.1,0.0,0,0,0.15,0,0,0,0,6.0,0.0,0,0,1.0,0.0,0.0,0.0,0.0,0.0,1243.0,4.0,0.0,Y,723.0,0.5,N,285.0,,,23.0,https://doi.org/10.1016/j.msea.2013.02.024
Cu-6Ni-1.0Si-0.5Al-0.15Mg-0.1Cr,Cu-Ni-Si alloys,92.25,0.5,0.0,0.0,0.0,0,0.0,0.0,0.1,0.0,0,0,0.15,0,0,0,0,6.0,0.0,0,0,1.0,0.0,0.0,0.0,0.0,0.0,1243.0,4.0,0.0,Y,723.0,1.0,N,297.0,,,26.0,https://doi.org/10.1016/j.msea.2013.02.024
Cu-6Ni-1.0Si-0.5Al-0.15Mg-0.1Cr,Cu-Ni-Si alloys,92.25,0.5,0.0,0.0,0.0,0,0.0,0.0,0.1,0.0,0,0,0.15,0,0,0,0,6.0,0.0,0,0,1.0,0.0,0.0,0.0,0.0,0.0,1243.0,4.0,0.0,Y,723.0,2.0,N,310.0,,,28.0,https://doi.org/10.1016/j.msea.2013.02.024
Cu-6Ni-1.0Si-0.5Al-0.15Mg-0.1Cr,Cu-Ni-Si alloys,92.25,0.5,0.0,0.0,0.0,0,0.0,0.0,0.1,0.0,0,0,0.15,0,0,0,0,6.0,0.0,0,0,1.0,0.0,0.0,0.0,0.0,0.0,1243.0,4.0,0.0,Y,723.0,3.0,N,306.0,,,30.0,https://doi.org/10.1016/j.msea.2013.02.024
Cu-6Ni-1.0Si-0.5Al-0.15Mg-0.1Cr,Cu-Ni-Si alloys,92.25,0.5,0.0,0.0,0.0,0,0.0,0.0,0.1,0.0,0,0,0.15,0,0,0,0,6.0,0.0,0,0,1.0,0.0,0.0,0.0,0.0,0.0,1243.0,4.0,0.0,Y,723.0,4.5,N,305.0,,,31.0,https://doi.org/10.1016/j.msea.2013.02.024
Cu-6Ni-1.0Si-0.5Al-0.15Mg-0.1Cr,Cu-Ni-Si alloys,92.25,0.5,0.0,0.0,0.0,0,0.0,0.0,0.1,0.0,0,0,0.15,0,0,0,0,6.0,0.0,0,0,1.0,0.0,0.0,0.0,0.0,0.0,1243.0,4.0,0.0,Y,723.0,6.0,N,303.0,,,32.0,https://doi.org/10.1016/j.msea.2013.02.024
Cu-6Ni-1.0Si-0.5Al-0.15Mg-0.1Cr,Cu-Ni-Si alloys,92.25,0.5,0.0,0.0,0.0,0,0.0,0.0,0.1,0.0,0,0,0.15,0,0,0,0,6.0,0.0,0,0,1.0,0.0,0.0,0.0,0.0,0.0,1243.0,4.0,0.0,Y,723.0,8.0,N,300.0,,,33.0,https://doi.org/10.1016/j.msea.2013.02.024
Cu-6Ni-1.0Si-0.5Al-0.15Mg-0.1Cr,Cu-Ni-Si alloys,92.25,0.5,0.0,0.0,0.0,0,0.0,0.0,0.1,0.0,0,0,0.15,0,0,0,0,6.0,0.0,0,0,1.0,0.0,0.0,0.0,0.0,0.0,1243.0,4.0,0.0,Y,723.0,10.0,N,297.0,,,34.0,https://doi.org/10.1016/j.msea.2013.02.024
Cu-6Ni-1.0Si-0.5Al-0.15Mg-0.1Cr,Cu-Ni-Si alloys,92.25,0.5,0.0,0.0,0.0,0,0.0,0.0,0.1,0.0,0,0,0.15,0,0,0,0,6.0,0.0,0,0,1.0,0.0,0.0,0.0,0.0,0.0,1243.0,4.0,0.0,Y,723.0,12.0,N,293.0,,,34.0,https://doi.org/10.1016/j.msea.2013.02.024
Cu-6Ni-1.0Si-0.5Al-0.15Mg-0.1Cr,Cu-Ni-Si alloys,92.25,0.5,0.0,0.0,0.0,0,0.0,0.0,0.1,0.0,0,0,0.15,0,0,0,0,6.0,0.0,0,0,1.0,0.0,0.0,0.0,0.0,0.0,1243.0,4.0,0.0,Y,723.0,14.0,N,289.0,,,34.0,https://doi.org/10.1016/j.msea.2013.02.024
Cu-6Ni-1.0Si-0.5Al-0.15Mg-0.1Cr,Cu-Ni-Si alloys,92.25,0.5,0.0,0.0,0.0,0,0.0,0.0,0.1,0.0,0,0,0.15,0,0,0,0,6.0,0.0,0,0,1.0,0.0,0.0,0.0,0.0,0.0,1243.0,4.0,0.0,Y,723.0,16.0,N,288.0,,,35.0,https://doi.org/10.1016/j.msea.2013.02.024
Cu-6Ni-1.0Si-0.5Al-0.15Mg-0.1Cr,Cu-Ni-Si alloys,92.25,0.5,0.0,0.0,0.0,0,0.0,0.0,0.1,0.0,0,0,0.15,0,0,0,0,6.0,0.0,0,0,1.0,0.0,0.0,0.0,0.0,0.0,1243.0,4.0,0.0,Y,723.0,18.0,N,287.0,,,35.0,https://doi.org/10.1016/j.msea.2013.02.024
Cu-6Ni-1.0Si-0.5Al-0.15Mg-0.1Cr,Cu-Ni-Si alloys,92.25,0.5,0.0,0.0,0.0,0,0.0,0.0,0.1,0.0,0,0,0.15,0,0,0,0,6.0,0.0,0,0,1.0,0.0,0.0,0.0,0.0,0.0,1243.0,4.0,0.0,Y,723.0,20.0,N,287.0,,,35.0,https://doi.org/10.1016/j.msea.2013.02.024
Cu-6Ni-1.0Si-0.5Al-0.15Mg-0.1Cr,Cu-Ni-Si alloys,92.25,0.5,0.0,0.0,0.0,0,0.0,0.0,0.1,0.0,0,0,0.15,0,0,0,0,6.0,0.0,0,0,1.0,0.0,0.0,0.0,0.0,0.0,1243.0,4.0,0.0,Y,773.0,0.167,N,268.0,,,20.0,https://doi.org/10.1016/j.msea.2013.02.024
Cu-6Ni-1.0Si-0.5Al-0.15Mg-0.1Cr,Cu-Ni-Si alloys,92.25,0.5,0.0,0.0,0.0,0,0.0,0.0,0.1,0.0,0,0,0.15,0,0,0,0,6.0,0.0,0,0,1.0,0.0,0.0,0.0,0.0,0.0,1243.0,4.0,0.0,Y,773.0,0.5,N,286.0,,,27.0,https://doi.org/10.1016/j.msea.2013.02.024
Cu-6Ni-1.0Si-0.5Al-0.15Mg-0.1Cr,Cu-Ni-Si alloys,92.25,0.5,0.0,0.0,0.0,0,0.0,0.0,0.1,0.0,0,0,0.15,0,0,0,0,6.0,0.0,0,0,1.0,0.0,0.0,0.0,0.0,0.0,1243.0,4.0,0.0,Y,773.0,1.0,N,302.0,,,31.0,https://doi.org/10.1016/j.msea.2013.02.024
Cu-6Ni-1.0Si-0.5Al-0.15Mg-0.1Cr,Cu-Ni-Si alloys,92.25,0.5,0.0,0.0,0.0,0,0.0,0.0,0.1,0.0,0,0,0.15,0,0,0,0,6.0,0.0,0,0,1.0,0.0,0.0,0.0,0.0,0.0,1243.0,4.0,0.0,Y,773.0,2.0,N,297.0,,,32.0,https://doi.org/10.1016/j.msea.2013.02.024
Cu-6Ni-1.0Si-0.5Al-0.15Mg-0.1Cr,Cu-Ni-Si alloys,92.25,0.5,0.0,0.0,0.0,0,0.0,0.0,0.1,0.0,0,0,0.15,0,0,0,0,6.0,0.0,0,0,1.0,0.0,0.0,0.0,0.0,0.0,1243.0,4.0,0.0,Y,773.0,3.0,N,295.0,,,34.0,https://doi.org/10.1016/j.msea.2013.02.024
Cu-6Ni-1.0Si-0.5Al-0.15Mg-0.1Cr,Cu-Ni-Si alloys,92.25,0.5,0.0,0.0,0.0,0,0.0,0.0,0.1,0.0,0,0,0.15,0,0,0,0,6.0,0.0,0,0,1.0,0.0,0.0,0.0,0.0,0.0,1243.0,4.0,0.0,Y,773.0,4.5,N,293.0,,,34.0,https://doi.org/10.1016/j.msea.2013.02.024
Cu-6Ni-1.0Si-0.5Al-0.15Mg-0.1Cr,Cu-Ni-Si alloys,92.25,0.5,0.0,0.0,0.0,0,0.0,0.0,0.1,0.0,0,0,0.15,0,0,0,0,6.0,0.0,0,0,1.0,0.0,0.0,0.0,0.0,0.0,1243.0,4.0,0.0,Y,773.0,6.0,N,290.0,,,35.0,https://doi.org/10.1016/j.msea.2013.02.024
Cu-6Ni-1.0Si-0.5Al-0.15Mg-0.1Cr,Cu-Ni-Si alloys,92.25,0.5,0.0,0.0,0.0,0,0.0,0.0,0.1,0.0,0,0,0.15,0,0,0,0,6.0,0.0,0,0,1.0,0.0,0.0,0.0,0.0,0.0,1243.0,4.0,0.0,Y,773.0,8.0,N,285.0,,,35.0,https://doi.org/10.1016/j.msea.2013.02.024
Cu-6Ni-1.0Si-0.5Al-0.15Mg-0.1Cr,Cu-Ni-Si alloys,92.25,0.5,0.0,0.0,0.0,0,0.0,0.0,0.1,0.0,0,0,0.15,0,0,0,0,6.0,0.0,0,0,1.0,0.0,0.0,0.0,0.0,0.0,1243.0,4.0,0.0,Y,773.0,10.0,N,279.0,,,35.0,https://doi.org/10.1016/j.msea.2013.02.024
Cu-6Ni-1.0Si-0.5Al-0.15Mg-0.1Cr,Cu-Ni-Si alloys,92.25,0.5,0.0,0.0,0.0,0,0.0,0.0,0.1,0.0,0,0,0.15,0,0,0,0,6.0,0.0,0,0,1.0,0.0,0.0,0.0,0.0,0.0,1243.0,4.0,0.0,Y,773.0,12.0,N,276.0,,,36.0,https://doi.org/10.1016/j.msea.2013.02.024
Cu-6Ni-1.0Si-0.5Al-0.15Mg-0.1Cr,Cu-Ni-Si alloys,92.25,0.5,0.0,0.0,0.0,0,0.0,0.0,0.1,0.0,0,0,0.15,0,0,0,0,6.0,0.0,0,0,1.0,0.0,0.0,0.0,0.0,0.0,1243.0,4.0,0.0,Y,773.0,14.0,N,274.0,,,37.0,https://doi.org/10.1016/j.msea.2013.02.024
Cu-6Ni-1.0Si-0.5Al-0.15Mg-0.1Cr,Cu-Ni-Si alloys,92.25,0.5,0.0,0.0,0.0,0,0.0,0.0,0.1,0.0,0,0,0.15,0,0,0,0,6.0,0.0,0,0,1.0,0.0,0.0,0.0,0.0,0.0,1243.0,4.0,0.0,Y,773.0,16.0,N,273.0,,,37.0,https://doi.org/10.1016/j.msea.2013.02.024
Cu-6Ni-1.0Si-0.5Al-0.15Mg-0.1Cr,Cu-Ni-Si alloys,92.25,0.5,0.0,0.0,0.0,0,0.0,0.0,0.1,0.0,0,0,0.15,0,0,0,0,6.0,0.0,0,0,1.0,0.0,0.0,0.0,0.0,0.0,1243.0,4.0,0.0,Y,773.0,18.0,N,272.0,,,38.0,https://doi.org/10.1016/j.msea.2013.02.024
Cu-6Ni-1.0Si-0.5Al-0.15Mg-0.1Cr,Cu-Ni-Si alloys,92.25,0.5,0.0,0.0,0.0,0,0.0,0.0,0.1,0.0,0,0,0.15,0,0,0,0,6.0,0.0,0,0,1.0,0.0,0.0,0.0,0.0,0.0,1243.0,4.0,0.0,Y,773.0,20.0,N,270.0,,,38.0,https://doi.org/10.1016/j.msea.2013.02.024
Cu-6Ni-1.0Si-0.5Al-0.15Mg-0.1Cr,Cu-Ni-Si alloys,92.25,0.5,0.0,0.0,0.0,0,0.0,0.0,0.1,0.0,0,0,0.15,0,0,0,0,6.0,0.0,0,0,1.0,0.0,0.0,0.0,0.0,0.0,1243.0,4.0,50.0,N,,,N,270.0,,,16.0,https://doi.org/10.1016/j.msea.2013.02.024
Cu-6Ni-1.0Si-0.5Al-0.15Mg-0.1Cr,Cu-Ni-Si alloys,92.25,0.5,0.0,0.0,0.0,0,0.0,0.0,0.1,0.0,0,0,0.15,0,0,0,0,6.0,0.0,0,0,1.0,0.0,0.0,0.0,0.0,0.0,1243.0,4.0,50.0,Y,723.0,0.167,N,306.0,,,20.0,https://doi.org/10.1016/j.msea.2013.02.024
Cu-6Ni-1.0Si-0.5Al-0.15Mg-0.1Cr,Cu-Ni-Si alloys,92.25,0.5,0.0,0.0,0.0,0,0.0,0.0,0.1,0.0,0,0,0.15,0,0,0,0,6.0,0.0,0,0,1.0,0.0,0.0,0.0,0.0,0.0,1243.0,4.0,50.0,Y,723.0,0.5,N,332.0,,,23.0,https://doi.org/10.1016/j.msea.2013.02.024
Cu-6Ni-1.0Si-0.5Al-0.15Mg-0.1Cr,Cu-Ni-Si alloys,92.25,0.5,0.0,0.0,0.0,0,0.0,0.0,0.1,0.0,0,0,0.15,0,0,0,0,6.0,0.0,0,0,1.0,0.0,0.0,0.0,0.0,0.0,1243.0,4.0,50.0,Y,723.0,0.667,N,339.0,,,26.0,https://doi.org/10.1016/j.msea.2013.02.024
Cu-6Ni-1.0Si-0.5Al-0.15Mg-0.1Cr,Cu-Ni-Si alloys,92.25,0.5,0.0,0.0,0.0,0,0.0,0.0,0.1,0.0,0,0,0.15,0,0,0,0,6.0,0.0,0,0,1.0,0.0,0.0,0.0,0.0,0.0,1243.0,4.0,50.0,Y,723.0,1.0,N,343.0,985.0,1080.0,28.0,https://doi.org/10.1016/j.msea.2013.02.024
Cu-6Ni-1.0Si-0.5Al-0.15Mg-0.1Cr,Cu-Ni-Si alloys,92.25,0.5,0.0,0.0,0.0,0,0.0,0.0,0.1,0.0,0,0,0.15,0,0,0,0,6.0,0.0,0,0,1.0,0.0,0.0,0.0,0.0,0.0,1243.0,4.0,50.0,Y,723.0,1.5,N,337.0,,,29.0,https://doi.org/10.1016/j.msea.2013.02.024
Cu-6Ni-1.0Si-0.5Al-0.15Mg-0.1Cr,Cu-Ni-Si alloys,92.25,0.5,0.0,0.0,0.0,0,0.0,0.0,0.1,0.0,0,0,0.15,0,0,0,0,6.0,0.0,0,0,1.0,0.0,0.0,0.0,0.0,0.0,1243.0,4.0,50.0,Y,723.0,2.0,N,335.0,,,29.0,https://doi.org/10.1016/j.msea.2013.02.024
Cu-6Ni-1.0Si-0.5Al-0.15Mg-0.1Cr,Cu-Ni-Si alloys,92.25,0.5,0.0,0.0,0.0,0,0.0,0.0,0.1,0.0,0,0,0.15,0,0,0,0,6.0,0.0,0,0,1.0,0.0,0.0,0.0,0.0,0.0,1243.0,4.0,50.0,Y,723.0,3.0,N,333.0,,,30.0,https://doi.org/10.1016/j.msea.2013.02.024
Cu-6Ni-1.0Si-0.5Al-0.15Mg-0.1Cr,Cu-Ni-Si alloys,92.25,0.5,0.0,0.0,0.0,0,0.0,0.0,0.1,0.0,0,0,0.15,0,0,0,0,6.0,0.0,0,0,1.0,0.0,0.0,0.0,0.0,0.0,1243.0,4.0,50.0,Y,723.0,4.0,N,331.0,,,30.0,https://doi.org/10.1016/j.msea.2013.02.024
Cu-6Ni-1.0Si-0.5Al-0.15Mg-0.1Cr,Cu-Ni-Si alloys,92.25,0.5,0.0,0.0,0.0,0,0.0,0.0,0.1,0.0,0,0,0.15,0,0,0,0,6.0,0.0,0,0,1.0,0.0,0.0,0.0,0.0,0.0,1243.0,4.0,50.0,Y,723.0,5.0,N,326.0,,,31.0,https://doi.org/10.1016/j.msea.2013.02.024
Cu-6Ni-1.0Si-0.5Al-0.15Mg-0.1Cr,Cu-Ni-Si alloys,92.25,0.5,0.0,0.0,0.0,0,0.0,0.0,0.1,0.0,0,0,0.15,0,0,0,0,6.0,0.0,0,0,1.0,0.0,0.0,0.0,0.0,0.0,1243.0,4.0,50.0,Y,723.0,7.0,N,320.0,,,31.0,https://doi.org/10.1016/j.msea.2013.02.024
Cu-6Ni-1.0Si-0.5Al-0.15Mg-0.1Cr,Cu-Ni-Si alloys,92.25,0.5,0.0,0.0,0.0,0,0.0,0.0,0.1,0.0,0,0,0.15,0,0,0,0,6.0,0.0,0,0,1.0,0.0,0.0,0.0,0.0,0.0,1243.0,4.0,50.0,Y,723.0,9.0,N,319.0,,,31.0,https://doi.org/10.1016/j.msea.2013.02.024
Cu-6Ni-1.0Si-0.5Al-0.15Mg-0.1Cr,Cu-Ni-Si alloys,92.25,0.5,0.0,0.0,0.0,0,0.0,0.0,0.1,0.0,0,0,0.15,0,0,0,0,6.0,0.0,0,0,1.0,0.0,0.0,0.0,0.0,0.0,1243.0,4.0,50.0,Y,723.0,11.0,N,315.0,,,32.0,https://doi.org/10.1016/j.msea.2013.02.024
Cu-6Ni-1.0Si-0.5Al-0.15Mg-0.1Cr,Cu-Ni-Si alloys,92.25,0.5,0.0,0.0,0.0,0,0.0,0.0,0.1,0.0,0,0,0.15,0,0,0,0,6.0,0.0,0,0,1.0,0.0,0.0,0.0,0.0,0.0,1243.0,4.0,50.0,Y,723.0,13.0,N,311.0,,,33.0,https://doi.org/10.1016/j.msea.2013.02.024
Cu-6Ni-1.0Si-0.5Al-0.15Mg-0.1Cr,Cu-Ni-Si alloys,92.25,0.5,0.0,0.0,0.0,0,0.0,0.0,0.1,0.0,0,0,0.15,0,0,0,0,6.0,0.0,0,0,1.0,0.0,0.0,0.0,0.0,0.0,1243.0,4.0,50.0,Y,723.0,15.0,N,305.0,,,33.0,https://doi.org/10.1016/j.msea.2013.02.024
Cu-6Ni-1.0Si-0.5Al-0.15Mg-0.1Cr,Cu-Ni-Si alloys,92.25,0.5,0.0,0.0,0.0,0,0.0,0.0,0.1,0.0,0,0,0.15,0,0,0,0,6.0,0.0,0,0,1.0,0.0,0.0,0.0,0.0,0.0,1243.0,4.0,50.0,Y,723.0,17.0,N,297.0,,,33.0,https://doi.org/10.1016/j.msea.2013.02.024
Cu-6Ni-1.0Si-0.5Al-0.15Mg-0.1Cr,Cu-Ni-Si alloys,92.25,0.5,0.0,0.0,0.0,0,0.0,0.0,0.1,0.0,0,0,0.15,0,0,0,0,6.0,0.0,0,0,1.0,0.0,0.0,0.0,0.0,0.0,1243.0,4.0,50.0,Y,723.0,20.0,N,291.0,,,33.0,https://doi.org/10.1016/j.msea.2013.02.024
Cu-6Ni-1.0Si-0.5Al-0.15Mg-0.1Cr,Cu-Ni-Si alloys,92.25,0.5,0.0,0.0,0.0,0,0.0,0.0,0.1,0.0,0,0,0.15,0,0,0,0,6.0,0.0,0,0,1.0,0.0,0.0,0.0,0.0,0.0,1243.0,4.0,50.0,Y,723.0,23.0,N,288.0,,,33.0,https://doi.org/10.1016/j.msea.2013.02.024
Cu-6Ni-1.0Si-0.5Al-0.15Mg-0.1Cr,Cu-Ni-Si alloys,92.25,0.5,0.0,0.0,0.0,0,0.0,0.0,0.1,0.0,0,0,0.15,0,0,0,0,6.0,0.0,0,0,1.0,0.0,0.0,0.0,0.0,0.0,1243.0,4.0,50.0,Y,723.0,27.0,N,285.0,,,34.0,https://doi.org/10.1016/j.msea.2013.02.024
Cu-6Ni-1.0Si-0.5Al-0.15Mg-0.1Cr,Cu-Ni-Si alloys,92.25,0.5,0.0,0.0,0.0,0,0.0,0.0,0.1,0.0,0,0,0.15,0,0,0,0,6.0,0.0,0,0,1.0,0.0,0.0,0.0,0.0,0.0,1243.0,4.0,80.0,N,,,N,277.0,,,15.0,https://doi.org/10.1016/j.msea.2013.02.024
Cu-6Ni-1.0Si-0.5Al-0.15Mg-0.1Cr,Cu-Ni-Si alloys,92.25,0.5,0.0,0.0,0.0,0,0.0,0.0,0.1,0.0,0,0,0.15,0,0,0,0,6.0,0.0,0,0,1.0,0.0,0.0,0.0,0.0,0.0,1243.0,4.0,80.0,Y,723.0,0.167,N,330.0,,,24.0,https://doi.org/10.1016/j.msea.2013.02.024
Cu-6Ni-1.0Si-0.5Al-0.15Mg-0.1Cr,Cu-Ni-Si alloys,92.25,0.5,0.0,0.0,0.0,0,0.0,0.0,0.1,0.0,0,0,0.15,0,0,0,0,6.0,0.0,0,0,1.0,0.0,0.0,0.0,0.0,0.0,1243.0,4.0,80.0,Y,723.0,0.333,N,328.0,,,27.0,https://doi.org/10.1016/j.msea.2013.02.024
Cu-6Ni-1.0Si-0.5Al-0.15Mg-0.1Cr,Cu-Ni-Si alloys,92.25,0.5,0.0,0.0,0.0,0,0.0,0.0,0.1,0.0,0,0,0.15,0,0,0,0,6.0,0.0,0,0,1.0,0.0,0.0,0.0,0.0,0.0,1243.0,4.0,80.0,Y,723.0,0.5,N,345.0,,,28.0,https://doi.org/10.1016/j.msea.2013.02.024
Cu-6Ni-1.0Si-0.5Al-0.15Mg-0.1Cr,Cu-Ni-Si alloys,92.25,0.5,0.0,0.0,0.0,0,0.0,0.0,0.1,0.0,0,0,0.15,0,0,0,0,6.0,0.0,0,0,1.0,0.0,0.0,0.0,0.0,0.0,1243.0,4.0,80.0,Y,723.0,0.667,N,344.0,,,29.0,https://doi.org/10.1016/j.msea.2013.02.024
Cu-6Ni-1.0Si-0.5Al-0.15Mg-0.1Cr,Cu-Ni-Si alloys,92.25,0.5,0.0,0.0,0.0,0,0.0,0.0,0.1,0.0,0,0,0.15,0,0,0,0,6.0,0.0,0,0,1.0,0.0,0.0,0.0,0.0,0.0,1243.0,4.0,80.0,Y,723.0,1.0,N,340.0,,,29.0,https://doi.org/10.1016/j.msea.2013.02.024
Cu-6Ni-1.0Si-0.5Al-0.15Mg-0.1Cr,Cu-Ni-Si alloys,92.25,0.5,0.0,0.0,0.0,0,0.0,0.0,0.1,0.0,0,0,0.15,0,0,0,0,6.0,0.0,0,0,1.0,0.0,0.0,0.0,0.0,0.0,1243.0,4.0,80.0,Y,723.0,1.5,N,338.0,,,30.0,https://doi.org/10.1016/j.msea.2013.02.024
Cu-6Ni-1.0Si-0.5Al-0.15Mg-0.1Cr,Cu-Ni-Si alloys,92.25,0.5,0.0,0.0,0.0,0,0.0,0.0,0.1,0.0,0,0,0.15,0,0,0,0,6.0,0.0,0,0,1.0,0.0,0.0,0.0,0.0,0.0,1243.0,4.0,80.0,Y,723.0,2.0,N,337.0,,,31.0,https://doi.org/10.1016/j.msea.2013.02.024
Cu-6Ni-1.0Si-0.5Al-0.15Mg-0.1Cr,Cu-Ni-Si alloys,92.25,0.5,0.0,0.0,0.0,0,0.0,0.0,0.1,0.0,0,0,0.15,0,0,0,0,6.0,0.0,0,0,1.0,0.0,0.0,0.0,0.0,0.0,1243.0,4.0,80.0,Y,723.0,3.0,N,336.0,,,31.0,https://doi.org/10.1016/j.msea.2013.02.024
Cu-6Ni-1.0Si-0.5Al-0.15Mg-0.1Cr,Cu-Ni-Si alloys,92.25,0.5,0.0,0.0,0.0,0,0.0,0.0,0.1,0.0,0,0,0.15,0,0,0,0,6.0,0.0,0,0,1.0,0.0,0.0,0.0,0.0,0.0,1243.0,4.0,80.0,Y,723.0,4.0,N,333.0,,,32.0,https://doi.org/10.1016/j.msea.2013.02.024
Cu-6Ni-1.0Si-0.5Al-0.15Mg-0.1Cr,Cu-Ni-Si alloys,92.25,0.5,0.0,0.0,0.0,0,0.0,0.0,0.1,0.0,0,0,0.15,0,0,0,0,6.0,0.0,0,0,1.0,0.0,0.0,0.0,0.0,0.0,1243.0,4.0,80.0,Y,723.0,5.0,N,330.0,,,32.0,https://doi.org/10.1016/j.msea.2013.02.024
Cu-6Ni-1.0Si-0.5Al-0.15Mg-0.1Cr,Cu-Ni-Si alloys,92.25,0.5,0.0,0.0,0.0,0,0.0,0.0,0.1,0.0,0,0,0.15,0,0,0,0,6.0,0.0,0,0,1.0,0.0,0.0,0.0,0.0,0.0,1243.0,4.0,80.0,Y,723.0,7.0,N,324.0,,,33.0,https://doi.org/10.1016/j.msea.2013.02.024
Cu-6Ni-1.0Si-0.5Al-0.15Mg-0.1Cr,Cu-Ni-Si alloys,92.25,0.5,0.0,0.0,0.0,0,0.0,0.0,0.1,0.0,0,0,0.15,0,0,0,0,6.0,0.0,0,0,1.0,0.0,0.0,0.0,0.0,0.0,1243.0,4.0,80.0,Y,723.0,9.0,N,320.0,,,33.0,https://doi.org/10.1016/j.msea.2013.02.024
Cu-6Ni-1.0Si-0.5Al-0.15Mg-0.1Cr,Cu-Ni-Si alloys,92.25,0.5,0.0,0.0,0.0,0,0.0,0.0,0.1,0.0,0,0,0.15,0,0,0,0,6.0,0.0,0,0,1.0,0.0,0.0,0.0,0.0,0.0,1243.0,4.0,80.0,Y,723.0,11.0,N,319.0,,,34.0,https://doi.org/10.1016/j.msea.2013.02.024
Cu-6Ni-1.0Si-0.5Al-0.15Mg-0.1Cr,Cu-Ni-Si alloys,92.25,0.5,0.0,0.0,0.0,0,0.0,0.0,0.1,0.0,0,0,0.15,0,0,0,0,6.0,0.0,0,0,1.0,0.0,0.0,0.0,0.0,0.0,1243.0,4.0,80.0,Y,723.0,13.0,N,315.0,,,34.0,https://doi.org/10.1016/j.msea.2013.02.024
Cu-6Ni-1.0Si-0.5Al-0.15Mg-0.1Cr,Cu-Ni-Si alloys,92.25,0.5,0.0,0.0,0.0,0,0.0,0.0,0.1,0.0,0,0,0.15,0,0,0,0,6.0,0.0,0,0,1.0,0.0,0.0,0.0,0.0,0.0,1243.0,4.0,80.0,Y,723.0,15.0,N,313.0,,,35.0,https://doi.org/10.1016/j.msea.2013.02.024
Cu-6Ni-1.0Si-0.5Al-0.15Mg-0.1Cr,Cu-Ni-Si alloys,92.25,0.5,0.0,0.0,0.0,0,0.0,0.0,0.1,0.0,0,0,0.15,0,0,0,0,6.0,0.0,0,0,1.0,0.0,0.0,0.0,0.0,0.0,1243.0,4.0,80.0,Y,723.0,17.0,N,306.0,,,35.0,https://doi.org/10.1016/j.msea.2013.02.024
Cu-6Ni-1.0Si-0.5Al-0.15Mg-0.1Cr,Cu-Ni-Si alloys,92.25,0.5,0.0,0.0,0.0,0,0.0,0.0,0.1,0.0,0,0,0.15,0,0,0,0,6.0,0.0,0,0,1.0,0.0,0.0,0.0,0.0,0.0,1243.0,4.0,80.0,Y,723.0,20.0,N,298.0,,,35.0,https://doi.org/10.1016/j.msea.2013.02.024
Cu-6Ni-1.0Si-0.5Al-0.15Mg-0.1Cr,Cu-Ni-Si alloys,92.25,0.5,0.0,0.0,0.0,0,0.0,0.0,0.1,0.0,0,0,0.15,0,0,0,0,6.0,0.0,0,0,1.0,0.0,0.0,0.0,0.0,0.0,1243.0,4.0,80.0,Y,723.0,23.0,N,293.0,,,35.0,https://doi.org/10.1016/j.msea.2013.02.024
Cu-6Ni-1.0Si-0.5Al-0.15Mg-0.1Cr,Cu-Ni-Si alloys,92.25,0.5,0.0,0.0,0.0,0,0.0,0.0,0.1,0.0,0,0,0.15,0,0,0,0,6.0,0.0,0,0,1.0,0.0,0.0,0.0,0.0,0.0,1243.0,4.0,80.0,Y,723.0,27.0,N,291.0,,,36.0,https://doi.org/10.1016/j.msea.2013.02.024
Cu-6Ni-1Si-0.5Al-0.15Mg-0.1Cr,Cu-Ni-Si alloys,92.25,0.5,0.0,0.0,0.0,0,0.0,0.0,0.1,0.0,0,0,0.15,0,0,0,0,6.0,0.0,0,0,1.0,0.0,0.0,0.0,0.0,0.0,1243.0,6.0,50.0,N,,,N,274.0,,,16.0,https://doi.org/10.1016/j.intermet.2013.05.013
Cu-6Ni-1Si-0.5Al-0.15Mg-0.1Cr,Cu-Ni-Si alloys,92.25,0.5,0.0,0.0,0.0,0,0.0,0.0,0.1,0.0,0,0,0.15,0,0,0,0,6.0,0.0,0,0,1.0,0.0,0.0,0.0,0.0,0.0,1243.0,6.0,50.0,Y,723.0,0.5,N,344.0,,,24.0,https://doi.org/10.1016/j.intermet.2013.05.013
Cu-6Ni-1Si-0.5Al-0.15Mg-0.1Cr,Cu-Ni-Si alloys,92.25,0.5,0.0,0.0,0.0,0,0.0,0.0,0.1,0.0,0,0,0.15,0,0,0,0,6.0,0.0,0,0,1.0,0.0,0.0,0.0,0.0,0.0,1243.0,6.0,50.0,Y,723.0,1.0,N,341.0,940.0,1090.0,26.0,https://doi.org/10.1016/j.intermet.2013.05.013
Cu-6Ni-1Si-0.5Al-0.15Mg-0.1Cr,Cu-Ni-Si alloys,92.25,0.5,0.0,0.0,0.0,0,0.0,0.0,0.1,0.0,0,0,0.15,0,0,0,0,6.0,0.0,0,0,1.0,0.0,0.0,0.0,0.0,0.0,1243.0,6.0,50.0,Y,723.0,2.0,N,338.0,,,27.0,https://doi.org/10.1016/j.intermet.2013.05.013
Cu-6Ni-1Si-0.5Al-0.15Mg-0.1Cr,Cu-Ni-Si alloys,92.25,0.5,0.0,0.0,0.0,0,0.0,0.0,0.1,0.0,0,0,0.15,0,0,0,0,6.0,0.0,0,0,1.0,0.0,0.0,0.0,0.0,0.0,1243.0,6.0,50.0,Y,723.0,5.0,N,334.0,,,29.0,https://doi.org/10.1016/j.intermet.2013.05.013
Cu-6Ni-1Si-0.5Al-0.15Mg-0.1Cr,Cu-Ni-Si alloys,92.25,0.5,0.0,0.0,0.0,0,0.0,0.0,0.1,0.0,0,0,0.15,0,0,0,0,6.0,0.0,0,0,1.0,0.0,0.0,0.0,0.0,0.0,1243.0,6.0,50.0,Y,723.0,8.0,N,326.0,,,30.0,https://doi.org/10.1016/j.intermet.2013.05.013
Cu-6Ni-1Si-0.5Al-0.15Mg-0.1Cr,Cu-Ni-Si alloys,92.25,0.5,0.0,0.0,0.0,0,0.0,0.0,0.1,0.0,0,0,0.15,0,0,0,0,6.0,0.0,0,0,1.0,0.0,0.0,0.0,0.0,0.0,1243.0,6.0,50.0,Y,723.0,9.0,N,,,,30.0,https://doi.org/10.1016/j.intermet.2013.05.013
Cu-6Ni-1Si-0.5Al-0.15Mg-0.1Cr,Cu-Ni-Si alloys,92.25,0.5,0.0,0.0,0.0,0,0.0,0.0,0.1,0.0,0,0,0.15,0,0,0,0,6.0,0.0,0,0,1.0,0.0,0.0,0.0,0.0,0.0,1243.0,6.0,50.0,Y,723.0,13.0,N,320.0,,,,https://doi.org/10.1016/j.intermet.2013.05.013
Cu-6Ni-1Si-0.5Al-0.15Mg-0.1Cr,Cu-Ni-Si alloys,92.25,0.5,0.0,0.0,0.0,0,0.0,0.0,0.1,0.0,0,0,0.15,0,0,0,0,6.0,0.0,0,0,1.0,0.0,0.0,0.0,0.0,0.0,1243.0,6.0,50.0,Y,723.0,17.0,N,311.0,,,31.0,https://doi.org/10.1016/j.intermet.2013.05.013
Cu-6Ni-1Si-0.5Al-0.15Mg-0.1Cr,Cu-Ni-Si alloys,92.25,0.5,0.0,0.0,0.0,0,0.0,0.0,0.1,0.0,0,0,0.15,0,0,0,0,6.0,0.0,0,0,1.0,0.0,0.0,0.0,0.0,0.0,1243.0,6.0,50.0,Y,723.0,20.0,N,305.0,,,31.0,https://doi.org/10.1016/j.intermet.2013.05.013
Cu-6Ni-1Si-0.5Al-0.15Mg-0.1Cr,Cu-Ni-Si alloys,92.25,0.5,0.0,0.0,0.0,0,0.0,0.0,0.1,0.0,0,0,0.15,0,0,0,0,6.0,0.0,0,0,1.0,0.0,0.0,0.0,0.0,0.0,1243.0,6.0,50.0,N,,,N,282.0,,,17.0,https://doi.org/10.1016/j.intermet.2013.05.013
Cu-6Ni-1Si-0.5Al-0.15Mg-0.1Cr,Cu-Ni-Si alloys,92.25,0.5,0.0,0.0,0.0,0,0.0,0.0,0.1,0.0,0,0,0.15,0,0,0,0,6.0,0.0,0,0,1.0,0.0,0.0,0.0,0.0,0.0,1243.0,6.0,50.0,Y,773.0,0.5,N,318.0,,,26.0,https://doi.org/10.1016/j.intermet.2013.05.013
Cu-6Ni-1Si-0.5Al-0.15Mg-0.1Cr,Cu-Ni-Si alloys,92.25,0.5,0.0,0.0,0.0,0,0.0,0.0,0.1,0.0,0,0,0.15,0,0,0,0,6.0,0.0,0,0,1.0,0.0,0.0,0.0,0.0,0.0,1243.0,6.0,50.0,Y,773.0,1.0,N,313.0,,,28.0,https://doi.org/10.1016/j.intermet.2013.05.013
Cu-6Ni-1Si-0.5Al-0.15Mg-0.1Cr,Cu-Ni-Si alloys,92.25,0.5,0.0,0.0,0.0,0,0.0,0.0,0.1,0.0,0,0,0.15,0,0,0,0,6.0,0.0,0,0,1.0,0.0,0.0,0.0,0.0,0.0,1243.0,6.0,50.0,Y,773.0,2.0,N,285.0,,,30.0,https://doi.org/10.1016/j.intermet.2013.05.013
Cu-6Ni-1Si-0.5Al-0.15Mg-0.1Cr,Cu-Ni-Si alloys,92.25,0.5,0.0,0.0,0.0,0,0.0,0.0,0.1,0.0,0,0,0.15,0,0,0,0,6.0,0.0,0,0,1.0,0.0,0.0,0.0,0.0,0.0,1243.0,6.0,50.0,Y,773.0,5.0,N,266.0,,,31.0,https://doi.org/10.1016/j.intermet.2013.05.013
Cu-6Ni-1Si-0.5Al-0.15Mg-0.1Cr,Cu-Ni-Si alloys,92.25,0.5,0.0,0.0,0.0,0,0.0,0.0,0.1,0.0,0,0,0.15,0,0,0,0,6.0,0.0,0,0,1.0,0.0,0.0,0.0,0.0,0.0,1243.0,6.0,50.0,Y,773.0,8.0,N,,,,32.0,https://doi.org/10.1016/j.intermet.2013.05.013
Cu-6Ni-1Si-0.5Al-0.15Mg-0.1Cr,Cu-Ni-Si alloys,92.25,0.5,0.0,0.0,0.0,0,0.0,0.0,0.1,0.0,0,0,0.15,0,0,0,0,6.0,0.0,0,0,1.0,0.0,0.0,0.0,0.0,0.0,1243.0,6.0,50.0,Y,773.0,9.0,N,198.0,,,,https://doi.org/10.1016/j.intermet.2013.05.013
Cu-6Ni-1Si-0.5Al-0.15Mg-0.1Cr,Cu-Ni-Si alloys,92.25,0.5,0.0,0.0,0.0,0,0.0,0.0,0.1,0.0,0,0,0.15,0,0,0,0,6.0,0.0,0,0,1.0,0.0,0.0,0.0,0.0,0.0,1243.0,6.0,50.0,Y,773.0,15.0,N,179.0,,,33.0,https://doi.org/10.1016/j.intermet.2013.05.013
Cu-6Ni-1Si-0.5Al-0.15Mg-0.1Cr,Cu-Ni-Si alloys,92.25,0.5,0.0,0.0,0.0,0,0.0,0.0,0.1,0.0,0,0,0.15,0,0,0,0,6.0,0.0,0,0,1.0,0.0,0.0,0.0,0.0,0.0,1243.0,6.0,50.0,Y,773.0,20.0,N,172.0,,,33.0,https://doi.org/10.1016/j.intermet.2013.05.013
Cu-6Ni-1Si-0.5Al,Cu-Ni-Si alloys,92.25,0.5,0.0,0.0,0.0,0,0.0,0.0,0.1,0.0,0,0,0.15,0,0,0,0,6.0,0.0,0,0,1.0,0.0,0.0,0.0,0.0,0.0,1253.0,4.0,55.0,Y,723.0,0.2167,Y,381.0,,1156.0,25.0,https://doi.org/10.1016/j.jallcom.2016.11.137
Cu-6Ni-1Si-0.5Al,Cu-Ni-Si alloys,92.25,0.5,0.0,0.0,0.0,0,0.0,0.0,0.1,0.0,0,0,0.15,0,0,0,0,6.0,0.0,0,0,1.0,0.0,0.0,0.0,0.0,0.0,1253.0,4.0,60.0,Y,673.0,0.17,Y,371.0,,,21.0,https://doi.org/10.1016/j.jallcom.2016.11.137
Cu-6Ni-1Si-0.5Al,Cu-Ni-Si alloys,92.25,0.5,0.0,0.0,0.0,0,0.0,0.0,0.1,0.0,0,0,0.15,0,0,0,0,6.0,0.0,0,0,1.0,0.0,0.0,0.0,0.0,0.0,1253.0,4.0,60.0,Y,673.0,0.5,Y,382.0,,,23.0,https://doi.org/10.1016/j.jallcom.2016.11.137
Cu-6Ni-1Si-0.5Al,Cu-Ni-Si alloys,92.25,0.5,0.0,0.0,0.0,0,0.0,0.0,0.1,0.0,0,0,0.15,0,0,0,0,6.0,0.0,0,0,1.0,0.0,0.0,0.0,0.0,0.0,1253.0,4.0,60.0,Y,673.0,1.0,Y,360.0,,,23.0,https://doi.org/10.1016/j.jallcom.2016.11.137
Cu-6Ni-1Si-0.5Al,Cu-Ni-Si alloys,92.25,0.5,0.0,0.0,0.0,0,0.0,0.0,0.1,0.0,0,0,0.15,0,0,0,0,6.0,0.0,0,0,1.0,0.0,0.0,0.0,0.0,0.0,1253.0,4.0,60.0,Y,673.0,2.0,Y,353.0,,,24.0,https://doi.org/10.1016/j.jallcom.2016.11.137
Cu-6Ni-1Si-0.5Al,Cu-Ni-Si alloys,92.25,0.5,0.0,0.0,0.0,0,0.0,0.0,0.1,0.0,0,0,0.15,0,0,0,0,6.0,0.0,0,0,1.0,0.0,0.0,0.0,0.0,0.0,1253.0,4.0,60.0,Y,723.0,0.17,Y,373.0,,,25.0,https://doi.org/10.1016/j.jallcom.2016.11.137
Cu-6Ni-1Si-0.5Al,Cu-Ni-Si alloys,92.25,0.5,0.0,0.0,0.0,0,0.0,0.0,0.1,0.0,0,0,0.15,0,0,0,0,6.0,0.0,0,0,1.0,0.0,0.0,0.0,0.0,0.0,1253.0,4.0,60.0,Y,723.0,0.5,Y,359.0,,,26.0,https://doi.org/10.1016/j.jallcom.2016.11.137
Cu-6Ni-1Si-0.5Al,Cu-Ni-Si alloys,92.25,0.5,0.0,0.0,0.0,0,0.0,0.0,0.1,0.0,0,0,0.15,0,0,0,0,6.0,0.0,0,0,1.0,0.0,0.0,0.0,0.0,0.0,1253.0,4.0,60.0,Y,723.0,1.0,Y,349.0,,,28.0,https://doi.org/10.1016/j.jallcom.2016.11.137
Cu-6Ni-1Si-0.5Al,Cu-Ni-Si alloys,92.25,0.5,0.0,0.0,0.0,0,0.0,0.0,0.1,0.0,0,0,0.15,0,0,0,0,6.0,0.0,0,0,1.0,0.0,0.0,0.0,0.0,0.0,1253.0,4.0,60.0,Y,723.0,2.0,Y,343.0,,,29.0,https://doi.org/10.1016/j.jallcom.2016.11.137
Cu-6Ni-1Si-0.5Al,Cu-Ni-Si alloys,92.25,0.5,0.0,0.0,0.0,0,0.0,0.0,0.1,0.0,0,0,0.15,0,0,0,0,6.0,0.0,0,0,1.0,0.0,0.0,0.0,0.0,0.0,1253.0,4.0,60.0,Y,773.0,0.16,Y,299.0,,,28.0,https://doi.org/10.1016/j.jallcom.2016.11.137
Cu-6Ni-1Si-0.5Al,Cu-Ni-Si alloys,92.25,0.5,0.0,0.0,0.0,0,0.0,0.0,0.1,0.0,0,0,0.15,0,0,0,0,6.0,0.0,0,0,1.0,0.0,0.0,0.0,0.0,0.0,1253.0,4.0,60.0,Y,773.0,0.5,Y,287.0,,,28.0,https://doi.org/10.1016/j.jallcom.2016.11.137
Cu-6Ni-1Si-0.5Al,Cu-Ni-Si alloys,92.25,0.5,0.0,0.0,0.0,0,0.0,0.0,0.1,0.0,0,0,0.15,0,0,0,0,6.0,0.0,0,0,1.0,0.0,0.0,0.0,0.0,0.0,1253.0,4.0,60.0,Y,773.0,1.0,Y,273.0,,,29.0,https://doi.org/10.1016/j.jallcom.2016.11.137
Cu-6Ni-1Si-0.5Al,Cu-Ni-Si alloys,92.25,0.5,0.0,0.0,0.0,0,0.0,0.0,0.1,0.0,0,0,0.15,0,0,0,0,6.0,0.0,0,0,1.0,0.0,0.0,0.0,0.0,0.0,1253.0,4.0,60.0,Y,773.0,2.0,Y,259.0,,,30.0,https://doi.org/10.1016/j.jallcom.2016.11.137
Cu-6Ni-1Si-0.5Al,Cu-Ni-Si alloys,92.25,0.5,0.0,0.0,0.0,0,0.0,0.0,0.1,0.0,0,0,0.15,0,0,0,0,6.0,0.0,0,0,1.0,0.0,0.0,0.0,0.0,0.0,1253.0,4.0,80.0,Y,673.0,0.17,Y,386.0,,,12.0,https://doi.org/10.1016/j.jallcom.2016.11.137
Cu-6Ni-1Si-0.5Al,Cu-Ni-Si alloys,92.25,0.5,0.0,0.0,0.0,0,0.0,0.0,0.1,0.0,0,0,0.15,0,0,0,0,6.0,0.0,0,0,1.0,0.0,0.0,0.0,0.0,0.0,1253.0,4.0,80.0,Y,673.0,0.15,Y,370.0,,,13.0,https://doi.org/10.1016/j.jallcom.2016.11.137
Cu-6Ni-1Si-0.5Al,Cu-Ni-Si alloys,92.25,0.5,0.0,0.0,0.0,0,0.0,0.0,0.1,0.0,0,0,0.15,0,0,0,0,6.0,0.0,0,0,1.0,0.0,0.0,0.0,0.0,0.0,1253.0,4.0,80.0,Y,673.0,1.0,Y,365.0,,,13.0,https://doi.org/10.1016/j.jallcom.2016.11.137
Cu-6Ni-1Si-0.5Al,Cu-Ni-Si alloys,92.25,0.5,0.0,0.0,0.0,0,0.0,0.0,0.1,0.0,0,0,0.15,0,0,0,0,6.0,0.0,0,0,1.0,0.0,0.0,0.0,0.0,0.0,1253.0,4.0,80.0,Y,673.0,2.0,Y,363.0,,,14.0,https://doi.org/10.1016/j.jallcom.2016.11.137
Cu-6Ni-1Si-0.5Al,Cu-Ni-Si alloys,92.25,0.5,0.0,0.0,0.0,0,0.0,0.0,0.1,0.0,0,0,0.15,0,0,0,0,6.0,0.0,0,0,1.0,0.0,0.0,0.0,0.0,0.0,1253.0,4.0,80.0,Y,723.0,0.17,Y,351.0,,,18.0,https://doi.org/10.1016/j.jallcom.2016.11.137
Cu-6Ni-1Si-0.5Al,Cu-Ni-Si alloys,92.25,0.5,0.0,0.0,0.0,0,0.0,0.0,0.1,0.0,0,0,0.15,0,0,0,0,6.0,0.0,0,0,1.0,0.0,0.0,0.0,0.0,0.0,1253.0,4.0,80.0,Y,723.0,0.5,Y,345.0,,,18.0,https://doi.org/10.1016/j.jallcom.2016.11.137
Cu-6Ni-1Si-0.5Al,Cu-Ni-Si alloys,92.25,0.5,0.0,0.0,0.0,0,0.0,0.0,0.1,0.0,0,0,0.15,0,0,0,0,6.0,0.0,0,0,1.0,0.0,0.0,0.0,0.0,0.0,1253.0,4.0,80.0,Y,723.0,1.0,Y,342.0,,,19.0,https://doi.org/10.1016/j.jallcom.2016.11.137
Cu-6Ni-1Si-0.5Al,Cu-Ni-Si alloys,92.25,0.5,0.0,0.0,0.0,0,0.0,0.0,0.1,0.0,0,0,0.15,0,0,0,0,6.0,0.0,0,0,1.0,0.0,0.0,0.0,0.0,0.0,1253.0,4.0,80.0,Y,723.0,2.0,Y,325.0,,,20.0,https://doi.org/10.1016/j.jallcom.2016.11.137
Cu-6Ni-1Si-0.5Al,Cu-Ni-Si alloys,92.25,0.5,0.0,0.0,0.0,0,0.0,0.0,0.1,0.0,0,0,0.15,0,0,0,0,6.0,0.0,0,0,1.0,0.0,0.0,0.0,0.0,0.0,1253.0,4.0,80.0,Y,773.0,0.17,Y,285.0,,,17.0,https://doi.org/10.1016/j.jallcom.2016.11.137
Cu-6Ni-1Si-0.5Al,Cu-Ni-Si alloys,92.25,0.5,0.0,0.0,0.0,0,0.0,0.0,0.1,0.0,0,0,0.15,0,0,0,0,6.0,0.0,0,0,1.0,0.0,0.0,0.0,0.0,0.0,1253.0,4.0,80.0,Y,773.0,0.5,Y,267.0,,,17.0,https://doi.org/10.1016/j.jallcom.2016.11.137
Cu-6Ni-1Si-0.5Al,Cu-Ni-Si alloys,92.25,0.5,0.0,0.0,0.0,0,0.0,0.0,0.1,0.0,0,0,0.15,0,0,0,0,6.0,0.0,0,0,1.0,0.0,0.0,0.0,0.0,0.0,1253.0,4.0,80.0,Y,773.0,1.0,Y,250.0,,,18.0,https://doi.org/10.1016/j.jallcom.2016.11.137
Cu-6Ni-1Si-0.5Al,Cu-Ni-Si alloys,92.25,0.5,0.0,0.0,0.0,0,0.0,0.0,0.1,0.0,0,0,0.15,0,0,0,0,6.0,0.0,0,0,1.0,0.0,0.0,0.0,0.0,0.0,1253.0,4.0,80.0,Y,773.0,2.0,Y,219.0,,,18.0,https://doi.org/10.1016/j.jallcom.2016.11.137
Cu-6Ni-1Si-0.5Al,Cu-Ni-Si alloys,92.25,0.5,0.0,0.0,0.0,0,0.0,0.0,0.1,0.0,0,0,0.15,0,0,0,0,6.0,0.0,0,0,1.0,0.0,0.0,0.0,0.0,0.0,1253.0,4.0,80.0,Y,673.0,0.17,Y,357.0,,,21.0,https://doi.org/10.1016/j.jallcom.2016.11.137
Cu-6Ni-1Si-0.5Al,Cu-Ni-Si alloys,92.25,0.5,0.0,0.0,0.0,0,0.0,0.0,0.1,0.0,0,0,0.15,0,0,0,0,6.0,0.0,0,0,1.0,0.0,0.0,0.0,0.0,0.0,1253.0,4.0,80.0,Y,673.0,0.5,Y,359.0,,,23.0,https://doi.org/10.1016/j.jallcom.2016.11.137
Cu-6Ni-1Si-0.5Al,Cu-Ni-Si alloys,92.25,0.5,0.0,0.0,0.0,0,0.0,0.0,0.1,0.0,0,0,0.15,0,0,0,0,6.0,0.0,0,0,1.0,0.0,0.0,0.0,0.0,0.0,1253.0,4.0,80.0,Y,673.0,1.0,Y,362.0,,,24.0,https://doi.org/10.1016/j.jallcom.2016.11.137
Cu-6Ni-1Si-0.5Al,Cu-Ni-Si alloys,92.25,0.5,0.0,0.0,0.0,0,0.0,0.0,0.1,0.0,0,0,0.15,0,0,0,0,6.0,0.0,0,0,1.0,0.0,0.0,0.0,0.0,0.0,1253.0,4.0,80.0,Y,673.0,1.5,Y,363.0,,,,https://doi.org/10.1016/j.jallcom.2016.11.137
Cu-6Ni-1Si-0.5Al,Cu-Ni-Si alloys,92.25,0.5,0.0,0.0,0.0,0,0.0,0.0,0.1,0.0,0,0,0.15,0,0,0,0,6.0,0.0,0,0,1.0,0.0,0.0,0.0,0.0,0.0,1253.0,4.0,80.0,Y,673.0,2.0,Y,362.0,,,24.0,https://doi.org/10.1016/j.jallcom.2016.11.137
Cu-6Ni-1Si-0.5Al,Cu-Ni-Si alloys,92.25,0.5,0.0,0.0,0.0,0,0.0,0.0,0.1,0.0,0,0,0.15,0,0,0,0,6.0,0.0,0,0,1.0,0.0,0.0,0.0,0.0,0.0,1253.0,4.0,80.0,Y,673.0,3.0,Y,353.0,,,25.0,https://doi.org/10.1016/j.jallcom.2016.11.137
Cu-6Ni-1Si-0.5Al,Cu-Ni-Si alloys,92.25,0.5,0.0,0.0,0.0,0,0.0,0.0,0.1,0.0,0,0,0.15,0,0,0,0,6.0,0.0,0,0,1.0,0.0,0.0,0.0,0.0,0.0,1253.0,4.0,80.0,Y,723.0,0.17,Y,361.0,,,25.0,https://doi.org/10.1016/j.jallcom.2016.11.137
