Repository: nguyendangnamphong/data

Thông tin, báo cáo về sinh đôi tại Hoa Kỳ năm 1989-1991.      
Dữ liệu thô được lấy từ đây:        
http://www.nber.org/data/linked-birth-infant-death-data-vital-statistics-data.html      

Cụ thể là các tệp này:      
http://www.nber.org/lbid/1989/linkco1989us_den.csv.zip     
http://www.nber.org/lbid/1990/linkco1990us_den.csv.zip     
http://www.nber.org/lbid/1991/linkco1991us_den.csv.zip     

Hướng dẫn về tập dữ liệu có tại đây:       
http://www.nber.org/lbid/docs/LinkCO89Guide.pdf       

Ý tưởng về tập dữ liệu dựa trên bài báo:       
Almond, Douglas, Kenneth Y. Chay và David S. Lee. "Chi phí cho trẻ sinh nhẹ cân."       

Tạp chí Kinh tế Quý 120.3 (2005): 1031-1083.

File: filtered_data.csv (part 3 of 7)
Alloy_Name,Alloy_Type,Cu,Al,Ag,B,Be,Ca,Co,Ce,Cr,Fe,Hf,La,Mg,Mn,Mo,Nb,Nd,Ni,P,Pb,Pr,Si,Sn,Ti,V,Zn,Zr,Solid_Solution_Temp_K,Aging_Temp_K,Aging_Time_h,Electrical_Conductivity_IACS
Cu-6Ni-1Si-0.5Al,Cu-Ni-Si alloys,92.25,0.5,0.0,0.0,0.0,0,0.0,0.0,0.1,0.0,0,0,0.15,0,0,0,0,6.0,0.0,0,0,1.0,0.0,0.0,0.0,0.0,0.0,1253.0,673.0,4.0,55.0
Cu-6Ni-1Si-0.5Al,Cu-Ni-Si alloys,92.25,0.5,0.0,0.0,0.0,0,0.0,0.0,0.1,0.0,0,0,0.15,0,0,0,0,6.0,0.0,0,0,1.0,0.0,0.0,0.0,0.0,0.0,1253.0,673.0,5.0,57.0
Cu-6Ni-1Si-0.5Al,Cu-Ni-Si alloys,92.25,0.5,0.0,0.0,0.0,0,0.0,0.0,0.1,0.0,0,0,0.15,0,0,0,0,6.0,0.0,0,0,1.0,0.0,0.0,0.0,0.0,0.0,1253.0,673.0,6.0,59.0
Cu-6Ni-1Si-0.5Al,Cu-Ni-Si alloys,92.25,0.5,0.0,0.0,0.0,0,0.0,0.0,0.1,0.0,0,0,0.15,0,0,0,0,6.0,0.0,0,0,1.0,0.0,0.0,0.0,0.0,0.0,1253.0,673.0,8.0,61.0
Cu-6Ni-1Si-0.5Al,Cu-Ni-Si alloys,92.25,0.5,0.0,0.0,0.0,0,0.0,0.0,0.1,0.0,0,0,0.15,0,0,0,0,6.0,0.0,0,0,1.0,0.0,0.0,0.0,0.0,0.0,1253.0,723.0,0.083,36.0
Cu-6Ni-1Si-0.5Al,Cu-Ni-Si alloys,92.25,0.5,0.0,0.0,0.0,0,0.0,0.0,0.1,0.0,0,0,0.15,0,0,0,0,6.0,0.0,0,0,1.0,0.0,0.0,0.0,0.0,0.0,1253.0,723.0,0.25,41.0
Cu-6Ni-1Si-0.5Al,Cu-Ni-Si alloys,92.25,0.5,0.0,0.0,0.0,0,0.0,0.0,0.1,0.0,0,0,0.15,0,0,0,0,6.0,0.0,0,0,1.0,0.0,0.0,0.0,0.0,0.0,1253.0,723.0,0.5,46.0
Cu-6Ni-1Si-0.5Al,Cu-Ni-Si alloys,92.25,0.5,0.0,0.0,0.0,0,0.0,0.0,0.1,0.0,0,0,0.15,0,0,0,0,6.0,0.0,0,0,1.0,0.0,0.0,0.0,0.0,0.0,1253.0,723.0,0.75,49.0
Cu-6Ni-1Si-0.5Al,Cu-Ni-Si alloys,92.25,0.5,0.0,0.0,0.0,0,0.0,0.0,0.1,0.0,0,0,0.15,0,0,0,0,6.0,0.0,0,0,1.0,0.0,0.0,0.0,0.0,0.0,1253.0,723.0,1.0,50.0
Cu-6Ni-1Si-0.5Al,Cu-Ni-Si alloys,92.25,0.5,0.0,0.0,0.0,0,0.0,0.0,0.1,0.0,0,0,0.15,0,0,0,0,6.0,0.0,0,0,1.0,0.0,0.0,0.0,0.0,0.0,1253.0,723.0,1.5,54.0
Cu-6Ni-1Si-0.5Al,Cu-Ni-Si alloys,92.25,0.5,0.0,0.0,0.0,0,0.0,0.0,0.1,0.0,0,0,0.15,0,0,0,0,6.0,0.0,0,0,1.0,0.0,0.0,0.0,0.0,0.0,1253.0,723.0,2.0,56.0
Cu-6Ni-1Si-0.5Al,Cu-Ni-Si alloys,92.25,0.5,0.0,0.0,0.0,0,0.0,0.0,0.1,0.0,0,0,0.15,0,0,0,0,6.0,0.0,0,0,1.0,0.0,0.0,0.0,0.0,0.0,1253.0,723.0,3.0,58.0
Cu-6Ni-1Si-0.5Al,Cu-Ni-Si alloys,92.25,0.5,0.0,0.0,0.0,0,0.0,0.0,0.1,0.0,0,0,0.15,0,0,0,0,6.0,0.0,0,0,1.0,0.0,0.0,0.0,0.0,0.0,1253.0,723.0,4.0,59.0
Cu-6Ni-1Si-0.5Al,Cu-Ni-Si alloys,92.25,0.5,0.0,0.0,0.0,0,0.0,0.0,0.1,0.0,0,0,0.15,0,0,0,0,6.0,0.0,0,0,1.0,0.0,0.0,0.0,0.0,0.0,1253.0,723.0,5.0,59.0
Cu-6Ni-1Si-0.5Al,Cu-Ni-Si alloys,92.25,0.5,0.0,0.0,0.0,0,0.0,0.0,0.1,0.0,0,0,0.15,0,0,0,0,6.0,0.0,0,0,1.0,0.0,0.0,0.0,0.0,0.0,1253.0,723.0,6.0,60.0
Cu-6Ni-1Si-0.5Al,Cu-Ni-Si alloys,92.25,0.5,0.0,0.0,0.0,0,0.0,0.0,0.1,0.0,0,0,0.15,0,0,0,0,6.0,0.0,0,0,1.0,0.0,0.0,0.0,0.0,0.0,1253.0,723.0,8.0,61.0
Cu-6Ni-1Si-0.5Al,Cu-Ni-Si alloys,92.25,0.5,0.0,0.0,0.0,0,0.0,0.0,0.1,0.0,0,0,0.15,0,0,0,0,6.0,0.0,0,0,1.0,0.0,0.0,0.0,0.0,0.0,1253.0,773.0,0.083,43.0
Cu-6Ni-1Si-0.5Al,Cu-Ni-Si alloys,92.25,0.5,0.0,0.0,0.0,0,0.0,0.0,0.1,0.0,0,0,0.15,0,0,0,0,6.0,0.0,0,0,1.0,0.0,0.0,0.0,0.0,0.0,1253.0,773.0,0.25,49.0
Cu-6Ni-1Si-0.5Al,Cu-Ni-Si alloys,92.25,0.5,0.0,0.0,0.0,0,0.0,0.0,0.1,0.0,0,0,0.15,0,0,0,0,6.0,0.0,0,0,1.0,0.0,0.0,0.0,0.0,0.0,1253.0,773.0,0.5,52.0
Cu-6Ni-1Si-0.5Al,Cu-Ni-Si alloys,92.25,0.5,0.0,0.0,0.0,0,0.0,0.0,0.1,0.0,0,0,0.15,0,0,0,0,6.0,0.0,0,0,1.0,0.0,0.0,0.0,0.0,0.0,1253.0,773.0,0.75,53.0
Cu-6Ni-1Si-0.5Al,Cu-Ni-Si alloys,92.25,0.5,0.0,0.0,0.0,0,0.0,0.0,0.1,0.0,0,0,0.15,0,0,0,0,6.0,0.0,0,0,1.0,0.0,0.0,0.0,0.0,0.0,1253.0,773.0,1.0,54.0
Cu-6Ni-1Si-0.5Al,Cu-Ni-Si alloys,92.25,0.5,0.0,0.0,0.0,0,0.0,0.0,0.1,0.0,0,0,0.15,0,0,0,0,6.0,0.0,0,0,1.0,0.0,0.0,0.0,0.0,0.0,1253.0,773.0,1.5,55.0
Cu-6Ni-1Si-0.5Al,Cu-Ni-Si alloys,92.25,0.5,0.0,0.0,0.0,0,0.0,0.0,0.1,0.0,0,0,0.15,0,0,0,0,6.0,0.0,0,0,1.0,0.0,0.0,0.0,0.0,0.0,1253.0,773.0,2.0,55.0
Cu-6Ni-1Si-0.5Al,Cu-Ni-Si alloys,92.25,0.5,0.0,0.0,0.0,0,0.0,0.0,0.1,0.0,0,0,0.15,0,0,0,0,6.0,0.0,0,0,1.0,0.0,0.0,0.0,0.0,0.0,1253.0,773.0,3.0,55.0
Cu-6Ni-1Si-0.5Al,Cu-Ni-Si alloys,92.25,0.5,0.0,0.0,0.0,0,0.0,0.0,0.1,0.0,0,0,0.15,0,0,0,0,6.0,0.0,0,0,1.0,0.0,0.0,0.0,0.0,0.0,1253.0,773.0,4.0,56.0
Cu-6Ni-1Si-0.5Al,Cu-Ni-Si alloys,92.25,0.5,0.0,0.0,0.0,0,0.0,0.0,0.1,0.0,0,0,0.15,0,0,0,0,6.0,0.0,0,0,1.0,0.0,0.0,0.0,0.0,0.0,1253.0,773.0,5.0,56.0
Cu-6Ni-1Si-0.5Al,Cu-Ni-Si alloys,92.25,0.5,0.0,0.0,0.0,0,0.0,0.0,0.1,0.0,0,0,0.15,0,0,0,0,6.0,0.0,0,0,1.0,0.0,0.0,0.0,0.0,0.0,1253.0,773.0,6.0,56.0
Cu-6Ni-1Si-0.5Al,Cu-Ni-Si alloys,92.25,0.5,0.0,0.0,0.0,0,0.0,0.0,0.1,0.0,0,0,0.15,0,0,0,0,6.0,0.0,0,0,1.0,0.0,0.0,0.0,0.0,0.0,1253.0,773.0,8.0,56.0
Cu-6Ni-1Si-0.5Al,Cu-Ni-Si alloys,92.25,0.5,0.0,0.0,0.0,0,0.0,0.0,0.1,0.0,0,0,0.15,0,0,0,0,6.0,0.0,0,0,1.0,0.0,0.0,0.0,0.0,0.0,1253.0,823.0,0.083,42.0
Cu-6Ni-1Si-0.5Al,Cu-Ni-Si alloys,92.25,0.5,0.0,0.0,0.0,0,0.0,0.0,0.1,0.0,0,0,0.15,0,0,0,0,6.0,0.0,0,0,1.0,0.0,0.0,0.0,0.0,0.0,1253.0,823.0,0.25,46.0
Cu-6Ni-1Si-0.5Al,Cu-Ni-Si alloys,92.25,0.5,0.0,0.0,0.0,0,0.0,0.0,0.1,0.0,0,0,0.15,0,0,0,0,6.0,0.0,0,0,1.0,0.0,0.0,0.0,0.0,0.0,1253.0,823.0,0.5,48.0
Cu-6Ni-1Si-0.5Al,Cu-Ni-Si alloys,92.25,0.5,0.0,0.0,0.0,0,0.0,0.0,0.1,0.0,0,0,0.15,0,0,0,0,6.0,0.0,0,0,1.0,0.0,0.0,0.0,0.0,0.0,1253.0,823.0,0.75,48.0
Cu-6Ni-1Si-0.5Al,Cu-Ni-Si alloys,92.25,0.5,0.0,0.0,0.0,0,0.0,0.0,0.1,0.0,0,0,0.15,0,0,0,0,6.0,0.0,0,0,1.0,0.0,0.0,0.0,0.0,0.0,1253.0,823.0,1.0,48.0
Cu-6Ni-1Si-0.5Al,Cu-Ni-Si alloys,92.25,0.5,0.0,0.0,0.0,0,0.0,0.0,0.1,0.0,0,0,0.15,0,0,0,0,6.0,0.0,0,0,1.0,0.0,0.0,0.0,0.0,0.0,1253.0,823.0,1.5,48.0
Cu-6Ni-1Si-0.5Al,Cu-Ni-Si alloys,92.25,0.5,0.0,0.0,0.0,0,0.0,0.0,0.1,0.0,0,0,0.15,0,0,0,0,6.0,0.0,0,0,1.0,0.0,0.0,0.0,0.0,0.0,1253.0,823.0,2.0,49.0
Cu-6Ni-1Si-0.5Al,Cu-Ni-Si alloys,92.25,0.5,0.0,0.0,0.0,0,0.0,0.0,0.1,0.0,0,0,0.15,0,0,0,0,6.0,0.0,0,0,1.0,0.0,0.0,0.0,0.0,0.0,1253.0,823.0,3.0,49.0
Cu-6Ni-1Si-0.5Al,Cu-Ni-Si alloys,92.25,0.5,0.0,0.0,0.0,0,0.0,0.0,0.1,0.0,0,0,0.15,0,0,0,0,6.0,0.0,0,0,1.0,0.0,0.0,0.0,0.0,0.0,1253.0,823.0,4.0,49.0
Cu-6Ni-1Si-0.5Al,Cu-Ni-Si alloys,92.25,0.5,0.0,0.0,0.0,0,0.0,0.0,0.1,0.0,0,0,0.15,0,0,0,0,6.0,0.0,0,0,1.0,0.0,0.0,0.0,0.0,0.0,1253.0,823.0,5.0,49.0
Cu-6Ni-1Si-0.5Al,Cu-Ni-Si alloys,92.25,0.5,0.0,0.0,0.0,0,0.0,0.0,0.1,0.0,0,0,0.15,0,0,0,0,6.0,0.0,0,0,1.0,0.0,0.0,0.0,0.0,0.0,1253.0,823.0,6.0,50.0
Cu-6Ni-1Si-0.5Al,Cu-Ni-Si alloys,92.25,0.5,0.0,0.0,0.0,0,0.0,0.0,0.1,0.0,0,0,0.15,0,0,0,0,6.0,0.0,0,0,1.0,0.0,0.0,0.0,0.0,0.0,1253.0,823.0,8.0,50.0
Cu-6Ni-1Si-0.5Al,Cu-Ni-Si alloys,92.25,0.5,0.0,0.0,0.0,0,0.0,0.0,0.1,0.0,0,0,0.15,0,0,0,0,6.0,0.0,0,0,1.0,0.0,0.0,0.0,0.0,0.0,1253.0,673.0,0.083,41.0
Cu-6Ni-1Si-0.5Al,Cu-Ni-Si alloys,92.25,0.5,0.0,0.0,0.0,0,0.0,0.0,0.1,0.0,0,0,0.15,0,0,0,0,6.0,0.0,0,0,1.0,0.0,0.0,0.0,0.0,0.0,1253.0,673.0,0.25,44.0
Cu-6Ni-1Si-0.5Al,Cu-Ni-Si alloys,92.25,0.5,0.0,0.0,0.0,0,0.0,0.0,0.1,0.0,0,0,0.15,0,0,0,0,6.0,0.0,0,0,1.0,0.0,0.0,0.0,0.0,0.0,1253.0,673.0,0.5,47.0
Cu-6Ni-1Si-0.5Al,Cu-Ni-Si alloys,92.25,0.5,0.0,0.0,0.0,0,0.0,0.0,0.1,0.0,0,0,0.15,0,0,0,0,6.0,0.0,0,0,1.0,0.0,0.0,0.0,0.0,0.0,1253.0,673.0,0.75,50.0
Cu-6Ni-1Si-0.5Al,Cu-Ni-Si alloys,92.25,0.5,0.0,0.0,0.0,0,0.0,0.0,0.1,0.0,0,0,0.15,0,0,0,0,6.0,0.0,0,0,1.0,0.0,0.0,0.0,0.0,0.0,1253.0,673.0,1.0,51.0
Cu-6Ni-1Si-0.5Al,Cu-Ni-Si alloys,92.25,0.5,0.0,0.0,0.0,0,0.0,0.0,0.1,0.0,0,0,0.15,0,0,0,0,6.0,0.0,0,0,1.0,0.0,0.0,0.0,0.0,0.0,1253.0,673.0,1.5,54.0
Cu-6Ni-1Si-0.5Al,Cu-Ni-Si alloys,92.25,0.5,0.0,0.0,0.0,0,0.0,0.0,0.1,0.0,0,0,0.15,0,0,0,0,6.0,0.0,0,0,1.0,0.0,0.0,0.0,0.0,0.0,1253.0,673.0,2.0,57.0
Cu-6Ni-1Si-0.5Al,Cu-Ni-Si alloys,92.25,0.5,0.0,0.0,0.0,0,0.0,0.0,0.1,0.0,0,0,0.15,0,0,0,0,6.0,0.0,0,0,1.0,0.0,0.0,0.0,0.0,0.0,1253.0,673.0,3.0,60.0
Cu-6Ni-1Si-0.5Al,Cu-Ni-Si alloys,92.25,0.5,0.0,0.0,0.0,0,0.0,0.0,0.1,0.0,0,0,0.15,0,0,0,0,6.0,0.0,0,0,1.0,0.0,0.0,0.0,0.0,0.0,1253.0,673.0,4.0,61.0
Cu-6Ni-1Si-0.5Al,Cu-Ni-Si alloys,92.25,0.5,0.0,0.0,0.0,0,0.0,0.0,0.1,0.0,0,0,0.15,0,0,0,0,6.0,0.0,0,0,1.0,0.0,0.0,0.0,0.0,0.0,1253.0,673.0,5.0,62.0
Cu-6Ni-1Si-0.5Al,Cu-Ni-Si alloys,92.25,0.5,0.0,0.0,0.0,0,0.0,0.0,0.1,0.0,0,0,0.15,0,0,0,0,6.0,0.0,0,0,1.0,0.0,0.0,0.0,0.0,0.0,1253.0,673.0,6.0,62.0
Cu-6Ni-1Si-0.5Al,Cu-Ni-Si alloys,92.25,0.5,0.0,0.0,0.0,0,0.0,0.0,0.1,0.0,0,0,0.15,0,0,0,0,6.0,0.0,0,0,1.0,0.0,0.0,0.0,0.0,0.0,1253.0,673.0,8.0,64.0
Cu-6Ni-1Si-0.5Al,Cu-Ni-Si alloys,92.25,0.5,0.0,0.0,0.0,0,0.0,0.0,0.1,0.0,0,0,0.15,0,0,0,0,6.0,0.0,0,0,1.0,0.0,0.0,0.0,0.0,0.0,1253.0,723.0,0.083,43.0
Cu-6Ni-1Si-0.5Al,Cu-Ni-Si alloys,92.25,0.5,0.0,0.0,0.0,0,0.0,0.0,0.1,0.0,0,0,0.15,0,0,0,0,6.0,0.0,0,0,1.0,0.0,0.0,0.0,0.0,0.0,1253.0,723.0,0.25,48.0
Cu-6Ni-1Si-0.5Al,Cu-Ni-Si alloys,92.25,0.5,0.0,0.0,0.0,0,0.0,0.0,0.1,0.0,0,0,0.15,0,0,0,0,6.0,0.0,0,0,1.0,0.0,0.0,0.0,0.0,0.0,1253.0,723.0,0.5,52.0
Cu-6Ni-1Si-0.5Al,Cu-Ni-Si alloys,92.25,0.5,0.0,0.0,0.0,0,0.0,0.0,0.1,0.0,0,0,0.15,0,0,0,0,6.0,0.0,0,0,1.0,0.0,0.0,0.0,0.0,0.0,1253.0,723.0,0.75,55.0
Cu-6Ni-1Si-0.5Al,Cu-Ni-Si alloys,92.25,0.5,0.0,0.0,0.0,0,0.0,0.0,0.1,0.0,0,0,0.15,0,0,0,0,6.0,0.0,0,0,1.0,0.0,0.0,0.0,0.0,0.0,1253.0,723.0,1.0,56.0
Cu-6Ni-1Si-0.5Al,Cu-Ni-Si alloys,92.25,0.5,0.0,0.0,0.0,0,0.0,0.0,0.1,0.0,0,0,0.15,0,0,0,0,6.0,0.0,0,0,1.0,0.0,0.0,0.0,0.0,0.0,1253.0,723.0,1.5,58.0
Cu-6Ni-1Si-0.5Al,Cu-Ni-Si alloys,92.25,0.5,0.0,0.0,0.0,0,0.0,0.0,0.1,0.0,0,0,0.15,0,0,0,0,6.0,0.0,0,0,1.0,0.0,0.0,0.0,0.0,0.0,1253.0,723.0,2.0,59.0
Cu-6Ni-1Si-0.5Al,Cu-Ni-Si alloys,92.25,0.5,0.0,0.0,0.0,0,0.0,0.0,0.1,0.0,0,0,0.15,0,0,0,0,6.0,0.0,0,0,1.0,0.0,0.0,0.0,0.0,0.0,1253.0,723.0,3.0,60.0
Cu-6Ni-1Si-0.5Al,Cu-Ni-Si alloys,92.25,0.5,0.0,0.0,0.0,0,0.0,0.0,0.1,0.0,0,0,0.15,0,0,0,0,6.0,0.0,0,0,1.0,0.0,0.0,0.0,0.0,0.0,1253.0,723.0,4.0,61.0
Cu-6Ni-1Si-0.5Al,Cu-Ni-Si alloys,92.25,0.5,0.0,0.0,0.0,0,0.0,0.0,0.1,0.0,0,0,0.15,0,0,0,0,6.0,0.0,0,0,1.0,0.0,0.0,0.0,0.0,0.0,1253.0,723.0,5.0,60.0
Cu-6Ni-1Si-0.5Al,Cu-Ni-Si alloys,92.25,0.5,0.0,0.0,0.0,0,0.0,0.0,0.1,0.0,0,0,0.15,0,0,0,0,6.0,0.0,0,0,1.0,0.0,0.0,0.0,0.0,0.0,1253.0,723.0,6.0,61.0
Cu-6Ni-1Si-0.5Al,Cu-Ni-Si alloys,92.25,0.5,0.0,0.0,0.0,0,0.0,0.0,0.1,0.0,0,0,0.15,0,0,0,0,6.0,0.0,0,0,1.0,0.0,0.0,0.0,0.0,0.0,1253.0,723.0,8.0,62.0
Cu-6Ni-1Si-0.5Al,Cu-Ni-Si alloys,92.25,0.5,0.0,0.0,0.0,0,0.0,0.0,0.1,0.0,0,0,0.15,0,0,0,0,6.0,0.0,0,0,1.0,0.0,0.0,0.0,0.0,0.0,1253.0,773.0,0.083,46.0
Cu-6Ni-1Si-0.5Al,Cu-Ni-Si alloys,92.25,0.5,0.0,0.0,0.0,0,0.0,0.0,0.1,0.0,0,0,0.15,0,0,0,0,6.0,0.0,0,0,1.0,0.0,0.0,0.0,0.0,0.0,1253.0,773.0,0.25,52.0
Cu-6Ni-1Si-0.5Al,Cu-Ni-Si alloys,92.25,0.5,0.0,0.0,0.0,0,0.0,0.0,0.1,0.0,0,0,0.15,0,0,0,0,6.0,0.0,0,0,1.0,0.0,0.0,0.0,0.0,0.0,1253.0,773.0,0.5,53.0
Cu-6Ni-1Si-0.5Al,Cu-Ni-Si alloys,92.25,0.5,0.0,0.0,0.0,0,0.0,0.0,0.1,0.0,0,0,0.15,0,0,0,0,6.0,0.0,0,0,1.0,0.0,0.0,0.0,0.0,0.0,1253.0,773.0,0.75,54.0
Cu-6Ni-1Si-0.5Al,Cu-Ni-Si alloys,92.25,0.5,0.0,0.0,0.0,0,0.0,0.0,0.1,0.0,0,0,0.15,0,0,0,0,6.0,0.0,0,0,1.0,0.0,0.0,0.0,0.0,0.0,1253.0,773.0,1.0,54.0
Cu-6Ni-1Si-0.5Al,Cu-Ni-Si alloys,92.25,0.5,0.0,0.0,0.0,0,0.0,0.0,0.1,0.0,0,0,0.15,0,0,0,0,6.0,0.0,0,0,1.0,0.0,0.0,0.0,0.0,0.0,1253.0,773.0,1.5,56.0
Cu-6Ni-1Si-0.5Al,Cu-Ni-Si alloys,92.25,0.5,0.0,0.0,0.0,0,0.0,0.0,0.1,0.0,0,0,0.15,0,0,0,0,6.0,0.0,0,0,1.0,0.0,0.0,0.0,0.0,0.0,1253.0,773.0,2.0,56.0
Cu-6Ni-1Si-0.5Al,Cu-Ni-Si alloys,92.25,0.5,0.0,0.0,0.0,0,0.0,0.0,0.1,0.0,0,0,0.15,0,0,0,0,6.0,0.0,0,0,1.0,0.0,0.0,0.0,0.0,0.0,1253.0,773.0,3.0,56.0
Cu-6Ni-1Si-0.5Al,Cu-Ni-Si alloys,92.25,0.5,0.0,0.0,0.0,0,0.0,0.0,0.1,0.0,0,0,0.15,0,0,0,0,6.0,0.0,0,0,1.0,0.0,0.0,0.0,0.0,0.0,1253.0,773.0,4.0,56.0
Cu-6Ni-1Si-0.5Al,Cu-Ni-Si alloys,92.25,0.5,0.0,0.0,0.0,0,0.0,0.0,0.1,0.0,0,0,0.15,0,0,0,0,6.0,0.0,0,0,1.0,0.0,0.0,0.0,0.0,0.0,1253.0,773.0,5.0,57.0
Cu-6Ni-1Si-0.5Al,Cu-Ni-Si alloys,92.25,0.5,0.0,0.0,0.0,0,0.0,0.0,0.1,0.0,0,0,0.15,0,0,0,0,6.0,0.0,0,0,1.0,0.0,0.0,0.0,0.0,0.0,1253.0,773.0,6.0,56.0
Cu-6Ni-1Si-0.5Al,Cu-Ni-Si alloys,92.25,0.5,0.0,0.0,0.0,0,0.0,0.0,0.1,0.0,0,0,0.15,0,0,0,0,6.0,0.0,0,0,1.0,0.0,0.0,0.0,0.0,0.0,1253.0,773.0,8.0,57.0
Cu-6Ni-1Si-0.5Al,Cu-Ni-Si alloys,92.25,0.5,0.0,0.0,0.0,0,0.0,0.0,0.1,0.0,0,0,0.15,0,0,0,0,6.0,0.0,0,0,1.0,0.0,0.0,0.0,0.0,0.0,1253.0,823.0,0.083,44.0
Cu-6Ni-1Si-0.5Al,Cu-Ni-Si alloys,92.25,0.5,0.0,0.0,0.0,0,0.0,0.0,0.1,0.0,0,0,0.15,0,0,0,0,6.0,0.0,0,0,1.0,0.0,0.0,0.0,0.0,0.0,1253.0,823.0,0.25,47.0
Cu-6Ni-1Si-0.5Al,Cu-Ni-Si alloys,92.25,0.5,0.0,0.0,0.0,0,0.0,0.0,0.1,0.0,0,0,0.15,0,0,0,0,6.0,0.0,0,0,1.0,0.0,0.0,0.0,0.0,0.0,1253.0,823.0,0.5,48.0
Cu-6Ni-1Si-0.5Al,Cu-Ni-Si alloys,92.25,0.5,0.0,0.0,0.0,0,0.0,0.0,0.1,0.0,0,0,0.15,0,0,0,0,6.0,0.0,0,0,1.0,0.0,0.0,0.0,0.0,0.0,1253.0,823.0,0.75,48.0
Cu-6Ni-1Si-0.5Al,Cu-Ni-Si alloys,92.25,0.5,0.0,0.0,0.0,0,0.0,0.0,0.1,0.0,0,0,0.15,0,0,0,0,6.0,0.0,0,0,1.0,0.0,0.0,0.0,0.0,0.0,1253.0,823.0,1.0,49.0
Cu-6Ni-1Si-0.5Al,Cu-Ni-Si alloys,92.25,0.5,0.0,0.0,0.0,0,0.0,0.0,0.1,0.0,0,0,0.15,0,0,0,0,6.0,0.0,0,0,1.0,0.0,0.0,0.0,0.0,0.0,1253.0,823.0,1.5,49.0
Cu-6Ni-1Si-0.5Al,Cu-Ni-Si alloys,92.25,0.5,0.0,0.0,0.0,0,0.0,0.0,0.1,0.0,0,0,0.15,0,0,0,0,6.0,0.0,0,0,1.0,0.0,0.0,0.0,0.0,0.0,1253.0,823.0,2.0,49.0
Cu-6Ni-1Si-0.5Al,Cu-Ni-Si alloys,92.25,0.5,0.0,0.0,0.0,0,0.0,0.0,0.1,0.0,0,0,0.15,0,0,0,0,6.0,0.0,0,0,1.0,0.0,0.0,0.0,0.0,0.0,1253.0,823.0,3.0,50.0
Cu-6Ni-1Si-0.5Al,Cu-Ni-Si alloys,92.25,0.5,0.0,0.0,0.0,0,0.0,0.0,0.1,0.0,0,0,0.15,0,0,0,0,6.0,0.0,0,0,1.0,0.0,0.0,0.0,0.0,0.0,1253.0,823.0,4.0,50.0
Cu-6Ni-1Si-0.5Al,Cu-Ni-Si alloys,92.25,0.5,0.0,0.0,0.0,0,0.0,0.0,0.1,0.0,0,0,0.15,0,0,0,0,6.0,0.0,0,0,1.0,0.0,0.0,0.0,0.0,0.0,1253.0,823.0,5.0,50.0
Cu-6Ni-1Si-0.5Al,Cu-Ni-Si alloys,92.25,0.5,0.0,0.0,0.0,0,0.0,0.0,0.1,0.0,0,0,0.15,0,0,0,0,6.0,0.0,0,0,1.0,0.0,0.0,0.0,0.0,0.0,1253.0,823.0,6.0,51.0
Cu-6Ni-1Si-0.5Al,Cu-Ni-Si alloys,92.25,0.5,0.0,0.0,0.0,0,0.0,0.0,0.1,0.0,0,0,0.15,0,0,0,0,6.0,0.0,0,0,1.0,0.0,0.0,0.0,0.0,0.0,1253.0,823.0,8.0,51.0
Cu-6Ni-1Si-0.5Al,Cu-Ni-Si alloys,92.25,0.5,0.0,0.0,0.0,0,0.0,0.0,0.1,0.0,0,0,0.15,0,0,0,0,6.0,0.0,0,0,1.0,0.0,0.0,0.0,0.0,0.0,1253.0,673.0,0.083,47.0
Cu-6Ni-1Si-0.5Al,Cu-Ni-Si alloys,92.25,0.5,0.0,0.0,0.0,0,0.0,0.0,0.1,0.0,0,0,0.15,0,0,0,0,6.0,0.0,0,0,1.0,0.0,0.0,0.0,0.0,0.0,1253.0,673.0,0.25,48.0
Cu-6Ni-1Si-0.5Al,Cu-Ni-Si alloys,92.25,0.5,0.0,0.0,0.0,0,0.0,0.0,0.1,0.0,0,0,0.15,0,0,0,0,6.0,0.0,0,0,1.0,0.0,0.0,0.0,0.0,0.0,1253.0,673.0,0.5,50.0
Cu-6Ni-1Si-0.5Al,Cu-Ni-Si alloys,92.25,0.5,0.0,0.0,0.0,0,0.0,0.0,0.1,0.0,0,0,0.15,0,0,0,0,6.0,0.0,0,0,1.0,0.0,0.0,0.0,0.0,0.0,1253.0,673.0,0.75,50.0
Cu-6Ni-1Si-0.5Al,Cu-Ni-Si alloys,92.25,0.5,0.0,0.0,0.0,0,0.0,0.0,0.1,0.0,0,0,0.15,0,0,0,0,6.0,0.0,0,0,1.0,0.0,0.0,0.0,0.0,0.0,1253.0,673.0,1.0,52.0
Cu-6Ni-1Si-0.5Al,Cu-Ni-Si alloys,92.25,0.5,0.0,0.0,0.0,0,0.0,0.0,0.1,0.0,0,0,0.15,0,0,0,0,6.0,0.0,0,0,1.0,0.0,0.0,0.0,0.0,0.0,1253.0,673.0,1.5,54.0
Cu-6Ni-1Si-0.5Al,Cu-Ni-Si alloys,92.25,0.5,0.0,0.0,0.0,0,0.0,0.0,0.1,0.0,0,0,0.15,0,0,0,0,6.0,0.0,0,0,1.0,0.0,0.0,0.0,0.0,0.0,1253.0,673.0,2.0,55.0
Cu-6Ni-1Si-0.5Al,Cu-Ni-Si alloys,92.25,0.5,0.0,0.0,0.0,0,0.0,0.0,0.1,0.0,0,0,0.15,0,0,0,0,6.0,0.0,0,0,1.0,0.0,0.0,0.0,0.0,0.0,1253.0,673.0,3.0,57.0
Cu-6Ni-1Si-0.5Al,Cu-Ni-Si alloys,92.25,0.5,0.0,0.0,0.0,0,0.0,0.0,0.1,0.0,0,0,0.15,0,0,0,0,6.0,0.0,0,0,1.0,0.0,0.0,0.0,0.0,0.0,1253.0,673.0,4.0,58.0
Cu-6Ni-1Si-0.5Al,Cu-Ni-Si alloys,92.25,0.5,0.0,0.0,0.0,0,0.0,0.0,0.1,0.0,0,0,0.15,0,0,0,0,6.0,0.0,0,0,1.0,0.0,0.0,0.0,0.0,0.0,1253.0,673.0,5.0,59.0
Cu-6Ni-1Si-0.5Al,Cu-Ni-Si alloys,92.25,0.5,0.0,0.0,0.0,0,0.0,0.0,0.1,0.0,0,0,0.15,0,0,0,0,6.0,0.0,0,0,1.0,0.0,0.0,0.0,0.0,0.0,1253.0,673.0,6.0,61.0
Cu-6Ni-1Si-0.5Al,Cu-Ni-Si alloys,92.25,0.5,0.0,0.0,0.0,0,0.0,0.0,0.1,0.0,0,0,0.15,0,0,0,0,6.0,0.0,0,0,1.0,0.0,0.0,0.0,0.0,0.0,1253.0,673.0,8.0,63.0
Cu-6Ni-1Si-0.5Al,Cu-Ni-Si alloys,92.25,0.5,0.0,0.0,0.0,0,0.0,0.0,0.1,0.0,0,0,0.15,0,0,0,0,6.0,0.0,0,0,1.0,0.0,0.0,0.0,0.0,0.0,1253.0,723.0,0.083,49.0
Cu-6Ni-1Si-0.5Al,Cu-Ni-Si alloys,92.25,0.5,0.0,0.0,0.0,0,0.0,0.0,0.1,0.0,0,0,0.15,0,0,0,0,6.0,0.0,0,0,1.0,0.0,0.0,0.0,0.0,0.0,1253.0,723.0,0.25,51.0
Cu-6Ni-1Si-0.5Al,Cu-Ni-Si alloys,92.25,0.5,0.0,0.0,0.0,0,0.0,0.0,0.1,0.0,0,0,0.15,0,0,0,0,6.0,0.0,0,0,1.0,0.0,0.0,0.0,0.0,0.0,1253.0,723.0,0.5,52.0
Cu-6Ni-1Si-0.5Al,Cu-Ni-Si alloys,92.25,0.5,0.0,0.0,0.0,0,0.0,0.0,0.1,0.0,0,0,0.15,0,0,0,0,6.0,0.0,0,0,1.0,0.0,0.0,0.0,0.0,0.0,1253.0,723.0,0.75,54.0
Cu-6Ni-1Si-0.5Al,Cu-Ni-Si alloys,92.25,0.5,0.0,0.0,0.0,0,0.0,0.0,0.1,0.0,0,0,0.15,0,0,0,0,6.0,0.0,0,0,1.0,0.0,0.0,0.0,0.0,0.0,1253.0,723.0,1.0,55.0
Cu-6Ni-1Si-0.5Al,Cu-Ni-Si alloys,92.25,0.5,0.0,0.0,0.0,0,0.0,0.0,0.1,0.0,0,0,0.15,0,0,0,0,6.0,0.0,0,0,1.0,0.0,0.0,0.0,0.0,0.0,1253.0,723.0,1.5,58.0
Cu-6Ni-1Si-0.5Al,Cu-Ni-Si alloys,92.25,0.5,0.0,0.0,0.0,0,0.0,0.0,0.1,0.0,0,0,0.15,0,0,0,0,6.0,0.0,0,0,1.0,0.0,0.0,0.0,0.0,0.0,1253.0,723.0,2.0,59.0
Cu-6Ni-1Si-0.5Al,Cu-Ni-Si alloys,92.25,0.5,0.0,0.0,0.0,0,0.0,0.0,0.1,0.0,0,0,0.15,0,0,0,0,6.0,0.0,0,0,1.0,0.0,0.0,0.0,0.0,0.0,1253.0,723.0,3.0,61.0
Cu-6Ni-1Si-0.5Al,Cu-Ni-Si alloys,92.25,0.5,0.0,0.0,0.0,0,0.0,0.0,0.1,0.0,0,0,0.15,0,0,0,0,6.0,0.0,0,0,1.0,0.0,0.0,0.0,0.0,0.0,1253.0,723.0,4.0,61.0
Cu-6Ni-1Si-0.5Al,Cu-Ni-Si alloys,92.25,0.5,0.0,0.0,0.0,0,0.0,0.0,0.1,0.0,0,0,0.15,0,0,0,0,6.0,0.0,0,0,1.0,0.0,0.0,0.0,0.0,0.0,1253.0,723.0,5.0,62.0
Cu-6Ni-1Si-0.5Al,Cu-Ni-Si alloys,92.25,0.5,0.0,0.0,0.0,0,0.0,0.0,0.1,0.0,0,0,0.15,0,0,0,0,6.0,0.0,0,0,1.0,0.0,0.0,0.0,0.0,0.0,1253.0,723.0,6.0,62.0
Cu-6Ni-1Si-0.5Al,Cu-Ni-Si alloys,92.25,0.5,0.0,0.0,0.0,0,0.0,0.0,0.1,0.0,0,0,0.15,0,0,0,0,6.0,0.0,0,0,1.0,0.0,0.0,0.0,0.0,0.0,1253.0,723.0,8.0,63.0
Cu-6Ni-1Si-0.5Al,Cu-Ni-Si alloys,92.25,0.5,0.0,0.0,0.0,0,0.0,0.0,0.1,0.0,0,0,0.15,0,0,0,0,6.0,0.0,0,0,1.0,0.0,0.0,0.0,0.0,0.0,1253.0,773.0,0.083,52.0
Cu-6Ni-1Si-0.5Al,Cu-Ni-Si alloys,92.25,0.5,0.0,0.0,0.0,0,0.0,0.0,0.1,0.0,0,0,0.15,0,0,0,0,6.0,0.0,0,0,1.0,0.0,0.0,0.0,0.0,0.0,1253.0,773.0,0.25,55.0
Cu-6Ni-1Si-0.5Al,Cu-Ni-Si alloys,92.25,0.5,0.0,0.0,0.0,0,0.0,0.0,0.1,0.0,0,0,0.15,0,0,0,0,6.0,0.0,0,0,1.0,0.0,0.0,0.0,0.0,0.0,1253.0,773.0,0.5,55.0
Cu-6Ni-1Si-0.5Al,Cu-Ni-Si alloys,92.25,0.5,0.0,0.0,0.0,0,0.0,0.0,0.1,0.0,0,0,0.15,0,0,0,0,6.0,0.0,0,0,1.0,0.0,0.0,0.0,0.0,0.0,1253.0,773.0,0.75,55.0
Cu-6Ni-1Si-0.5Al,Cu-Ni-Si alloys,92.25,0.5,0.0,0.0,0.0,0,0.0,0.0,0.1,0.0,0,0,0.15,0,0,0,0,6.0,0.0,0,0,1.0,0.0,0.0,0.0,0.0,0.0,1253.0,773.0,1.0,56.0
Cu-6Ni-1Si-0.5Al,Cu-Ni-Si alloys,92.25,0.5,0.0,0.0,0.0,0,0.0,0.0,0.1,0.0,0,0,0.15,0,0,0,0,6.0,0.0,0,0,1.0,0.0,0.0,0.0,0.0,0.0,1253.0,773.0,1.5,57.0
Cu-6Ni-1Si-0.5Al,Cu-Ni-Si alloys,92.25,0.5,0.0,0.0,0.0,0,0.0,0.0,0.1,0.0,0,0,0.15,0,0,0,0,6.0,0.0,0,0,1.0,0.0,0.0,0.0,0.0,0.0,1253.0,773.0,2.0,57.0
Cu-6Ni-1Si-0.5Al,Cu-Ni-Si alloys,92.25,0.5,0.0,0.0,0.0,0,0.0,0.0,0.1,0.0,0,0,0.15,0,0,0,0,6.0,0.0,0,0,1.0,0.0,0.0,0.0,0.0,0.0,1253.0,773.0,3.0,57.0
Cu-6Ni-1Si-0.5Al,Cu-Ni-Si alloys,92.25,0.5,0.0,0.0,0.0,0,0.0,0.0,0.1,0.0,0,0,0.15,0,0,0,0,6.0,0.0,0,0,1.0,0.0,0.0,0.0,0.0,0.0,1253.0,773.0,4.0,57.0
Cu-6Ni-1Si-0.5Al,Cu-Ni-Si alloys,92.25,0.5,0.0,0.0,0.0,0,0.0,0.0,0.1,0.0,0,0,0.15,0,0,0,0,6.0,0.0,0,0,1.0,0.0,0.0,0.0,0.0,0.0,1253.0,773.0,5.0,57.0
Cu-6Ni-1Si-0.5Al,Cu-Ni-Si alloys,92.25,0.5,0.0,0.0,0.0,0,0.0,0.0,0.1,0.0,0,0,0.15,0,0,0,0,6.0,0.0,0,0,1.0,0.0,0.0,0.0,0.0,0.0,1253.0,773.0,6.0,57.0
Cu-6Ni-1Si-0.5Al,Cu-Ni-Si alloys,92.25,0.5,0.0,0.0,0.0,0,0.0,0.0,0.1,0.0,0,0,0.15,0,0,0,0,6.0,0.0,0,0,1.0,0.0,0.0,0.0,0.0,0.0,1253.0,773.0,8.0,56.0
Cu-6Ni-1Si-0.5Al,Cu-Ni-Si alloys,92.25,0.5,0.0,0.0,0.0,0,0.0,0.0,0.1,0.0,0,0,0.15,0,0,0,0,6.0,0.0,0,0,1.0,0.0,0.0,0.0,0.0,0.0,1253.0,823.0,0.083,48.0
Cu-6Ni-1Si-0.5Al,Cu-Ni-Si alloys,92.25,0.5,0.0,0.0,0.0,0,0.0,0.0,0.1,0.0,0,0,0.15,0,0,0,0,6.0,0.0,0,0,1.0,0.0,0.0,0.0,0.0,0.0,1253.0,823.0,0.25,49.0
Cu-6Ni-1Si-0.5Al,Cu-Ni-Si alloys,92.25,0.5,0.0,0.0,0.0,0,0.0,0.0,0.1,0.0,0,0,0.15,0,0,0,0,6.0,0.0,0,0,1.0,0.0,0.0,0.0,0.0,0.0,1253.0,823.0,0.5,49.0
Cu-6Ni-1Si-0.5Al,Cu-Ni-Si alloys,92.25,0.5,0.0,0.0,0.0,0,0.0,0.0,0.1,0.0,0,0,0.15,0,0,0,0,6.0,0.0,0,0,1.0,0.0,0.0,0.0,0.0,0.0,1253.0,823.0,0.75,49.0
Cu-6Ni-1Si-0.5Al,Cu-Ni-Si alloys,92.25,0.5,0.0,0.0,0.0,0,0.0,0.0,0.1,0.0,0,0,0.15,0,0,0,0,6.0,0.0,0,0,1.0,0.0,0.0,0.0,0.0,0.0,1253.0,823.0,1.0,49.0
Cu-6Ni-1Si-0.5Al,Cu-Ni-Si alloys,92.25,0.5,0.0,0.0,0.0,0,0.0,0.0,0.1,0.0,0,0,0.15,0,0,0,0,6.0,0.0,0,0,1.0,0.0,0.0,0.0,0.0,0.0,1253.0,823.0,1.5,49.0
Cu-6Ni-1Si-0.5Al,Cu-Ni-Si alloys,92.25,0.5,0.0,0.0,0.0,0,0.0,0.0,0.1,0.0,0,0,0.15,0,0,0,0,6.0,0.0,0,0,1.0,0.0,0.0,0.0,0.0,0.0,1253.0,823.0,2.0,49.0
Cu-6Ni-1Si-0.5Al,Cu-Ni-Si alloys,92.25,0.5,0.0,0.0,0.0,0,0.0,0.0,0.1,0.0,0,0,0.15,0,0,0,0,6.0,0.0,0,0,1.0,0.0,0.0,0.0,0.0,0.0,1253.0,823.0,3.0,49.0
Cu-6Ni-1Si-0.5Al,Cu-Ni-Si alloys,92.25,0.5,0.0,0.0,0.0,0,0.0,0.0,0.1,0.0,0,0,0.15,0,0,0,0,6.0,0.0,0,0,1.0,0.0,0.0,0.0,0.0,0.0,1253.0,823.0,4.0,49.0
Cu-6Ni-1Si-0.5Al,Cu-Ni-Si alloys,92.25,0.5,0.0,0.0,0.0,0,0.0,0.0,0.1,0.0,0,0,0.15,0,0,0,0,6.0,0.0,0,0,1.0,0.0,0.0,0.0,0.0,0.0,1253.0,823.0,5.0,49.0
Cu-6Ni-1Si-0.5Al,Cu-Ni-Si alloys,92.25,0.5,0.0,0.0,0.0,0,0.0,0.0,0.1,0.0,0,0,0.15,0,0,0,0,6.0,0.0,0,0,1.0,0.0,0.0,0.0,0.0,0.0,1253.0,823.0,6.0,50.0
Cu-6Ni-1Si-0.5Al,Cu-Ni-Si alloys,92.25,0.5,0.0,0.0,0.0,0,0.0,0.0,0.1,0.0,0,0,0.15,0,0,0,0,6.0,0.0,0,0,1.0,0.0,0.0,0.0,0.0,0.0,1253.0,823.0,8.0,50.0
Cu-6Ni-1Si-0.5Al,Cu-Ni-Si alloys,92.25,0.5,0.0,0.0,0.0,0,0.0,0.0,0.1,0.0,0,0,0.15,0,0,0,0,6.0,0.0,0,0,1.0,0.0,0.0,0.0,0.0,0.0,1253.0,673.0,0.083,26.0
Cu-6Ni-1Si-0.5Al,Cu-Ni-Si alloys,92.25,0.5,0.0,0.0,0.0,0,0.0,0.0,0.1,0.0,0,0,0.15,0,0,0,0,6.0,0.0,0,0,1.0,0.0,0.0,0.0,0.0,0.0,1253.0,673.0,0.25,26.0
Cu-6Ni-1Si-0.5Al,Cu-Ni-Si alloys,92.25,0.5,0.0,0.0,0.0,0,0.0,0.0,0.1,0.0,0,0,0.15,0,0,0,0,6.0,0.0,0,0,1.0,0.0,0.0,0.0,0.0,0.0,1253.0,673.0,0.5,27.0
Cu-6Ni-1Si-0.5Al,Cu-Ni-Si alloys,92.25,0.5,0.0,0.0,0.0,0,0.0,0.0,0.1,0.0,0,0,0.15,0,0,0,0,6.0,0.0,0,0,1.0,0.0,0.0,0.0,0.0,0.0,1253.0,673.0,0.75,27.0
Cu-6Ni-1Si-0.5Al,Cu-Ni-Si alloys,92.25,0.5,0.0,0.0,0.0,0,0.0,0.0,0.1,0.0,0,0,0.15,0,0,0,0,6.0,0.0,0,0,1.0,0.0,0.0,0.0,0.0,0.0,1253.0,673.0,1.0,27.0
Cu-6Ni-1Si-0.5Al,Cu-Ni-Si alloys,92.25,0.5,0.0,0.0,0.0,0,0.0,0.0,0.1,0.0,0,0,0.15,0,0,0,0,6.0,0.0,0,0,1.0,0.0,0.0,0.0,0.0,0.0,1253.0,673.0,1.5,28.0
Cu-6Ni-1Si-0.5Al,Cu-Ni-Si alloys,92.25,0.5,0.0,0.0,0.0,0,0.0,0.0,0.1,0.0,0,0,0.15,0,0,0,0,6.0,0.0,0,0,1.0,0.0,0.0,0.0,0.0,0.0,1253.0,673.0,2.0,28.0
Cu-6Ni-1Si-0.5Al,Cu-Ni-Si alloys,92.25,0.5,0.0,0.0,0.0,0,0.0,0.0,0.1,0.0,0,0,0.15,0,0,0,0,6.0,0.0,0,0,1.0,0.0,0.0,0.0,0.0,0.0,1253.0,673.0,3.0,29.0
Cu-6Ni-1Si-0.5Al,Cu-Ni-Si alloys,92.25,0.5,0.0,0.0,0.0,0,0.0,0.0,0.1,0.0,0,0,0.15,0,0,0,0,6.0,0.0,0,0,1.0,0.0,0.0,0.0,0.0,0.0,1253.0,673.0,4.0,30.0
Cu-6Ni-1Si-0.5Al,Cu-Ni-Si alloys,92.25,0.5,0.0,0.0,0.0,0,0.0,0.0,0.1,0.0,0,0,0.15,0,0,0,0,6.0,0.0,0,0,1.0,0.0,0.0,0.0,0.0,0.0,1253.0,673.0,5.0,30.0
Cu-6Ni-1Si-0.5Al,Cu-Ni-Si alloys,92.25,0.5,0.0,0.0,0.0,0,0.0,0.0,0.1,0.0,0,0,0.15,0,0,0,0,6.0,0.0,0,0,1.0,0.0,0.0,0.0,0.0,0.0,1253.0,673.0,6.0,30.0
Cu-6Ni-1Si-0.5Al,Cu-Ni-Si alloys,92.25,0.5,0.0,0.0,0.0,0,0.0,0.0,0.1,0.0,0,0,0.15,0,0,0,0,6.0,0.0,0,0,1.0,0.0,0.0,0.0,0.0,0.0,1253.0,673.0,8.0,32.0
Cu-6Ni-1Si-0.5Al,Cu-Ni-Si alloys,92.25,0.5,0.0,0.0,0.0,0,0.0,0.0,0.1,0.0,0,0,0.15,0,0,0,0,6.0,0.0,0,0,1.0,0.0,0.0,0.0,0.0,0.0,1253.0,723.0,0.083,26.0
Cu-6Ni-1Si-0.5Al,Cu-Ni-Si alloys,92.25,0.5,0.0,0.0,0.0,0,0.0,0.0,0.1,0.0,0,0,0.15,0,0,0,0,6.0,0.0,0,0,1.0,0.0,0.0,0.0,0.0,0.0,1253.0,723.0,0.25,27.0
Cu-6Ni-1Si-0.5Al,Cu-Ni-Si alloys,92.25,0.5,0.0,0.0,0.0,0,0.0,0.0,0.1,0.0,0,0,0.15,0,0,0,0,6.0,0.0,0,0,1.0,0.0,0.0,0.0,0.0,0.0,1253.0,723.0,0.5,29.0
Cu-6Ni-1Si-0.5Al,Cu-Ni-Si alloys,92.25,0.5,0.0,0.0,0.0,0,0.0,0.0,0.1,0.0,0,0,0.15,0,0,0,0,6.0,0.0,0,0,1.0,0.0,0.0,0.0,0.0,0.0,1253.0,723.0,0.75,30.0
Cu-6Ni-1Si-0.5Al,Cu-Ni-Si alloys,92.25,0.5,0.0,0.0,0.0,0,0.0,0.0,0.1,0.0,0,0,0.15,0,0,0,0,6.0,0.0,0,0,1.0,0.0,0.0,0.0,0.0,0.0,1253.0,723.0,1.0,30.0
Cu-6Ni-1Si-0.5Al,Cu-Ni-Si alloys,92.25,0.5,0.0,0.0,0.0,0,0.0,0.0,0.1,0.0,0,0,0.15,0,0,0,0,6.0,0.0,0,0,1.0,0.0,0.0,0.0,0.0,0.0,1253.0,723.0,1.5,31.0
Cu-6Ni-1Si-0.5Al,Cu-Ni-Si alloys,92.25,0.5,0.0,0.0,0.0,0,0.0,0.0,0.1,0.0,0,0,0.15,0,0,0,0,6.0,0.0,0,0,1.0,0.0,0.0,0.0,0.0,0.0,1253.0,723.0,2.0,32.0
Cu-6Ni-1Si-0.5Al,Cu-Ni-Si alloys,92.25,0.5,0.0,0.0,0.0,0,0.0,0.0,0.1,0.0,0,0,0.15,0,0,0,0,6.0,0.0,0,0,1.0,0.0,0.0,0.0,0.0,0.0,1253.0,723.0,3.0,33.0
Cu-6Ni-1Si-0.5Al,Cu-Ni-Si alloys,92.25,0.5,0.0,0.0,0.0,0,0.0,0.0,0.1,0.0,0,0,0.15,0,0,0,0,6.0,0.0,0,0,1.0,0.0,0.0,0.0,0.0,0.0,1253.0,723.0,4.0,34.0
Cu-6Ni-1Si-0.5Al,Cu-Ni-Si alloys,92.25,0.5,0.0,0.0,0.0,0,0.0,0.0,0.1,0.0,0,0,0.15,0,0,0,0,6.0,0.0,0,0,1.0,0.0,0.0,0.0,0.0,0.0,1253.0,723.0,5.0,35.0
Cu-6Ni-1Si-0.5Al,Cu-Ni-Si alloys,92.25,0.5,0.0,0.0,0.0,0,0.0,0.0,0.1,0.0,0,0,0.15,0,0,0,0,6.0,0.0,0,0,1.0,0.0,0.0,0.0,0.0,0.0,1253.0,723.0,6.0,36.0
Cu-6Ni-1Si-0.5Al,Cu-Ni-Si alloys,92.25,0.5,0.0,0.0,0.0,0,0.0,0.0,0.1,0.0,0,0,0.15,0,0,0,0,6.0,0.0,0,0,1.0,0.0,0.0,0.0,0.0,0.0,1253.0,723.0,8.0,37.0
Cu-6Ni-1Si-0.5Al,Cu-Ni-Si alloys,92.25,0.5,0.0,0.0,0.0,0,0.0,0.0,0.1,0.0,0,0,0.15,0,0,0,0,6.0,0.0,0,0,1.0,0.0,0.0,0.0,0.0,0.0,1253.0,773.0,0.083,25.0
Cu-6Ni-1Si-0.5Al,Cu-Ni-Si alloys,92.25,0.5,0.0,0.0,0.0,0,0.0,0.0,0.1,0.0,0,0,0.15,0,0,0,0,6.0,0.0,0,0,1.0,0.0,0.0,0.0,0.0,0.0,1253.0,773.0,0.25,27.0
Cu-6Ni-1Si-0.5Al,Cu-Ni-Si alloys,92.25,0.5,0.0,0.0,0.0,0,0.0,0.0,0.1,0.0,0,0,0.15,0,0,0,0,6.0,0.0,0,0,1.0,0.0,0.0,0.0,0.0,0.0,1253.0,773.0,0.5,29.0
Cu-6Ni-1Si-0.5Al,Cu-Ni-Si alloys,92.25,0.5,0.0,0.0,0.0,0,0.0,0.0,0.1,0.0,0,0,0.15,0,0,0,0,6.0,0.0,0,0,1.0,0.0,0.0,0.0,0.0,0.0,1253.0,773.0,0.75,30.0
Cu-6Ni-1Si-0.5Al,Cu-Ni-Si alloys,92.25,0.5,0.0,0.0,0.0,0,0.0,0.0,0.1,0.0,0,0,0.15,0,0,0,0,6.0,0.0,0,0,1.0,0.0,0.0,0.0,0.0,0.0,1253.0,773.0,1.0,31.0
Cu-6Ni-1Si-0.5Al,Cu-Ni-Si alloys,92.25,0.5,0.0,0.0,0.0,0,0.0,0.0,0.1,0.0,0,0,0.15,0,0,0,0,6.0,0.0,0,0,1.0,0.0,0.0,0.0,0.0,0.0,1253.0,773.0,1.5,33.0
Cu-6Ni-1Si-0.5Al,Cu-Ni-Si alloys,92.25,0.5,0.0,0.0,0.0,0,0.0,0.0,0.1,0.0,0,0,0.15,0,0,0,0,6.0,0.0,0,0,1.0,0.0,0.0,0.0,0.0,0.0,1253.0,773.0,2.0,33.0
Cu-6Ni-1Si-0.5Al,Cu-Ni-Si alloys,92.25,0.5,0.0,0.0,0.0,0,0.0,0.0,0.1,0.0,0,0,0.15,0,0,0,0,6.0,0.0,0,0,1.0,0.0,0.0,0.0,0.0,0.0,1253.0,773.0,3.0,34.0
Cu-6Ni-1Si-0.5Al,Cu-Ni-Si alloys,92.25,0.5,0.0,0.0,0.0,0,0.0,0.0,0.1,0.0,0,0,0.15,0,0,0,0,6.0,0.0,0,0,1.0,0.0,0.0,0.0,0.0,0.0,1253.0,773.0,4.0,36.0
Cu-6Ni-1Si-0.5Al,Cu-Ni-Si alloys,92.25,0.5,0.0,0.0,0.0,0,0.0,0.0,0.1,0.0,0,0,0.15,0,0,0,0,6.0,0.0,0,0,1.0,0.0,0.0,0.0,0.0,0.0,1253.0,773.0,5.0,37.0
Cu-6Ni-1Si-0.5Al,Cu-Ni-Si alloys,92.25,0.5,0.0,0.0,0.0,0,0.0,0.0,0.1,0.0,0,0,0.15,0,0,0,0,6.0,0.0,0,0,1.0,0.0,0.0,0.0,0.0,0.0,1253.0,773.0,6.0,37.0
Cu-6Ni-1Si-0.5Al,Cu-Ni-Si alloys,92.25,0.5,0.0,0.0,0.0,0,0.0,0.0,0.1,0.0,0,0,0.15,0,0,0,0,6.0,0.0,0,0,1.0,0.0,0.0,0.0,0.0,0.0,1253.0,773.0,8.0,38.0
Cu-6Ni-1Si-0.5Al,Cu-Ni-Si alloys,92.25,0.5,0.0,0.0,0.0,0,0.0,0.0,0.1,0.0,0,0,0.15,0,0,0,0,6.0,0.0,0,0,1.0,0.0,0.0,0.0,0.0,0.0,1253.0,823.0,0.083,28.0
Cu-6Ni-1Si-0.5Al,Cu-Ni-Si alloys,92.25,0.5,0.0,0.0,0.0,0,0.0,0.0,0.1,0.0,0,0,0.15,0,0,0,0,6.0,0.0,0,0,1.0,0.0,0.0,0.0,0.0,0.0,1253.0,823.0,0.25,31.0
Cu-6Ni-1Si-0.5Al,Cu-Ni-Si alloys,92.25,0.5,0.0,0.0,0.0,0,0.0,0.0,0.1,0.0,0,0,0.15,0,0,0,0,6.0,0.0,0,0,1.0,0.0,0.0,0.0,0.0,0.0,1253.0,823.0,0.5,32.0
Cu-6Ni-1Si-0.5Al,Cu-Ni-Si alloys,92.25,0.5,0.0,0.0,0.0,0,0.0,0.0,0.1,0.0,0,0,0.15,0,0,0,0,6.0,0.0,0,0,1.0,0.0,0.0,0.0,0.0,0.0,1253.0,823.0,0.75,34.0
Cu-6Ni-1Si-0.5Al,Cu-Ni-Si alloys,92.25,0.5,0.0,0.0,0.0,0,0.0,0.0,0.1,0.0,0,0,0.15,0,0,0,0,6.0,0.0,0,0,1.0,0.0,0.0,0.0,0.0,0.0,1253.0,823.0,1.0,35.0
Cu-6Ni-1Si-0.5Al,Cu-Ni-Si alloys,92.25,0.5,0.0,0.0,0.0,0,0.0,0.0,0.1,0.0,0,0,0.15,0,0,0,0,6.0,0.0,0,0,1.0,0.0,0.0,0.0,0.0,0.0,1253.0,823.0,1.5,36.0
Cu-6Ni-1Si-0.5Al,Cu-Ni-Si alloys,92.25,0.5,0.0,0.0,0.0,0,0.0,0.0,0.1,0.0,0,0,0.15,0,0,0,0,6.0,0.0,0,0,1.0,0.0,0.0,0.0,0.0,0.0,1253.0,823.0,2.0,36.0
Cu-6Ni-1Si-0.5Al,Cu-Ni-Si alloys,92.25,0.5,0.0,0.0,0.0,0,0.0,0.0,0.1,0.0,0,0,0.15,0,0,0,0,6.0,0.0,0,0,1.0,0.0,0.0,0.0,0.0,0.0,1253.0,823.0,3.0,36.0
Cu-6Ni-1Si-0.5Al,Cu-Ni-Si alloys,92.25,0.5,0.0,0.0,0.0,0,0.0,0.0,0.1,0.0,0,0,0.15,0,0,0,0,6.0,0.0,0,0,1.0,0.0,0.0,0.0,0.0,0.0,1253.0,823.0,4.0,37.0
Cu-6Ni-1Si-0.5Al,Cu-Ni-Si alloys,92.25,0.5,0.0,0.0,0.0,0,0.0,0.0,0.1,0.0,0,0,0.15,0,0,0,0,6.0,0.0,0,0,1.0,0.0,0.0,0.0,0.0,0.0,1253.0,823.0,5.0,36.0
Cu-6Ni-1Si-0.5Al,Cu-Ni-Si alloys,92.25,0.5,0.0,0.0,0.0,0,0.0,0.0,0.1,0.0,0,0,0.15,0,0,0,0,6.0,0.0,0,0,1.0,0.0,0.0,0.0,0.0,0.0,1253.0,823.0,6.0,36.0
Cu-6Ni-1Si-0.5Al,Cu-Ni-Si alloys,92.25,0.5,0.0,0.0,0.0,0,0.0,0.0,0.1,0.0,0,0,0.15,0,0,0,0,6.0,0.0,0,0,1.0,0.0,0.0,0.0,0.0,0.0,1253.0,823.0,8.0,36.0
Cu-6Ni-1Si-0.5Al,Cu-Ni-Si alloys,92.25,0.5,0.0,0.0,0.0,0,0.0,0.0,0.1,0.0,0,0,0.15,0,0,0,0,6.0,0.0,0,0,1.0,0.0,0.0,0.0,0.0,0.0,1253.0,673.0,0.083,32.0
Cu-6Ni-1Si-0.5Al,Cu-Ni-Si alloys,92.25,0.5,0.0,0.0,0.0,0,0.0,0.0,0.1,0.0,0,0,0.15,0,0,0,0,6.0,0.0,0,0,1.0,0.0,0.0,0.0,0.0,0.0,1253.0,673.0,0.25,33.0
Cu-6Ni-1Si-0.5Al,Cu-Ni-Si alloys,92.25,0.5,0.0,0.0,0.0,0,0.0,0.0,0.1,0.0,0,0,0.15,0,0,0,0,6.0,0.0,0,0,1.0,0.0,0.0,0.0,0.0,0.0,1253.0,673.0,0.5,34.0
Cu-6Ni-1Si-0.5Al,Cu-Ni-Si alloys,92.25,0.5,0.0,0.0,0.0,0,0.0,0.0,0.1,0.0,0,0,0.15,0,0,0,0,6.0,0.0,0,0,1.0,0.0,0.0,0.0,0.0,0.0,1253.0,673.0,0.75,34.0
Cu-6Ni-1Si-0.5Al,Cu-Ni-Si alloys,92.25,0.5,0.0,0.0,0.0,0,0.0,0.0,0.1,0.0,0,0,0.15,0,0,0,0,6.0,0.0,0,0,1.0,0.0,0.0,0.0,0.0,0.0,1253.0,673.0,1.0,34.0
Cu-6Ni-1Si-0.5Al,Cu-Ni-Si alloys,92.25,0.5,0.0,0.0,0.0,0,0.0,0.0,0.1,0.0,0,0,0.15,0,0,0,0,6.0,0.0,0,0,1.0,0.0,0.0,0.0,0.0,0.0,1253.0,673.0,1.5,35.0
Cu-6Ni-1Si-0.5Al,Cu-Ni-Si alloys,92.25,0.5,0.0,0.0,0.0,0,0.0,0.0,0.1,0.0,0,0,0.15,0,0,0,0,6.0,0.0,0,0,1.0,0.0,0.0,0.0,0.0,0.0,1253.0,673.0,2.0,35.0
Cu-6Ni-1Si-0.5Al,Cu-Ni-Si alloys,92.25,0.5,0.0,0.0,0.0,0,0.0,0.0,0.1,0.0,0,0,0.15,0,0,0,0,6.0,0.0,0,0,1.0,0.0,0.0,0.0,0.0,0.0,1253.0,673.0,3.0,36.0
Cu-6Ni-1Si-0.5Al,Cu-Ni-Si alloys,92.25,0.5,0.0,0.0,0.0,0,0.0,0.0,0.1,0.0,0,0,0.15,0,0,0,0,6.0,0.0,0,0,1.0,0.0,0.0,0.0,0.0,0.0,1253.0,673.0,4.0,37.0
Cu-6Ni-1Si-0.5Al,Cu-Ni-Si alloys,92.25,0.5,0.0,0.0,0.0,0,0.0,0.0,0.1,0.0,0,0,0.15,0,0,0,0,6.0,0.0,0,0,1.0,0.0,0.0,0.0,0.0,0.0,1253.0,673.0,5.0,37.0
Cu-6Ni-1Si-0.5Al,Cu-Ni-Si alloys,92.25,0.5,0.0,0.0,0.0,0,0.0,0.0,0.1,0.0,0,0,0.15,0,0,0,0,6.0,0.0,0,0,1.0,0.0,0.0,0.0,0.0,0.0,1253.0,673.0,6.0,37.0
Cu-6Ni-1Si-0.5Al,Cu-Ni-Si alloys,92.25,0.5,0.0,0.0,0.0,0,0.0,0.0,0.1,0.0,0,0,0.15,0,0,0,0,6.0,0.0,0,0,1.0,0.0,0.0,0.0,0.0,0.0,1253.0,673.0,8.0,38.0
Cu-6Ni-1Si-0.5Al,Cu-Ni-Si alloys,92.25,0.5,0.0,0.0,0.0,0,0.0,0.0,0.1,0.0,0,0,0.15,0,0,0,0,6.0,0.0,0,0,1.0,0.0,0.0,0.0,0.0,0.0,1253.0,723.0,0.083,34.0
Cu-6Ni-1Si-0.5Al,Cu-Ni-Si alloys,92.25,0.5,0.0,0.0,0.0,0,0.0,0.0,0.1,0.0,0,0,0.15,0,0,0,0,6.0,0.0,0,0,1.0,0.0,0.0,0.0,0.0,0.0,1253.0,723.0,0.25,35.0
Cu-6Ni-1Si-0.5Al,Cu-Ni-Si alloys,92.25,0.5,0.0,0.0,0.0,0,0.0,0.0,0.1,0.0,0,0,0.15,0,0,0,0,6.0,0.0,0,0,1.0,0.0,0.0,0.0,0.0,0.0,1253.0,723.0,0.5,35.0
Cu-6Ni-1Si-0.5Al,Cu-Ni-Si alloys,92.25,0.5,0.0,0.0,0.0,0,0.0,0.0,0.1,0.0,0,0,0.15,0,0,0,0,6.0,0.0,0,0,1.0,0.0,0.0,0.0,0.0,0.0,1253.0,723.0,0.75,36.0
Cu-6Ni-1Si-0.5Al,Cu-Ni-Si alloys,92.25,0.5,0.0,0.0,0.0,0,0.0,0.0,0.1,0.0,0,0,0.15,0,0,0,0,6.0,0.0,0,0,1.0,0.0,0.0,0.0,0.0,0.0,1253.0,723.0,1.0,36.0
Cu-6Ni-1Si-0.5Al,Cu-Ni-Si alloys,92.25,0.5,0.0,0.0,0.0,0,0.0,0.0,0.1,0.0,0,0,0.15,0,0,0,0,6.0,0.0,0,0,1.0,0.0,0.0,0.0,0.0,0.0,1253.0,723.0,1.5,36.0
Cu-6Ni-1Si-0.5Al,Cu-Ni-Si alloys,92.25,0.5,0.0,0.0,0.0,0,0.0,0.0,0.1,0.0,0,0,0.15,0,0,0,0,6.0,0.0,0,0,1.0,0.0,0.0,0.0,0.0,0.0,1253.0,723.0,2.0,37.0
Cu-6Ni-1Si-0.5Al,Cu-Ni-Si alloys,92.25,0.5,0.0,0.0,0.0,0,0.0,0.0,0.1,0.0,0,0,0.15,0,0,0,0,6.0,0.0,0,0,1.0,0.0,0.0,0.0,0.0,0.0,1253.0,723.0,3.0,38.0
Cu-6Ni-1Si-0.5Al,Cu-Ni-Si alloys,92.25,0.5,0.0,0.0,0.0,0,0.0,0.0,0.1,0.0,0,0,0.15,0,0,0,0,6.0,0.0,0,0,1.0,0.0,0.0,0.0,0.0,0.0,1253.0,723.0,4.0,38.0
Cu-6Ni-1Si-0.5Al,Cu-Ni-Si alloys,92.25,0.5,0.0,0.0,0.0,0,0.0,0.0,0.1,0.0,0,0,0.15,0,0,0,0,6.0,0.0,0,0,1.0,0.0,0.0,0.0,0.0,0.0,1253.0,723.0,5.0,39.0
Cu-6Ni-1Si-0.5Al,Cu-Ni-Si alloys,92.25,0.5,0.0,0.0,0.0,0,0.0,0.0,0.1,0.0,0,0,0.15,0,0,0,0,6.0,0.0,0,0,1.0,0.0,0.0,0.0,0.0,0.0,1253.0,723.0,6.0,40.0
Cu-6Ni-1Si-0.5Al,Cu-Ni-Si alloys,92.25,0.5,0.0,0.0,0.0,0,0.0,0.0,0.1,0.0,0,0,0.15,0,0,0,0,6.0,0.0,0,0,1.0,0.0,0.0,0.0,0.0,0.0,1253.0,723.0,8.0,41.0
Cu-6Ni-1Si-0.5Al,Cu-Ni-Si alloys,92.25,0.5,0.0,0.0,0.0,0,0.0,0.0,0.1,0.0,0,0,0.15,0,0,0,0,6.0,0.0,0,0,1.0,0.0,0.0,0.0,0.0,0.0,1253.0,773.0,0.083,33.0
Cu-6Ni-1Si-0.5Al,Cu-Ni-Si alloys,92.25,0.5,0.0,0.0,0.0,0,0.0,0.0,0.1,0.0,0,0,0.15,0,0,0,0,6.0,0.0,0,0,1.0,0.0,0.0,0.0,0.0,0.0,1253.0,773.0,0.25,35.0
Cu-6Ni-1Si-0.5Al,Cu-Ni-Si alloys,92.25,0.5,0.0,0.0,0.0,0,0.0,0.0,0.1,0.0,0,0,0.15,0,0,0,0,6.0,0.0,0,0,1.0,0.0,0.0,0.0,0.0,0.0,1253.0,773.0,0.5,35.0
Cu-6Ni-1Si-0.5Al,Cu-Ni-Si alloys,92.25,0.5,0.0,0.0,0.0,0,0.0,0.0,0.1,0.0,0,0,0.15,0,0,0,0,6.0,0.0,0,0,1.0,0.0,0.0,0.0,0.0,0.0,1253.0,773.0,0.75,35.0
Cu-6Ni-1Si-0.5Al,Cu-Ni-Si alloys,92.25,0.5,0.0,0.0,0.0,0,0.0,0.0,0.1,0.0,0,0,0.15,0,0,0,0,6.0,0.0,0,0,1.0,0.0,0.0,0.0,0.0,0.0,1253.0,773.0,1.0,36.0
Cu-6Ni-1Si-0.5Al,Cu-Ni-Si alloys,92.25,0.5,0.0,0.0,0.0,0,0.0,0.0,0.1,0.0,0,0,0.15,0,0,0,0,6.0,0.0,0,0,1.0,0.0,0.0,0.0,0.0,0.0,1253.0,773.0,1.5,37.0
Cu-6Ni-1Si-0.5Al,Cu-Ni-Si alloys,92.25,0.5,0.0,0.0,0.0,0,0.0,0.0,0.1,0.0,0,0,0.15,0,0,0,0,6.0,0.0,0,0,1.0,0.0,0.0,0.0,0.0,0.0,1253.0,773.0,2.0,37.0
Cu-6Ni-1Si-0.5Al,Cu-Ni-Si alloys,92.25,0.5,0.0,0.0,0.0,0,0.0,0.0,0.1,0.0,0,0,0.15,0,0,0,0,6.0,0.0,0,0,1.0,0.0,0.0,0.0,0.0,0.0,1253.0,773.0,3.0,38.0
Cu-6Ni-1Si-0.5Al,Cu-Ni-Si alloys,92.25,0.5,0.0,0.0,0.0,0,0.0,0.0,0.1,0.0,0,0,0.15,0,0,0,0,6.0,0.0,0,0,1.0,0.0,0.0,0.0,0.0,0.0,1253.0,773.0,4.0,40.0
Cu-6Ni-1Si-0.5Al,Cu-Ni-Si alloys,92.25,0.5,0.0,0.0,0.0,0,0.0,0.0,0.1,0.0,0,0,0.15,0,0,0,0,6.0,0.0,0,0,1.0,0.0,0.0,0.0,0.0,0.0,1253.0,773.0,5.0,41.0
Cu-6Ni-1Si-0.5Al,Cu-Ni-Si alloys,92.25,0.5,0.0,0.0,0.0,0,0.0,0.0,0.1,0.0,0,0,0.15,0,0,0,0,6.0,0.0,0,0,1.0,0.0,0.0,0.0,0.0,0.0,1253.0,773.0,6.0,42.0
Cu-6Ni-1Si-0.5Al,Cu-Ni-Si alloys,92.25,0.5,0.0,0.0,0.0,0,0.0,0.0,0.1,0.0,0,0,0.15,0,0,0,0,6.0,0.0,0,0,1.0,0.0,0.0,0.0,0.0,0.0,1253.0,773.0,8.0,43.0
Cu-6Ni-1Si-0.5Al,Cu-Ni-Si alloys,92.25,0.5,0.0,0.0,0.0,0,0.0,0.0,0.1,0.0,0,0,0.15,0,0,0,0,6.0,0.0,0,0,1.0,0.0,0.0,0.0,0.0,0.0,1253.0,823.0,0.083,33.0
Cu-6Ni-1Si-0.5Al,Cu-Ni-Si alloys,92.25,0.5,0.0,0.0,0.0,0,0.0,0.0,0.1,0.0,0,0,0.15,0,0,0,0,6.0,0.0,0,0,1.0,0.0,0.0,0.0,0.0,0.0,1253.0,823.0,0.25,34.0
Cu-6Ni-1Si-0.5Al,Cu-Ni-Si alloys,92.25,0.5,0.0,0.0,0.0,0,0.0,0.0,0.1,0.0,0,0,0.15,0,0,0,0,6.0,0.0,0,0,1.0,0.0,0.0,0.0,0.0,0.0,1253.0,823.0,0.5,36.0
Cu-6Ni-1Si-0.5Al,Cu-Ni-Si alloys,92.25,0.5,0.0,0.0,0.0,0,0.0,0.0,0.1,0.0,0,0,0.15,0,0,0,0,6.0,0.0,0,0,1.0,0.0,0.0,0.0,0.0,0.0,1253.0,823.0,0.75,36.0
Cu-6Ni-1Si-0.5Al,Cu-Ni-Si alloys,92.25,0.5,0.0,0.0,0.0,0,0.0,0.0,0.1,0.0,0,0,0.15,0,0,0,0,6.0,0.0,0,0,1.0,0.0,0.0,0.0,0.0,0.0,1253.0,823.0,1.0,37.0
Cu-6Ni-1Si-0.5Al,Cu-Ni-Si alloys,92.25,0.5,0.0,0.0,0.0,0,0.0,0.0,0.1,0.0,0,0,0.15,0,0,0,0,6.0,0.0,0,0,1.0,0.0,0.0,0.0,0.0,0.0,1253.0,823.0,1.5,38.0
Cu-6Ni-1Si-0.5Al,Cu-Ni-Si alloys,92.25,0.5,0.0,0.0,0.0,0,0.0,0.0,0.1,0.0,0,0,0.15,0,0,0,0,6.0,0.0,0,0,1.0,0.0,0.0,0.0,0.0,0.0,1253.0,823.0,2.0,38.0
Cu-6Ni-1Si-0.5Al,Cu-Ni-Si alloys,92.25,0.5,0.0,0.0,0.0,0,0.0,0.0,0.1,0.0,0,0,0.15,0,0,0,0,6.0,0.0,0,0,1.0,0.0,0.0,0.0,0.0,0.0,1253.0,823.0,3.0,38.0
Cu-6Ni-1Si-0.5Al,Cu-Ni-Si alloys,92.25,0.5,0.0,0.0,0.0,0,0.0,0.0,0.1,0.0,0,0,0.15,0,0,0,0,6.0,0.0,0,0,1.0,0.0,0.0,0.0,0.0,0.0,1253.0,823.0,4.0,38.0
Cu-6Ni-1Si-0.5Al,Cu-Ni-Si alloys,92.25,0.5,0.0,0.0,0.0,0,0.0,0.0,0.1,0.0,0,0,0.15,0,0,0,0,6.0,0.0,0,0,1.0,0.0,0.0,0.0,0.0,0.0,1253.0,823.0,5.0,38.0
Cu-6Ni-1Si-0.5Al,Cu-Ni-Si alloys,92.25,0.5,0.0,0.0,0.0,0,0.0,0.0,0.1,0.0,0,0,0.15,0,0,0,0,6.0,0.0,0,0,1.0,0.0,0.0,0.0,0.0,0.0,1253.0,823.0,6.0,38.0
Cu-6Ni-1Si-0.5Al,Cu-Ni-Si alloys,92.25,0.5,0.0,0.0,0.0,0,0.0,0.0,0.1,0.0,0,0,0.15,0,0,0,0,6.0,0.0,0,0,1.0,0.0,0.0,0.0,0.0,0.0,1253.0,823.0,8.0,38.0
Cu-6Ni-1Si-0.5Al,Cu-Ni-Si alloys,92.25,0.5,0.0,0.0,0.0,0,0.0,0.0,0.1,0.0,0,0,0.15,0,0,0,0,6.0,0.0,0,0,1.0,0.0,0.0,0.0,0.0,0.0,1253.0,673.0,0.083,34.0
Cu-6Ni-1Si-0.5Al,Cu-Ni-Si alloys,92.25,0.5,0.0,0.0,0.0,0,0.0,0.0,0.1,0.0,0,0,0.15,0,0,0,0,6.0,0.0,0,0,1.0,0.0,0.0,0.0,0.0,0.0,1253.0,673.0,0.25,35.0
Cu-6Ni-1Si-0.5Al,Cu-Ni-Si alloys,92.25,0.5,0.0,0.0,0.0,0,0.0,0.0,0.1,0.0,0,0,0.15,0,0,0,0,6.0,0.0,0,0,1.0,0.0,0.0,0.0,0.0,0.0,1253.0,673.0,0.5,36.0
Cu-6Ni-1Si-0.5Al,Cu-Ni-Si alloys,92.25,0.5,0.0,0.0,0.0,0,0.0,0.0,0.1,0.0,0,0,0.15,0,0,0,0,6.0,0.0,0,0,1.0,0.0,0.0,0.0,0.0,0.0,1253.0,673.0,0.75,36.0
Cu-6Ni-1Si-0.5Al,Cu-Ni-Si alloys,92.25,0.5,0.0,0.0,0.0,0,0.0,0.0,0.1,0.0,0,0,0.15,0,0,0,0,6.0,0.0,0,0,1.0,0.0,0.0,0.0,0.0,0.0,1253.0,673.0,1.0,37.0
Cu-6Ni-1Si-0.5Al,Cu-Ni-Si alloys,92.25,0.5,0.0,0.0,0.0,0,0.0,0.0,0.1,0.0,0,0,0.15,0,0,0,0,6.0,0.0,0,0,1.0,0.0,0.0,0.0,0.0,0.0,1253.0,673.0,1.5,37.0
Cu-6Ni-1Si-0.5Al,Cu-Ni-Si alloys,92.25,0.5,0.0,0.0,0.0,0,0.0,0.0,0.1,0.0,0,0,0.15,0,0,0,0,6.0,0.0,0,0,1.0,0.0,0.0,0.0,0.0,0.0,1253.0,673.0,2.0,37.0
Cu-6Ni-1Si-0.5Al,Cu-Ni-Si alloys,92.25,0.5,0.0,0.0,0.0,0,0.0,0.0,0.1,0.0,0,0,0.15,0,0,0,0,6.0,0.0,0,0,1.0,0.0,0.0,0.0,0.0,0.0,1253.0,673.0,3.0,38.0
Cu-6Ni-1Si-0.5Al,Cu-Ni-Si alloys,92.25,0.5,0.0,0.0,0.0,0,0.0,0.0,0.1,0.0,0,0,0.15,0,0,0,0,6.0,0.0,0,0,1.0,0.0,0.0,0.0,0.0,0.0,1253.0,673.0,4.0,39.0
Cu-6Ni-1Si-0.5Al,Cu-Ni-Si alloys,92.25,0.5,0.0,0.0,0.0,0,0.0,0.0,0.1,0.0,0,0,0.15,0,0,0,0,6.0,0.0,0,0,1.0,0.0,0.0,0.0,0.0,0.0,1253.0,673.0,5.0,39.0
Cu-6Ni-1Si-0.5Al,Cu-Ni-Si alloys,92.25,0.5,0.0,0.0,0.0,0,0.0,0.0,0.1,0.0,0,0,0.15,0,0,0,0,6.0,0.0,0,0,1.0,0.0,0.0,0.0,0.0,0.0,1253.0,673.0,6.0,39.0
Cu-6Ni-1Si-0.5Al,Cu-Ni-Si alloys,92.25,0.5,0.0,0.0,0.0,0,0.0,0.0,0.1,0.0,0,0,0.15,0,0,0,0,6.0,0.0,0,0,1.0,0.0,0.0,0.0,0.0,0.0,1253.0,673.0,8.0,40.0
Cu-6Ni-1Si-0.5Al,Cu-Ni-Si alloys,92.25,0.5,0.0,0.0,0.0,0,0.0,0.0,0.1,0.0,0,0,0.15,0,0,0,0,6.0,0.0,0,0,1.0,0.0,0.0,0.0,0.0,0.0,1253.0,723.0,0.083,34.0
Cu-6Ni-1Si-0.5Al,Cu-Ni-Si alloys,92.25,0.5,0.0,0.0,0.0,0,0.0,0.0,0.1,0.0,0,0,0.15,0,0,0,0,6.0,0.0,0,0,1.0,0.0,0.0,0.0,0.0,0.0,1253.0,723.0,0.25,36.0
Cu-6Ni-1Si-0.5Al,Cu-Ni-Si alloys,92.25,0.5,0.0,0.0,0.0,0,0.0,0.0,0.1,0.0,0,0,0.15,0,0,0,0,6.0,0.0,0,0,1.0,0.0,0.0,0.0,0.0,0.0,1253.0,723.0,0.5,36.0
Cu-6Ni-1Si-0.5Al,Cu-Ni-Si alloys,92.25,0.5,0.0,0.0,0.0,0,0.0,0.0,0.1,0.0,0,0,0.15,0,0,0,0,6.0,0.0,0,0,1.0,0.0,0.0,0.0,0.0,0.0,1253.0,723.0,0.75,36.0
Cu-6Ni-1Si-0.5Al,Cu-Ni-Si alloys,92.25,0.5,0.0,0.0,0.0,0,0.0,0.0,0.1,0.0,0,0,0.15,0,0,0,0,6.0,0.0,0,0,1.0,0.0,0.0,0.0,0.0,0.0,1253.0,723.0,1.0,37.0
Cu-6Ni-1Si-0.5Al,Cu-Ni-Si alloys,92.25,0.5,0.0,0.0,0.0,0,0.0,0.0,0.1,0.0,0,0,0.15,0,0,0,0,6.0,0.0,0,0,1.0,0.0,0.0,0.0,0.0,0.0,1253.0,723.0,1.5,37.0
Cu-6Ni-1Si-0.5Al,Cu-Ni-Si alloys,92.25,0.5,0.0,0.0,0.0,0,0.0,0.0,0.1,0.0,0,0,0.15,0,0,0,0,6.0,0.0,0,0,1.0,0.0,0.0,0.0,0.0,0.0,1253.0,723.0,2.0,38.0
Cu-6Ni-1Si-0.5Al,Cu-Ni-Si alloys,92.25,0.5,0.0,0.0,0.0,0,0.0,0.0,0.1,0.0,0,0,0.15,0,0,0,0,6.0,0.0,0,0,1.0,0.0,0.0,0.0,0.0,0.0,1253.0,723.0,3.0,38.0
Cu-6Ni-1Si-0.5Al,Cu-Ni-Si alloys,92.25,0.5,0.0,0.0,0.0,0,0.0,0.0,0.1,0.0,0,0,0.15,0,0,0,0,6.0,0.0,0,0,1.0,0.0,0.0,0.0,0.0,0.0,1253.0,723.0,4.0,39.0
Cu-6Ni-1Si-0.5Al,Cu-Ni-Si alloys,92.25,0.5,0.0,0.0,0.0,0,0.0,0.0,0.1,0.0,0,0,0.15,0,0,0,0,6.0,0.0,0,0,1.0,0.0,0.0,0.0,0.0,0.0,1253.0,723.0,5.0,40.0
Cu-6Ni-1Si-0.5Al,Cu-Ni-Si alloys,92.25,0.5,0.0,0.0,0.0,0,0.0,0.0,0.1,0.0,0,0,0.15,0,0,0,0,6.0,0.0,0,0,1.0,0.0,0.0,0.0,0.0,0.0,1253.0,723.0,6.0,40.0
Cu-6Ni-1Si-0.5Al,Cu-Ni-Si alloys,92.25,0.5,0.0,0.0,0.0,0,0.0,0.0,0.1,0.0,0,0,0.15,0,0,0,0,6.0,0.0,0,0,1.0,0.0,0.0,0.0,0.0,0.0,1253.0,723.0,8.0,41.0
Cu-6Ni-1Si-0.5Al,Cu-Ni-Si alloys,92.25,0.5,0.0,0.0,0.0,0,0.0,0.0,0.1,0.0,0,0,0.15,0,0,0,0,6.0,0.0,0,0,1.0,0.0,0.0,0.0,0.0,0.0,1253.0,773.0,0.083,31.0
Cu-6Ni-1Si-0.5Al,Cu-Ni-Si alloys,92.25,0.5,0.0,0.0,0.0,0,0.0,0.0,0.1,0.0,0,0,0.15,0,0,0,0,6.0,0.0,0,0,1.0,0.0,0.0,0.0,0.0,0.0,1253.0,773.0,0.25,32.0
Cu-6Ni-1Si-0.5Al,Cu-Ni-Si alloys,92.25,0.5,0.0,0.0,0.0,0,0.0,0.0,0.1,0.0,0,0,0.15,0,0,0,0,6.0,0.0,0,0,1.0,0.0,0.0,0.0,0.0,0.0,1253.0,773.0,0.5,34.0
Cu-6Ni-1Si-0.5Al,Cu-Ni-Si alloys,92.25,0.5,0.0,0.0,0.0,0,0.0,0.0,0.1,0.0,0,0,0.15,0,0,0,0,6.0,0.0,0,0,1.0,0.0,0.0,0.0,0.0,0.0,1253.0,773.0,0.75,35.0
Cu-6Ni-1Si-0.5Al,Cu-Ni-Si alloys,92.25,0.5,0.0,0.0,0.0,0,0.0,0.0,0.1,0.0,0,0,0.15,0,0,0,0,6.0,0.0,0,0,1.0,0.0,0.0,0.0,0.0,0.0,1253.0,773.0,1.0,36.0
Cu-6Ni-1Si-0.5Al,Cu-Ni-Si alloys,92.25,0.5,0.0,0.0,0.0,0,0.0,0.0,0.1,0.0,0,0,0.15,0,0,0,0,6.0,0.0,0,0,1.0,0.0,0.0,0.0,0.0,0.0,1253.0,773.0,1.5,37.0
Cu-6Ni-1Si-0.5Al,Cu-Ni-Si alloys,92.25,0.5,0.0,0.0,0.0,0,0.0,0.0,0.1,0.0,0,0,0.15,0,0,0,0,6.0,0.0,0,0,1.0,0.0,0.0,0.0,0.0,0.0,1253.0,773.0,2.0,38.0
Cu-6Ni-1Si-0.5Al,Cu-Ni-Si alloys,92.25,0.5,0.0,0.0,0.0,0,0.0,0.0,0.1,0.0,0,0,0.15,0,0,0,0,6.0,0.0,0,0,1.0,0.0,0.0,0.0,0.0,0.0,1253.0,773.0,3.0,40.0
Cu-6Ni-1Si-0.5Al,Cu-Ni-Si alloys,92.25,0.5,0.0,0.0,0.0,0,0.0,0.0,0.1,0.0,0,0,0.15,0,0,0,0,6.0,0.0,0,0,1.0,0.0,0.0,0.0,0.0,0.0,1253.0,773.0,4.0,41.0
Cu-6Ni-1Si-0.5Al,Cu-Ni-Si alloys,92.25,0.5,0.0,0.0,0.0,0,0.0,0.0,0.1,0.0,0,0,0.15,0,0,0,0,6.0,0.0,0,0,1.0,0.0,0.0,0.0,0.0,0.0,1253.0,773.0,5.0,41.0
Cu-6Ni-1Si-0.5Al,Cu-Ni-Si alloys,92.25,0.5,0.0,0.0,0.0,0,0.0,0.0,0.1,0.0,0,0,0.15,0,0,0,0,6.0,0.0,0,0,1.0,0.0,0.0,0.0,0.0,0.0,1253.0,773.0,6.0,42.0
Cu-6Ni-1Si-0.5Al,Cu-Ni-Si alloys,92.25,0.5,0.0,0.0,0.0,0,0.0,0.0,0.1,0.0,0,0,0.15,0,0,0,0,6.0,0.0,0,0,1.0,0.0,0.0,0.0,0.0,0.0,1253.0,773.0,8.0,42.0
Cu-6Ni-1Si-0.5Al,Cu-Ni-Si alloys,92.25,0.5,0.0,0.0,0.0,0,0.0,0.0,0.1,0.0,0,0,0.15,0,0,0,0,6.0,0.0,0,0,1.0,0.0,0.0,0.0,0.0,0.0,1253.0,823.0,0.083,34.0
