Repository: nguyendangnamphong/data

Thông tin, báo cáo về sinh đôi tại Hoa Kỳ năm 1989-1991.      
Dữ liệu thô được lấy từ đây:        
http://www.nber.org/data/linked-birth-infant-death-data-vital-statistics-data.html      

Cụ thể là các tệp này:      
http://www.nber.org/lbid/1989/linkco1989us_den.csv.zip     
http://www.nber.org/lbid/1990/linkco1990us_den.csv.zip     
http://www.nber.org/lbid/1991/linkco1991us_den.csv.zip     

Hướng dẫn về tập dữ liệu có tại đây:       
http://www.nber.org/lbid/docs/LinkCO89Guide.pdf       

Ý tưởng về tập dữ liệu dựa trên bài báo:       
Almond, Douglas, Kenneth Y. Chay và David S. Lee. "Chi phí cho trẻ sinh nhẹ cân."       

Tạp chí Kinh tế Quý 120.3 (2005): 1031-1083.

File: final_data.csv (part 3 of 3)
Alloy_Name,Alloy_Type,Cu,Al,Cr,Mg,Ni,Si,Solid_Solution_Temp_K,Aging_Temp_K,Aging_Time_h,Electrical_Conductivity_IACS
Cu-4.5Ni-1Si-1.2Co-0.15Mg,Cu-Ni-Si alloys,93.15,0,0,0.15,4.5,1,1253,723,1,26
Cu-4.5Ni-1Si-1.2Co-0.15Mg,Cu-Ni-Si alloys,93.15,0,0,0.15,4.5,1,1253,753,1,27
Cu-4.5Ni-1Si-1.2Co-0.15Mg,Cu-Ni-Si alloys,93.15,0,0,0.15,4.5,1,1253,673,0.25,22
Cu-4.5Ni-1Si-1.2Co-0.15Mg,Cu-Ni-Si alloys,93.15,0,0,0.15,4.5,1,1253,673,0.5,23
Cu-4.5Ni-1Si-1.2Co-0.15Mg,Cu-Ni-Si alloys,93.15,0,0,0.15,4.5,1,1253,673,1,24
Cu-4.5Ni-1Si-1.2Co-0.15Mg,Cu-Ni-Si alloys,93.15,0,0,0.15,4.5,1,1253,673,2,25
Cu-4.5Ni-1Si-1.2Co-0.15Mg,Cu-Ni-Si alloys,93.15,0,0,0.15,4.5,1,1253,673,6,29
Cu-4.5Ni-1Si-1.2Co-0.15Mg,Cu-Ni-Si alloys,93.15,0,0,0.15,4.5,1,1253,673,8,29
Cu-4.5Ni-1Si-1.2Co-0.15Mg,Cu-Ni-Si alloys,93.15,0,0,0.15,4.5,1,1253,723,0.25,23
Cu-4.5Ni-1Si-1.2Co-0.15Mg,Cu-Ni-Si alloys,93.15,0,0,0.15,4.5,1,1253,723,0.5,25
Cu-4.5Ni-1Si-1.2Co-0.15Mg,Cu-Ni-Si alloys,93.15,0,0,0.15,4.5,1,1253,723,2,28
Cu-4.5Ni-1Si-1.2Co-0.15Mg,Cu-Ni-Si alloys,93.15,0,0,0.15,4.5,1,1253,723,4,30
Cu-4.5Ni-1Si-1.2Co-0.15Mg,Cu-Ni-Si alloys,93.15,0,0,0.15,4.5,1,1253,723,6,31
Cu-4.5Ni-1Si-1.2Co-0.15Mg,Cu-Ni-Si alloys,93.15,0,0,0.15,4.5,1,1253,723,8,32
Cu-4.5Ni-1Si-1.2Co-0.15Mg,Cu-Ni-Si alloys,93.15,0,0,0.15,4.5,1,1253,753,0.25,24
Cu-4.5Ni-1Si-1.2Co-0.15Mg,Cu-Ni-Si alloys,93.15,0,0,0.15,4.5,1,1253,753,0.5,25
Cu-4.5Ni-1Si-1.2Co-0.15Mg,Cu-Ni-Si alloys,93.15,0,0,0.15,4.5,1,1253,753,2,29
Cu-4.5Ni-1Si-1.2Co-0.15Mg,Cu-Ni-Si alloys,93.15,0,0,0.15,4.5,1,1253,753,4,31
Cu-4.5Ni-1Si-1.2Co-0.15Mg,Cu-Ni-Si alloys,93.15,0,0,0.15,4.5,1,1253,753,6,32
Cu-4.5Ni-1Si-1.2Co-0.15Mg,Cu-Ni-Si alloys,93.15,0,0,0.15,4.5,1,1253,753,8,33
Cu-4.5Ni-1Si-1.2Co-0.15Mg,Cu-Ni-Si alloys,93.15,0,0,0.15,4.5,1,1253,673,0.5,28
Cu-4.5Ni-1Si-1.2Co-0.15Mg,Cu-Ni-Si alloys,93.15,0,0,0.15,4.5,1,1253,703,0.5,29
Cu-4.5Ni-1Si-1.2Co-0.15Mg,Cu-Ni-Si alloys,93.15,0,0,0.15,4.5,1,1253,723,0.333,30
Cu-4.5Ni-1Si-1.2Co-0.15Mg,Cu-Ni-Si alloys,93.15,0,0,0.15,4.5,1,1253,753,0.083,30
Cu-4.5Ni-1Si-1.2Co-0.15Mg,Cu-Ni-Si alloys,93.15,0,0,0.15,4.5,1,1253,673,0.033,23
Cu-4.5Ni-1Si-1.2Co-0.15Mg,Cu-Ni-Si alloys,93.15,0,0,0.15,4.5,1,1253,673,0.083,24
Cu-4.5Ni-1Si-1.2Co-0.15Mg,Cu-Ni-Si alloys,93.15,0,0,0.15,4.5,1,1253,673,0.167,25
Cu-4.5Ni-1Si-1.2Co-0.15Mg,Cu-Ni-Si alloys,93.15,0,0,0.15,4.5,1,1253,673,0.25,26
Cu-4.5Ni-1Si-1.2Co-0.15Mg,Cu-Ni-Si alloys,93.15,0,0,0.15,4.5,1,1253,673,0.333,27
Cu-4.5Ni-1Si-1.2Co-0.15Mg,Cu-Ni-Si alloys,93.15,0,0,0.15,4.5,1,1253,673,0.75,29
Cu-4.5Ni-1Si-1.2Co-0.15Mg,Cu-Ni-Si alloys,93.15,0,0,0.15,4.5,1,1253,673,1,30
Cu-4.5Ni-1Si-1.2Co-0.15Mg,Cu-Ni-Si alloys,93.15,0,0,0.15,4.5,1,1253,673,1.5,31
Cu-4.5Ni-1Si-1.2Co-0.15Mg,Cu-Ni-Si alloys,93.15,0,0,0.15,4.5,1,1253,703,0.033,25
Cu-4.5Ni-1Si-1.2Co-0.15Mg,Cu-Ni-Si alloys,93.15,0,0,0.15,4.5,1,1253,703,0.083,26
Cu-4.5Ni-1Si-1.2Co-0.15Mg,Cu-Ni-Si alloys,93.15,0,0,0.15,4.5,1,1253,703,0.167,27
Cu-4.5Ni-1Si-1.2Co-0.15Mg,Cu-Ni-Si alloys,93.15,0,0,0.15,4.5,1,1253,703,0.25,28
Cu-4.5Ni-1Si-1.2Co-0.15Mg,Cu-Ni-Si alloys,93.15,0,0,0.15,4.5,1,1253,703,0.333,29
Cu-4.5Ni-1Si-1.2Co-0.15Mg,Cu-Ni-Si alloys,93.15,0,0,0.15,4.5,1,1253,703,0.75,31
Cu-4.5Ni-1Si-1.2Co-0.15Mg,Cu-Ni-Si alloys,93.15,0,0,0.15,4.5,1,1253,703,1,31
Cu-4.5Ni-1Si-1.2Co-0.15Mg,Cu-Ni-Si alloys,93.15,0,0,0.15,4.5,1,1253,703,1.5,32
Cu-4.5Ni-1Si-1.2Co-0.15Mg,Cu-Ni-Si alloys,93.15,0,0,0.15,4.5,1,1253,723,0.033,26
Cu-4.5Ni-1Si-1.2Co-0.15Mg,Cu-Ni-Si alloys,93.15,0,0,0.15,4.5,1,1253,723,0.083,28
Cu-4.5Ni-1Si-1.2Co-0.15Mg,Cu-Ni-Si alloys,93.15,0,0,0.15,4.5,1,1253,723,0.167,29
Cu-4.5Ni-1Si-1.2Co-0.15Mg,Cu-Ni-Si alloys,93.15,0,0,0.15,4.5,1,1253,723,0.25,30
Cu-4.5Ni-1Si-1.2Co-0.15Mg,Cu-Ni-Si alloys,93.15,0,0,0.15,4.5,1,1253,723,0.5,31
Cu-4.5Ni-1Si-1.2Co-0.15Mg,Cu-Ni-Si alloys,93.15,0,0,0.15,4.5,1,1253,723,0.75,31
Cu-4.5Ni-1Si-1.2Co-0.15Mg,Cu-Ni-Si alloys,93.15,0,0,0.15,4.5,1,1253,723,1,32
Cu-4.5Ni-1Si-1.2Co-0.15Mg,Cu-Ni-Si alloys,93.15,0,0,0.15,4.5,1,1253,723,1.5,33
Cu-4.5Ni-1Si-1.2Co-0.15Mg,Cu-Ni-Si alloys,93.15,0,0,0.15,4.5,1,1253,753,0.033,27
Cu-4.5Ni-1Si-1.2Co-0.15Mg,Cu-Ni-Si alloys,93.15,0,0,0.15,4.5,1,1253,753,0.167,31
Cu-4.5Ni-1Si-1.2Co-0.15Mg,Cu-Ni-Si alloys,93.15,0,0,0.15,4.5,1,1253,753,0.25,33
Cu-4.5Ni-1Si-1.2Co-0.15Mg,Cu-Ni-Si alloys,93.15,0,0,0.15,4.5,1,1253,753,0.333,34
Cu-4.5Ni-1Si-1.2Co-0.15Mg,Cu-Ni-Si alloys,93.15,0,0,0.15,4.5,1,1253,753,0.5,35
Cu-4.5Ni-1Si-1.2Co-0.15Mg,Cu-Ni-Si alloys,93.15,0,0,0.15,4.5,1,1253,753,0.75,36
Cu-4.5Ni-1Si-1.2Co-0.15Mg,Cu-Ni-Si alloys,93.15,0,0,0.15,4.5,1,1253,753,1,36
Cu-4.5Ni-1Si-1.2Co-0.15Mg,Cu-Ni-Si alloys,93.15,0,0,0.15,4.5,1,1253,753,1.5,36
Cu-3.91Ni-0.93Si,Cu-Ni-Si alloys,95.16,0,0,0,3.91,0.93,1223,723,4,52
Cu-3.52Ni-0.94Si-0.35Cr,Cu-Ni-Si alloys,95.19,0,0.35,0,3.52,0.94,1223,723,1,32
Cu-3.52Ni-0.94Si-0.35Cr,Cu-Ni-Si alloys,95.19,0,0.35,0,3.52,0.94,1223,723,2,33
Cu-3.52Ni-0.94Si-0.35Cr,Cu-Ni-Si alloys,95.19,0,0.35,0,3.52,0.94,1223,723,3,36
Cu-3.52Ni-0.94Si-0.35Cr,Cu-Ni-Si alloys,95.19,0,0.35,0,3.52,0.94,1223,723,4,36
Cu-3.52Ni-0.94Si-0.35Cr,Cu-Ni-Si alloys,95.19,0,0.35,0,3.52,0.94,1223,723,8,37
Cu-3.52Ni-0.94Si-0.35Cr,Cu-Ni-Si alloys,95.19,0,0.35,0,3.52,0.94,1223,723,24,37
Cu-3.52Ni-0.93Si-0.37Fe,Cu-Ni-Si alloys,95.18,0,0,0,3.52,0.93,1223,723,1,24
Cu-3.52Ni-0.93Si-0.37Fe,Cu-Ni-Si alloys,95.18,0,0,0,3.52,0.93,1223,723,2,25
Cu-3.52Ni-0.93Si-0.37Fe,Cu-Ni-Si alloys,95.18,0,0,0,3.52,0.93,1223,723,3,35
Cu-3.52Ni-0.93Si-0.37Fe,Cu-Ni-Si alloys,95.18,0,0,0,3.52,0.93,1223,723,4,35
Cu-3.52Ni-0.93Si-0.37Fe,Cu-Ni-Si alloys,95.18,0,0,0,3.52,0.93,1223,723,8,38
Cu-3.52Ni-0.93Si-0.37Fe,Cu-Ni-Si alloys,95.18,0,0,0,3.52,0.93,1223,723,24,46
Cu-3.51Ni-0.93Si-0.64Mo,Cu-Ni-Si alloys,95.56,0,0,0,3.51,0.93,1223,723,4,37
Cu-3.32Ni-0.93Si-0.35Cr-0.30Zr,Cu-Ni-Si alloys,95.75,0,0,0,3.32,0.93,1223,723,4,36
Cu-3.32Ni-0.93Si-0.37Fe-0.30Zr,Cu-Ni-Si alloys,95.75,0,0,0,3.32,0.93,1223,723,4,35
Cu-4.95Ni-1.20Si,Cu-Ni-Si alloys,93.86,0,0,0,4.95,1.19,1223,723,4,49
Cu-4.95Ni-1.20Si,Cu-Ni-Si alloys,94.2,0,0,0,4.7,1.1,1223,723,4,51
Cu-4.95Ni-1.20Si,Cu-Ni-Si alloys,94.4,0,0,0,4.5,1.1,1223,723,4,51
Cu-4.95Ni-1.20Si,Cu-Ni-Si alloys,94.8,0,0,0,4.2,1,1223,723,4,51
Cu-4.95Ni-1.20Si,Cu-Ni-Si alloys,95.1,0,0,0,4,0.9,1223,723,4,52
Cu-4.95Ni-1.20Si,Cu-Ni-Si alloys,95.5,0,0,0,3.6,0.9,1223,723,4,51
Cu-4.95Ni-1.20Si,Cu-Ni-Si alloys,95.9,0,0,0,3.3,0.8,1223,723,4,50
Cu-4.95Ni-1.20Si,Cu-Ni-Si alloys,96.1,0,0,0,3.1,0.8,1223,723,4,51
Cu-4.95Ni-1.20Si,Cu-Ni-Si alloys,96.75,0,0,0,2.62,0.63,1223,723,4,39
Cu-4.95Ni-1.20Si,Cu-Ni-Si alloys,97.4,0,0,0,2.1,0.5,1223,723,4,40
Cu-4.95Ni-1.20Si,Cu-Ni-Si alloys,98.1,0,0,0,1.5,0.4,1223,723,4,48
Cu-4.1Ni-1Si,Cu-Ni-Si alloys,94.93,0,0,0,4.1,0.97,1173,723,1,27
Cu-4.1Ni-1Si,Cu-Ni-Si alloys,94.93,0,0,0,4.1,0.97,1173,723,2,29
Cu-4.1Ni-1Si,Cu-Ni-Si alloys,94.93,0,0,0,4.1,0.97,1173,723,4,32
Cu-4.1Ni-1Si,Cu-Ni-Si alloys,94.93,0,0,0,4.1,0.97,1173,723,8,34
Cu-4.1Ni-1Si,Cu-Ni-Si alloys,94.93,0,0,0,4.1,0.97,1173,723,16,38
Cu-4.1Ni-1Si,Cu-Ni-Si alloys,94.93,0,0,0,4.1,0.97,1173,723,25,43
Cu-4.1Ni-1Si,Cu-Ni-Si alloys,94.93,0,0,0,4.1,0.97,1173,723,48,46
Cu-4.1Ni-1Si,Cu-Ni-Si alloys,94.93,0,0,0,4.1,0.97,1173,723,120,50
Cu-4.1Ni-1Si,Cu-Ni-Si alloys,94.93,0,0,0,4.1,0.97,1173,723,240,52
Cu-4.1Ni-1Si,Cu-Ni-Si alloys,94.93,0,0,0,4.1,0.97,1173,723,408,52
Cu-2.8Ni-0.8Si-0.8Cr,Cu-Ni-Si alloys,95.6,0,0.8,0,2.8,0.8,1173,773,0.5,31
Cu-2.8Ni-0.8Si-0.8Cr,Cu-Ni-Si alloys,95.6,0,0.8,0,2.8,0.8,1173,773,1,37
Cu-2.8Ni-0.8Si-0.8Cr,Cu-Ni-Si alloys,95.6,0,0.8,0,2.8,0.8,1173,773,2,43
Cu-2.8Ni-0.8Si-0.8Cr,Cu-Ni-Si alloys,95.6,0,0.8,0,2.8,0.8,1173,773,3.5,47
Cu-2.8Ni-0.8Si-0.8Cr,Cu-Ni-Si alloys,95.6,0,0.8,0,2.8,0.8,1173,773,5,48
Cu-2Ni-0.5Si,Cu-Ni-Si alloys,97.56,0,0,0,1.92,0.52,1233,723,0.167,29
Cu-2Ni-0.5Si,Cu-Ni-Si alloys,97.56,0,0,0,1.92,0.52,1233,723,0.5,36
Cu-2Ni-0.5Si,Cu-Ni-Si alloys,97.56,0,0,0,1.92,0.52,1233,723,1,38
Cu-2Ni-0.5Si,Cu-Ni-Si alloys,97.56,0,0,0,1.92,0.52,1233,723,2,41
Cu-2Ni-0.5Si,Cu-Ni-Si alloys,97.56,0,0,0,1.92,0.52,1233,723,3,44
Cu-2Ni-0.5Si,Cu-Ni-Si alloys,97.56,0,0,0,1.92,0.52,1233,723,4,45
Cu-2Ni-0.5Si,Cu-Ni-Si alloys,97.56,0,0,0,1.92,0.52,1233,773,0.167,37
Cu-2Ni-0.5Si,Cu-Ni-Si alloys,97.56,0,0,0,1.92,0.52,1233,773,0.5,39
Cu-2Ni-0.5Si,Cu-Ni-Si alloys,97.56,0,0,0,1.92,0.52,1233,773,1.5,44
Cu-2Ni-0.5Si,Cu-Ni-Si alloys,97.56,0,0,0,1.92,0.52,1233,773,2,46
Cu-2Ni-0.5Si,Cu-Ni-Si alloys,97.56,0,0,0,1.92,0.52,1233,773,2.5,47
Cu-2Ni-0.5Si,Cu-Ni-Si alloys,97.56,0,0,0,1.92,0.52,1233,773,3,47
Cu-2Ni-0.5Si,Cu-Ni-Si alloys,97.56,0,0,0,1.92,0.52,1233,648,8,47
Cu-2Ni-0.5Si,Cu-Ni-Si alloys,97.56,0,0,0,1.92,0.52,1233,623,1,25
Cu-2Ni-0.5Si,Cu-Ni-Si alloys,97.56,0,0,0,1.92,0.52,1233,673,1,32
Cu-2Ni-0.5Si,Cu-Ni-Si alloys,97.56,0,0,0,1.92,0.52,1233,698,1,35
Cu-2Ni-0.5Si,Cu-Ni-Si alloys,97.56,0,0,0,1.92,0.52,1233,748,1,40
Cu-2Ni-0.5Si,Cu-Ni-Si alloys,97.56,0,0,0,1.92,0.52,1233,773,1,42
Cu-2Ni-0.5Si,Cu-Ni-Si alloys,97.56,0,0,0,1.92,0.52,1233,823,1,42
Cu-2Ni-0.5Si-0.15Zr,Cu-Ni-Si alloys,97.5,0,0,0,1.87,0.47,1233,723,0.167,32
Cu-2Ni-0.5Si-0.15Zr,Cu-Ni-Si alloys,97.5,0,0,0,1.87,0.47,1233,723,0.5,39
Cu-2Ni-0.5Si-0.15Zr,Cu-Ni-Si alloys,97.5,0,0,0,1.87,0.47,1233,723,1,41
Cu-2Ni-0.5Si-0.15Zr,Cu-Ni-Si alloys,97.5,0,0,0,1.87,0.47,1233,723,2,44
Cu-2Ni-0.5Si-0.15Zr,Cu-Ni-Si alloys,97.5,0,0,0,1.87,0.47,1233,723,3,46
Cu-2Ni-0.5Si-0.15Zr,Cu-Ni-Si alloys,97.5,0,0,0,1.87,0.47,1233,723,4,47
Cu-2Ni-0.5Si-0.15Zr,Cu-Ni-Si alloys,97.5,0,0,0,1.87,0.47,1233,773,0.167,37
Cu-2Ni-0.5Si-0.15Zr,Cu-Ni-Si alloys,97.5,0,0,0,1.87,0.47,1233,773,0.5,42
Cu-2Ni-0.5Si-0.15Zr,Cu-Ni-Si alloys,97.5,0,0,0,1.87,0.47,1233,773,1.5,46
Cu-2Ni-0.5Si-0.15Zr,Cu-Ni-Si alloys,97.5,0,0,0,1.87,0.47,1233,773,2,47
Cu-2Ni-0.5Si-0.15Zr,Cu-Ni-Si alloys,97.5,0,0,0,1.87,0.47,1233,773,2.5,49
Cu-2Ni-0.5Si-0.15Zr,Cu-Ni-Si alloys,97.5,0,0,0,1.87,0.47,1233,773,3,49
Cu-2Ni-0.5Si-0.15Zr,Cu-Ni-Si alloys,97.5,0,0,0,1.87,0.47,1233,648,8,48
Cu-2Ni-0.5Si-0.15Zr,Cu-Ni-Si alloys,97.5,0,0,0,1.87,0.47,1233,623,1,26
Cu-2Ni-0.5Si-0.15Zr,Cu-Ni-Si alloys,97.5,0,0,0,1.87,0.47,1233,673,1,33
Cu-2Ni-0.5Si-0.15Zr,Cu-Ni-Si alloys,97.5,0,0,0,1.87,0.47,1233,698,1,37
Cu-2Ni-0.5Si-0.15Zr,Cu-Ni-Si alloys,97.5,0,0,0,1.87,0.47,1233,748,1,42
Cu-2Ni-0.5Si-0.15Zr,Cu-Ni-Si alloys,97.5,0,0,0,1.87,0.47,1233,773,1,44
Cu-2Ni-0.5Si-0.15Zr,Cu-Ni-Si alloys,97.5,0,0,0,1.87,0.47,1233,823,1,45
Cu-2Ni-0.5Si-0.3Cr,Cu-Ni-Si alloys,97.29,0,0.4,0,1.83,0.49,1233,723,0.167,31
Cu-2Ni-0.5Si-0.3Cr,Cu-Ni-Si alloys,97.29,0,0.4,0,1.83,0.49,1233,723,0.5,36
Cu-2Ni-0.5Si-0.3Cr,Cu-Ni-Si alloys,97.29,0,0.4,0,1.83,0.49,1233,723,1,39
Cu-2Ni-0.5Si-0.3Cr,Cu-Ni-Si alloys,97.29,0,0.4,0,1.83,0.49,1233,723,2,43
Cu-2Ni-0.5Si-0.3Cr,Cu-Ni-Si alloys,97.29,0,0.4,0,1.83,0.49,1233,723,3,45
Cu-2Ni-0.5Si-0.3Cr,Cu-Ni-Si alloys,97.29,0,0.4,0,1.83,0.49,1233,723,4,47
Cu-2Ni-0.5Si-0.3Cr,Cu-Ni-Si alloys,97.29,0,0.4,0,1.83,0.49,1233,773,0.167,37
Cu-2Ni-0.5Si-0.3Cr,Cu-Ni-Si alloys,97.29,0,0.4,0,1.83,0.49,1233,773,0.5,42
Cu-2Ni-0.5Si-0.3Cr,Cu-Ni-Si alloys,97.29,0,0.4,0,1.83,0.49,1233,773,1.5,47
Cu-2Ni-0.5Si-0.3Cr,Cu-Ni-Si alloys,97.29,0,0.4,0,1.83,0.49,1233,773,2,48
Cu-2Ni-0.5Si-0.3Cr,Cu-Ni-Si alloys,97.29,0,0.4,0,1.83,0.49,1233,773,2.5,50
Cu-2Ni-0.5Si-0.3Cr,Cu-Ni-Si alloys,97.29,0,0.4,0,1.83,0.49,1233,773,3,50
Cu-2Ni-0.5Si-0.3Cr,Cu-Ni-Si alloys,97.29,0,0.4,0,1.83,0.49,1233,648,8,50
Cu-2Ni-0.5Si-0.3Cr,Cu-Ni-Si alloys,97.29,0,0.4,0,1.83,0.49,1233,623,1,25
Cu-2Ni-0.5Si-0.3Cr,Cu-Ni-Si alloys,97.29,0,0.4,0,1.83,0.49,1233,673,1,32
Cu-2Ni-0.5Si-0.3Cr,Cu-Ni-Si alloys,97.29,0,0.4,0,1.83,0.49,1233,698,1,36
Cu-2Ni-0.5Si-0.3Cr,Cu-Ni-Si alloys,97.29,0,0.4,0,1.83,0.49,1233,748,1,42
Cu-2Ni-0.5Si-0.3Cr,Cu-Ni-Si alloys,97.29,0,0.4,0,1.83,0.49,1233,773,1,44
Cu-2Ni-0.5Si-0.3Cr,Cu-Ni-Si alloys,97.29,0,0.4,0,1.83,0.49,1233,823,1,46
Cu-2Ni-0.5Si-0.15Cr-0.15Zr,Cu-Ni-Si alloys,97.06,0,0.22,0,1.88,0.6,1233,723,0.167,31
Cu-2Ni-0.5Si-0.15Cr-0.15Zr,Cu-Ni-Si alloys,97.06,0,0.22,0,1.88,0.6,1233,723,0.5,36
Cu-2Ni-0.5Si-0.15Cr-0.15Zr,Cu-Ni-Si alloys,97.06,0,0.22,0,1.88,0.6,1233,723,1,38
Cu-2Ni-0.5Si-0.15Cr-0.15Zr,Cu-Ni-Si alloys,97.06,0,0.22,0,1.88,0.6,1233,723,2,42
Cu-2Ni-0.5Si-0.15Cr-0.15Zr,Cu-Ni-Si alloys,97.06,0,0.22,0,1.88,0.6,1233,723,3,45
Cu-2Ni-0.5Si-0.15Cr-0.15Zr,Cu-Ni-Si alloys,97.06,0,0.22,0,1.88,0.6,1233,723,4,46
Cu-2Ni-0.5Si-0.15Cr-0.15Zr,Cu-Ni-Si alloys,97.06,0,0.22,0,1.88,0.6,1233,773,0.167,37
Cu-2Ni-0.5Si-0.15Cr-0.15Zr,Cu-Ni-Si alloys,97.06,0,0.22,0,1.88,0.6,1233,773,0.5,41
Cu-2Ni-0.5Si-0.15Cr-0.15Zr,Cu-Ni-Si alloys,97.06,0,0.22,0,1.88,0.6,1233,773,1.5,45
Cu-2Ni-0.5Si-0.15Cr-0.15Zr,Cu-Ni-Si alloys,97.06,0,0.22,0,1.88,0.6,1233,773,2,47
Cu-2Ni-0.5Si-0.15Cr-0.15Zr,Cu-Ni-Si alloys,97.06,0,0.22,0,1.88,0.6,1233,773,2.5,48
Cu-2Ni-0.5Si-0.15Cr-0.15Zr,Cu-Ni-Si alloys,97.06,0,0.22,0,1.88,0.6,1233,773,3,49
Cu-2Ni-0.5Si-0.15Cr-0.15Zr,Cu-Ni-Si alloys,97.06,0,0.22,0,1.88,0.6,1233,648,8,48
Cu-2Ni-0.5Si-0.15Cr-0.15Zr,Cu-Ni-Si alloys,97.06,0,0.22,0,1.88,0.6,1233,723,1,26
Cu-2Ni-0.5Si-0.15Cr-0.15Zr,Cu-Ni-Si alloys,97.06,0,0.22,0,1.88,0.6,1233,723,1,32
Cu-2Ni-0.5Si-0.15Cr-0.15Zr,Cu-Ni-Si alloys,97.06,0,0.22,0,1.88,0.6,1233,723,1,36
Cu-2Ni-0.5Si-0.15Cr-0.15Zr,Cu-Ni-Si alloys,97.06,0,0.22,0,1.88,0.6,1233,723,1,41
Cu-2Ni-0.5Si-0.15Cr-0.15Zr,Cu-Ni-Si alloys,97.06,0,0.22,0,1.88,0.6,1233,723,1,43
Cu-2Ni-0.5Si-0.15Cr-0.15Zr,Cu-Ni-Si alloys,97.06,0,0.22,0,1.88,0.6,1233,723,1,44
Cu-4Ni-1Si,Cu-Ni-Si alloys,95.05,0,0,0,4,0.95,1273,723,5,46
Cu-4Ni-1Si-0.02P,Cu-Ni-Si alloys,95.03,0,0,0,4,0.95,1273,723,5,36
Cu-4Ni-1Si-0.02P,Cu-Ni-Si alloys,95.03,0,0,0,4,0.95,1173,723,5,36
Cu-4Ni-1Si-0.02P,Cu-Ni-Si alloys,95.03,0,0,0,4,0.95,1273,723,5,36
Cu-4Ni-1Si-0.02P-0.02Cr,Cu-Ni-Si alloys,95.01,0,0.02,0,4,0.95,1273,723,5,35
Cu-4Ni-1Si-0.02P-0.02Cr,Cu-Ni-Si alloys,95.01,0,0.02,0,4,0.95,1273,723,5,35
Cu-4Ni-1Si-0.02P-0.02Cr,Cu-Ni-Si alloys,95.01,0,0.02,0,4,0.95,1273,723,5,35
Cu-1.9Ni-1Si-1Co-0.2Zr,Cu-Ni-Si alloys,95.84,0,0,0,1.9,1.04,1223,773,3,45
Cu-1.91Ni-0.47Si-0.035P,Cu-Ni-Si alloys,97.585,0,0,0,1.91,0.47,1223,673,0.25,28
Cu-1.91Ni-0.47Si-0.035P,Cu-Ni-Si alloys,97.585,0,0,0,1.91,0.47,1223,673,0.5,30
Cu-1.91Ni-0.47Si-0.035P,Cu-Ni-Si alloys,97.585,0,0,0,1.91,0.47,1223,673,1,30
Cu-1.91Ni-0.47Si-0.035P,Cu-Ni-Si alloys,97.585,0,0,0,1.91,0.47,1223,673,2,31
Cu-1.91Ni-0.47Si-0.035P,Cu-Ni-Si alloys,97.585,0,0,0,1.91,0.47,1223,673,4,33
Cu-1.91Ni-0.47Si-0.035P,Cu-Ni-Si alloys,97.585,0,0,0,1.91,0.47,1223,673,6,33
Cu-1.91Ni-0.47Si-0.035P,Cu-Ni-Si alloys,97.585,0,0,0,1.91,0.47,1223,723,0.25,31
Cu-1.91Ni-0.47Si-0.035P,Cu-Ni-Si alloys,97.585,0,0,0,1.91,0.47,1223,723,0.5,30
Cu-1.91Ni-0.47Si-0.035P,Cu-Ni-Si alloys,97.585,0,0,0,1.91,0.47,1223,723,1,31
Cu-1.91Ni-0.47Si-0.035P,Cu-Ni-Si alloys,97.585,0,0,0,1.91,0.47,1223,723,2,31
Cu-1.91Ni-0.47Si-0.035P,Cu-Ni-Si alloys,97.585,0,0,0,1.91,0.47,1223,723,4,33
Cu-1.91Ni-0.47Si-0.035P,Cu-Ni-Si alloys,97.585,0,0,0,1.91,0.47,1223,723,6,33
Cu-1.91Ni-0.47Si-0.035P,Cu-Ni-Si alloys,97.585,0,0,0,1.91,0.47,1223,773,0.25,27
Cu-1.91Ni-0.47Si-0.035P,Cu-Ni-Si alloys,97.585,0,0,0,1.91,0.47,1223,773,0.5,28
Cu-1.91Ni-0.47Si-0.035P,Cu-Ni-Si alloys,97.585,0,0,0,1.91,0.47,1223,773,1,30
Cu-1.91Ni-0.47Si-0.035P,Cu-Ni-Si alloys,97.585,0,0,0,1.91,0.47,1223,773,2,31
Cu-1.91Ni-0.47Si-0.035P,Cu-Ni-Si alloys,97.585,0,0,0,1.91,0.47,1223,773,4,32
Cu-1.91Ni-0.47Si-0.035P,Cu-Ni-Si alloys,97.585,0,0,0,1.91,0.47,1223,773,6,33
Cu-1.91Ni-0.47Si-0.035P,Cu-Ni-Si alloys,97.585,0,0,0,1.91,0.47,1223,723,0.25,31
Cu-1.91Ni-0.47Si-0.035P,Cu-Ni-Si alloys,97.585,0,0,0,1.91,0.47,1223,723,0.5,33
Cu-1.91Ni-0.47Si-0.035P,Cu-Ni-Si alloys,97.585,0,0,0,1.91,0.47,1223,723,1,34
Cu-1.91Ni-0.47Si-0.035P,Cu-Ni-Si alloys,97.585,0,0,0,1.91,0.47,1223,723,2,35
Cu-1.91Ni-0.47Si-0.035P,Cu-Ni-Si alloys,97.585,0,0,0,1.91,0.47,1223,723,4,38
Cu-1.91Ni-0.47Si-0.035P,Cu-Ni-Si alloys,97.585,0,0,0,1.91,0.47,1223,723,6,37
Cu-1.91Ni-0.47Si-0.035P,Cu-Ni-Si alloys,97.585,0,0,0,1.91,0.47,1173,693,0.25,48
Cu-1.91Ni-0.47Si-0.035P,Cu-Ni-Si alloys,97.585,0,0,0,1.91,0.47,1173,693,0.5,49
Cu-1.91Ni-0.47Si-0.035P,Cu-Ni-Si alloys,97.585,0,0,0,1.91,0.47,1173,693,1,50
Cu-1.91Ni-0.47Si-0.035P,Cu-Ni-Si alloys,97.585,0,0,0,1.91,0.47,1173,693,2,51
Cu-1.91Ni-0.47Si-0.035P,Cu-Ni-Si alloys,97.585,0,0,0,1.91,0.47,1173,693,4,51
Cu-1.91Ni-0.47Si-0.035P,Cu-Ni-Si alloys,97.585,0,0,0,1.91,0.47,1173,693,6,53
Cu-1.91Ni-0.47Si-0.035P,Cu-Ni-Si alloys,97.585,0,0,0,1.91,0.47,1223,723,0.25,32
Cu-1.91Ni-0.47Si-0.035P,Cu-Ni-Si alloys,97.585,0,0,0,1.91,0.47,1223,723,0.5,33
Cu-1.91Ni-0.47Si-0.035P,Cu-Ni-Si alloys,97.585,0,0,0,1.91,0.47,1223,723,1,36
Cu-1.91Ni-0.47Si-0.035P,Cu-Ni-Si alloys,97.585,0,0,0,1.91,0.47,1223,723,2,37
Cu-1.91Ni-0.47Si-0.035P,Cu-Ni-Si alloys,97.585,0,0,0,1.91,0.47,1223,723,4,39
Cu-1.91Ni-0.47Si-0.035P,Cu-Ni-Si alloys,97.585,0,0,0,1.91,0.47,1223,723,6,39
Cu-1.91Ni-0.47Si-0.035P,Cu-Ni-Si alloys,97.585,0,0,0,1.91,0.47,1223,723,0.25,23
Cu-1.91Ni-0.47Si-0.035P,Cu-Ni-Si alloys,97.585,0,0,0,1.91,0.47,1223,723,0.5,35
Cu-1.91Ni-0.47Si-0.035P,Cu-Ni-Si alloys,97.585,0,0,0,1.91,0.47,1223,723,1,38
Cu-1.91Ni-0.47Si-0.035P,Cu-Ni-Si alloys,97.585,0,0,0,1.91,0.47,1223,723,2,40
Cu-1.91Ni-0.47Si-0.035P,Cu-Ni-Si alloys,97.585,0,0,0,1.91,0.47,1223,723,4,40
Cu-1.91Ni-0.47Si-0.035P,Cu-Ni-Si alloys,97.585,0,0,0,1.91,0.47,1223,723,6,42
Cu-2.8Ni-0.6Si,Cu-Ni-Si alloys,96.6,0,0,0,2.8,0.6,1173,673,0.5,24
Cu-2.8Ni-0.6Si,Cu-Ni-Si alloys,96.6,0,0,0,2.8,0.6,1173,673,1,27
Cu-2.8Ni-0.6Si,Cu-Ni-Si alloys,96.6,0,0,0,2.8,0.6,1173,673,2,30
Cu-2.8Ni-0.6Si,Cu-Ni-Si alloys,96.6,0,0,0,2.8,0.6,1173,673,4,32
Cu-2.8Ni-0.6Si,Cu-Ni-Si alloys,96.6,0,0,0,2.8,0.6,1173,673,8,34
Cu-2.8Ni-0.6Si,Cu-Ni-Si alloys,96.6,0,0,0,2.8,0.6,1173,673,16,35
Cu-2.8Ni-0.6Si,Cu-Ni-Si alloys,96.6,0,0,0,2.8,0.6,1173,723,0.5,29
Cu-2.8Ni-0.6Si,Cu-Ni-Si alloys,96.6,0,0,0,2.8,0.6,1173,723,1,31
Cu-2.8Ni-0.6Si,Cu-Ni-Si alloys,96.6,0,0,0,2.8,0.6,1173,723,2,34
Cu-2.8Ni-0.6Si,Cu-Ni-Si alloys,96.6,0,0,0,2.8,0.6,1173,723,4,37
Cu-2.8Ni-0.6Si,Cu-Ni-Si alloys,96.6,0,0,0,2.8,0.6,1173,723,8,41
Cu-2.8Ni-0.6Si,Cu-Ni-Si alloys,96.6,0,0,0,2.8,0.6,1173,723,16,44
Cu-2.8Ni-0.6Si,Cu-Ni-Si alloys,96.6,0,0,0,2.8,0.6,1173,773,0.5,33
Cu-2.8Ni-0.6Si,Cu-Ni-Si alloys,96.6,0,0,0,2.8,0.6,1173,773,1,36
Cu-2.8Ni-0.6Si,Cu-Ni-Si alloys,96.6,0,0,0,2.8,0.6,1173,773,2,40
Cu-2.8Ni-0.6Si,Cu-Ni-Si alloys,96.6,0,0,0,2.8,0.6,1173,773,4,43
Cu-2.8Ni-0.6Si,Cu-Ni-Si alloys,96.6,0,0,0,2.8,0.6,1173,773,8,45
Cu-2.8Ni-0.6Si,Cu-Ni-Si alloys,96.6,0,0,0,2.8,0.6,1173,773,16,47
Cu-2.8Ni-0.6Si,Cu-Ni-Si alloys,96.6,0,0,0,2.8,0.6,1173,823,0.5,38
Cu-2.8Ni-0.6Si,Cu-Ni-Si alloys,96.6,0,0,0,2.8,0.6,1173,823,1,39
Cu-2.8Ni-0.6Si,Cu-Ni-Si alloys,96.6,0,0,0,2.8,0.6,1173,823,2,42
Cu-2.8Ni-0.6Si,Cu-Ni-Si alloys,96.6,0,0,0,2.8,0.6,1173,823,4,42
Cu-2.8Ni-0.6Si,Cu-Ni-Si alloys,96.6,0,0,0,2.8,0.6,1173,823,8,44
Cu-2.8Ni-0.6Si,Cu-Ni-Si alloys,96.6,0,0,0,2.8,0.6,1173,823,16,46
Cu-2.8Ni-0.6Si,Cu-Ni-Si alloys,96.6,0,0,0,2.8,0.6,1173,873,0.5,38
Cu-2.8Ni-0.6Si,Cu-Ni-Si alloys,96.6,0,0,0,2.8,0.6,1173,873,1,39
Cu-2.8Ni-0.6Si,Cu-Ni-Si alloys,96.6,0,0,0,2.8,0.6,1173,873,2,39
Cu-2.8Ni-0.6Si,Cu-Ni-Si alloys,96.6,0,0,0,2.8,0.6,1173,873,4,40
Cu-2.8Ni-0.6Si,Cu-Ni-Si alloys,96.6,0,0,0,2.8,0.6,1173,873,8,41
Cu-2.8Ni-0.6Si,Cu-Ni-Si alloys,96.6,0,0,0,2.8,0.6,1173,873,16,43
Cu-1.4Ni-1.2Co-0.6Si,Cu-Ni-Si alloys,96.8,0,0,0,1.4,0.6,1173,673,0.5,28
Cu-1.4Ni-1.2Co-0.6Si,Cu-Ni-Si alloys,96.8,0,0,0,1.4,0.6,1173,673,1,31
Cu-1.4Ni-1.2Co-0.6Si,Cu-Ni-Si alloys,96.8,0,0,0,1.4,0.6,1173,673,2,34
Cu-1.4Ni-1.2Co-0.6Si,Cu-Ni-Si alloys,96.8,0,0,0,1.4,0.6,1173,673,4,40
Cu-1.4Ni-1.2Co-0.6Si,Cu-Ni-Si alloys,96.8,0,0,0,1.4,0.6,1173,673,8,43
Cu-1.4Ni-1.2Co-0.6Si,Cu-Ni-Si alloys,96.8,0,0,0,1.4,0.6,1173,673,16,47
Cu-1.4Ni-1.2Co-0.6Si,Cu-Ni-Si alloys,96.8,0,0,0,1.4,0.6,1173,723,0.5,36
Cu-1.4Ni-1.2Co-0.6Si,Cu-Ni-Si alloys,96.8,0,0,0,1.4,0.6,1173,723,1,45
Cu-1.4Ni-1.2Co-0.6Si,Cu-Ni-Si alloys,96.8,0,0,0,1.4,0.6,1173,723,2,47
Cu-1.4Ni-1.2Co-0.6Si,Cu-Ni-Si alloys,96.8,0,0,0,1.4,0.6,1173,723,4,50
Cu-1.4Ni-1.2Co-0.6Si,Cu-Ni-Si alloys,96.8,0,0,0,1.4,0.6,1173,723,8,51
Cu-1.4Ni-1.2Co-0.6Si,Cu-Ni-Si alloys,96.8,0,0,0,1.4,0.6,1173,723,16,52
Cu-1.4Ni-1.2Co-0.6Si,Cu-Ni-Si alloys,96.8,0,0,0,1.4,0.6,1173,773,0.5,44
Cu-1.4Ni-1.2Co-0.6Si,Cu-Ni-Si alloys,96.8,0,0,0,1.4,0.6,1173,773,1,45
Cu-1.4Ni-1.2Co-0.6Si,Cu-Ni-Si alloys,96.8,0,0,0,1.4,0.6,1173,773,2,49
Cu-1.4Ni-1.2Co-0.6Si,Cu-Ni-Si alloys,96.8,0,0,0,1.4,0.6,1173,773,4,51
Cu-1.4Ni-1.2Co-0.6Si,Cu-Ni-Si alloys,96.8,0,0,0,1.4,0.6,1173,773,8,52
Cu-1.4Ni-1.2Co-0.6Si,Cu-Ni-Si alloys,96.8,0,0,0,1.4,0.6,1173,773,16,54
Cu-1.4Ni-1.2Co-0.6Si,Cu-Ni-Si alloys,96.8,0,0,0,1.4,0.6,1173,823,0.5,45
Cu-1.4Ni-1.2Co-0.6Si,Cu-Ni-Si alloys,96.8,0,0,0,1.4,0.6,1173,823,1,46
Cu-1.4Ni-1.2Co-0.6Si,Cu-Ni-Si alloys,96.8,0,0,0,1.4,0.6,1173,823,2,47
Cu-1.4Ni-1.2Co-0.6Si,Cu-Ni-Si alloys,96.8,0,0,0,1.4,0.6,1173,823,4,47
Cu-1.4Ni-1.2Co-0.6Si,Cu-Ni-Si alloys,96.8,0,0,0,1.4,0.6,1173,823,8,48
Cu-1.4Ni-1.2Co-0.6Si,Cu-Ni-Si alloys,96.8,0,0,0,1.4,0.6,1173,823,16,50
Cu-1.4Ni-1.2Co-0.6Si,Cu-Ni-Si alloys,96.8,0,0,0,1.4,0.6,1173,873,0.5,43
Cu-1.4Ni-1.2Co-0.6Si,Cu-Ni-Si alloys,96.8,0,0,0,1.4,0.6,1173,873,1,44
Cu-1.4Ni-1.2Co-0.6Si,Cu-Ni-Si alloys,96.8,0,0,0,1.4,0.6,1173,873,2,45
Cu-1.4Ni-1.2Co-0.6Si,Cu-Ni-Si alloys,96.8,0,0,0,1.4,0.6,1173,873,4,46
Cu-1.4Ni-1.2Co-0.6Si,Cu-Ni-Si alloys,96.8,0,0,0,1.4,0.6,1173,873,8,47
Cu-1.4Ni-1.2Co-0.6Si,Cu-Ni-Si alloys,96.8,0,0,0,1.4,0.6,1173,873,16,48
Cu-2.25Ni-0.92Si,Cu-Ni-Si alloys,96.83,0,0,0,2.25,0.92,1173,720,1.67,19
Cu-2.42Ni-0.88Si,Cu-Ni-Si alloys,96.7,0,0,0,2.42,0.88,1173,720,11.11,29
Cu-2.9Ni-0.65Si,Cu-Ni-Si alloys,96.45,0,0,0,2.9,0.65,1173,720,5.56,27
Cu-1.5Ni-0.3Si-0.03P-0.05Mg,Cu-Ni-Si alloys,98.12,0,0,0.05,1.5,0.3,973,723,2,86
Cu-2.4Ni-0.6Si,Cu-Ni-Si alloys,97,0,0,0,2.4,0.6,1173,723,2,48
Cu-3.44Ni-0.86Si,Cu-Ni-Si alloys,95.7,0,0,0,3.44,0.86,1173,773,1,43
Cu-1.82Ni-1.62Co-0.86Si,Cu-Ni-Si alloys,95.7,0,0,0,1.82,0.86,1273,773,1,37
Cu-1.5Ni-1.5Si,Cu-Ni-Si alloys,97.943,0,0,0,1.39,0.67,1223,773,0.083,22
Cu-1.5Ni-1.5Si,Cu-Ni-Si alloys,97.943,0,0,0,1.39,0.67,1223,773,0.033333333,21
Cu-1.5Ni-1.5Si,Cu-Ni-Si alloys,97.943,0,0,0,1.39,0.67,1223,773,0.166666667,21
Cu-1.5Ni-1.5Si,Cu-Ni-Si alloys,97.943,0,0,0,1.39,0.67,1223,773,0.333333333,21
Cu-1.5Ni-1.5Si,Cu-Ni-Si alloys,97.943,0,0,0,1.39,0.67,1223,773,1,22
Cu-1.5Ni-1.5Si,Cu-Ni-Si alloys,97.943,0,0,0,1.39,0.67,1223,773,2,23
Cu-1.5Ni-1.5Si,Cu-Ni-Si alloys,97.943,0,0,0,1.39,0.67,1223,773,4,28
Cu-1.5Ni-1.5Si,Cu-Ni-Si alloys,97.943,0,0,0,1.39,0.67,1223,773,8,31
Cu-1.5Ni-1.5Si,Cu-Ni-Si alloys,97.943,0,0,0,1.39,0.67,1223,773,22.5,32
Cu-2.5Ni-2.5Si,Cu-Ni-Si alloys,96.572,0,0,0,2.34,1.09,1223,773,0.033333333,19
Cu-2.5Ni-2.5Si,Cu-Ni-Si alloys,96.572,0,0,0,2.34,1.09,1223,773,0.083333333,21
Cu-2.5Ni-2.5Si,Cu-Ni-Si alloys,96.572,0,0,0,2.34,1.09,1223,773,0.166666667,21
Cu-2.5Ni-2.5Si,Cu-Ni-Si alloys,96.572,0,0,0,2.34,1.09,1223,773,1,23
Cu-2.5Ni-2.5Si,Cu-Ni-Si alloys,96.572,0,0,0,2.34,1.09,1223,773,2,23
Cu-2.5Ni-2.5Si,Cu-Ni-Si alloys,96.572,0,0,0,2.34,1.09,1223,773,4,23
Cu-2.5Ni-2.5Si,Cu-Ni-Si alloys,96.572,0,0,0,2.34,1.09,1223,773,7,23
Cu-2.5Ni-2.5Si,Cu-Ni-Si alloys,96.572,0,0,0,2.34,1.09,1223,773,70,24
Cu-4.0Ni-4.0Si,Cu-Ni-Si alloys,94.402,0,0,0,3.77,1.83,1223,773,0.033333333,16
Cu-4.0Ni-4.0Si,Cu-Ni-Si alloys,94.402,0,0,0,3.77,1.83,1223,773,0.083333333,16
Cu-4.0Ni-4.0Si,Cu-Ni-Si alloys,94.402,0,0,0,3.77,1.83,1223,773,0.166666667,16
Cu-4.0Ni-4.0Si,Cu-Ni-Si alloys,94.402,0,0,0,3.77,1.83,1223,773,0.333333333,16
Cu-4.0Ni-4.0Si,Cu-Ni-Si alloys,94.402,0,0,0,3.77,1.83,1223,773,1,16
Cu-4.0Ni-4.0Si,Cu-Ni-Si alloys,94.402,0,0,0,3.77,1.83,1223,773,2,17
Cu-4.0Ni-4.0Si,Cu-Ni-Si alloys,94.402,0,0,0,3.77,1.83,1223,773,4,17
Cu-4.0Ni-4.0Si,Cu-Ni-Si alloys,94.402,0,0,0,3.77,1.83,1223,773,6,17
Cu-4.0Ni-4.0Si,Cu-Ni-Si alloys,94.402,0,0,0,3.77,1.83,1223,773,21,17
Cu-1.5Ni-0.8Si,Cu-Ni-Si alloys,98.283,0,0,0,1.38,0.33,1223,773,0.033333333,30
Cu-1.5Ni-0.8Si,Cu-Ni-Si alloys,98.283,0,0,0,1.38,0.33,1223,773,0.083333333,31
Cu-1.5Ni-0.8Si,Cu-Ni-Si alloys,98.283,0,0,0,1.38,0.33,1223,773,0.166666667,31
Cu-1.5Ni-0.8Si,Cu-Ni-Si alloys,98.283,0,0,0,1.38,0.33,1223,773,0.333333333,30
Cu-1.5Ni-0.8Si,Cu-Ni-Si alloys,98.283,0,0,0,1.38,0.33,1223,773,1,30
Cu-1.5Ni-0.8Si,Cu-Ni-Si alloys,98.283,0,0,0,1.38,0.33,1223,773,2,30
Cu-1.5Ni-0.8Si,Cu-Ni-Si alloys,98.283,0,0,0,1.38,0.33,1223,773,4,31
Cu-1.5Ni-0.8Si,Cu-Ni-Si alloys,98.283,0,0,0,1.38,0.33,1223,773,8,32
Cu-1.5Ni-0.8Si,Cu-Ni-Si alloys,98.283,0,0,0,1.38,0.33,1223,773,22,35
Cu-2.5Ni-1.3Si,Cu-Ni-Si alloys,97.128,0,0,0,2.32,0.56,1223,773,0.033333333,67
Cu-2.5Ni-1.3Si,Cu-Ni-Si alloys,97.128,0,0,0,2.32,0.56,1223,773,0.083333333,51
Cu-2.5Ni-1.3Si,Cu-Ni-Si alloys,97.128,0,0,0,2.32,0.56,1223,773,0.166666667,45
Cu-2.5Ni-1.3Si,Cu-Ni-Si alloys,97.128,0,0,0,2.32,0.56,1223,773,0.333333333,44
Cu-2.5Ni-1.3Si,Cu-Ni-Si alloys,97.128,0,0,0,2.32,0.56,1223,773,1,43
Cu-2.5Ni-1.3Si,Cu-Ni-Si alloys,97.128,0,0,0,2.32,0.56,1223,773,2,40
Cu-2.5Ni-1.3Si,Cu-Ni-Si alloys,97.128,0,0,0,2.32,0.56,1223,773,4,40
Cu-2.5Ni-1.3Si,Cu-Ni-Si alloys,97.128,0,0,0,2.32,0.56,1223,773,7,37
Cu-2.5Ni-1.3Si,Cu-Ni-Si alloys,97.128,0,0,0,2.32,0.56,1223,773,22,36
Cu-4.0Ni-2.0Si,Cu-Ni-Si alloys,95.339,0,0,0,3.77,0.89,1223,773,0.033333333,32
Cu-4.0Ni-2.0Si,Cu-Ni-Si alloys,95.339,0,0,0,3.77,0.89,1223,773,0.083333333,34
Cu-4.0Ni-2.0Si,Cu-Ni-Si alloys,95.339,0,0,0,3.77,0.89,1223,773,0.166666667,34
Cu-4.0Ni-2.0Si,Cu-Ni-Si alloys,95.339,0,0,0,3.77,0.89,1223,773,0.333333333,35
Cu-4.0Ni-2.0Si,Cu-Ni-Si alloys,95.339,0,0,0,3.77,0.89,1223,773,1,36
Cu-4.0Ni-2.0Si,Cu-Ni-Si alloys,95.339,0,0,0,3.77,0.89,1223,773,2,38
Cu-4.0Ni-2.0Si,Cu-Ni-Si alloys,95.339,0,0,0,3.77,0.89,1223,773,4,48
Cu-4.0Ni-2.0Si,Cu-Ni-Si alloys,95.339,0,0,0,3.77,0.89,1223,773,6,53
Cu-4.0Ni-2.0Si,Cu-Ni-Si alloys,95.339,0,0,0,3.77,0.89,1223,773,22,55
Cu-1.5Ni-0.6Si,Cu-Ni-Si alloys,98.347,0,0,0,1.38,0.27,1223,773,0.033333333,32
Cu-1.5Ni-0.6Si,Cu-Ni-Si alloys,98.347,0,0,0,1.38,0.27,1223,773,0.083333333,31
Cu-1.5Ni-0.6Si,Cu-Ni-Si alloys,98.347,0,0,0,1.38,0.27,1223,773,0.166666667,31
Cu-1.5Ni-0.6Si,Cu-Ni-Si alloys,98.347,0,0,0,1.38,0.27,1223,773,0.333333333,32
Cu-1.5Ni-0.6Si,Cu-Ni-Si alloys,98.347,0,0,0,1.38,0.27,1223,773,1,32
Cu-1.5Ni-0.6Si,Cu-Ni-Si alloys,98.347,0,0,0,1.38,0.27,1223,773,2,32
Cu-1.5Ni-0.6Si,Cu-Ni-Si alloys,98.347,0,0,0,1.38,0.27,1223,773,4,32
Cu-1.5Ni-0.6Si,Cu-Ni-Si alloys,98.347,0,0,0,1.38,0.27,1223,773,6,32
Cu-1.5Ni-0.6Si,Cu-Ni-Si alloys,98.347,0,0,0,1.38,0.27,1223,773,22,35
Cu-1.5Ni-0.6Si,Cu-Ni-Si alloys,97.24,0,0,0,2.31,0.45,1223,773,0.033333333,26
Cu-1.5Ni-0.6Si,Cu-Ni-Si alloys,97.24,0,0,0,2.31,0.45,1223,773,0.083333333,30
Cu-1.5Ni-0.6Si,Cu-Ni-Si alloys,97.24,0,0,0,2.31,0.45,1223,773,0.166666667,38
Cu-1.5Ni-0.6Si,Cu-Ni-Si alloys,97.24,0,0,0,2.31,0.45,1223,773,0.333333333,40
Cu-1.5Ni-0.6Si,Cu-Ni-Si alloys,97.24,0,0,0,2.31,0.45,1223,773,1,42
Cu-1.5Ni-0.6Si,Cu-Ni-Si alloys,97.24,0,0,0,2.31,0.45,1223,773,2,45
Cu-1.5Ni-0.6Si,Cu-Ni-Si alloys,97.24,0,0,0,2.31,0.45,1223,773,4,45
Cu-1.5Ni-0.6Si,Cu-Ni-Si alloys,97.24,0,0,0,2.31,0.45,1223,773,8,47
Cu-1.5Ni-0.6Si,Cu-Ni-Si alloys,97.24,0,0,0,2.31,0.45,1223,773,22,51
Cu-4.0Ni-1.6Si,Cu-Ni-Si alloys,95.518,0,0,0,3.78,0.71,1223,773,0.033333333,30
Cu-4.0Ni-1.6Si,Cu-Ni-Si alloys,95.518,0,0,0,3.78,0.71,1223,773,0.083333333,33
Cu-4.0Ni-1.6Si,Cu-Ni-Si alloys,95.518,0,0,0,3.78,0.71,1223,773,0.166666667,34
Cu-4.0Ni-1.6Si,Cu-Ni-Si alloys,95.518,0,0,0,3.78,0.71,1223,773,0.333333333,35
Cu-4.0Ni-1.6Si,Cu-Ni-Si alloys,95.518,0,0,0,3.78,0.71,1223,773,1,35
Cu-4.0Ni-1.6Si,Cu-Ni-Si alloys,95.518,0,0,0,3.78,0.71,1223,773,2,37
Cu-4.0Ni-1.6Si,Cu-Ni-Si alloys,95.518,0,0,0,3.78,0.71,1223,773,4.5,41
Cu-4.0Ni-1.6Si,Cu-Ni-Si alloys,95.518,0,0,0,3.78,0.71,1223,773,8,51
Cu-4.0Ni-1.6Si,Cu-Ni-Si alloys,95.518,0,0,0,3.78,0.71,1223,773,22,55
Cu-1.5Ni-0.5Si,Cu-Ni-Si alloys,98.393,0,0,0,1.39,0.22,1223,773,0.033333333,36
Cu-1.5Ni-0.5Si,Cu-Ni-Si alloys,98.393,0,0,0,1.39,0.22,1223,773,0.083333333,36
Cu-1.5Ni-0.5Si,Cu-Ni-Si alloys,98.393,0,0,0,1.39,0.22,1223,773,0.166666667,36
Cu-1.5Ni-0.5Si,Cu-Ni-Si alloys,98.393,0,0,0,1.39,0.22,1223,773,0.333333333,36
Cu-1.5Ni-0.5Si,Cu-Ni-Si alloys,98.393,0,0,0,1.39,0.22,1223,773,1,38
Cu-1.5Ni-0.5Si,Cu-Ni-Si alloys,98.393,0,0,0,1.39,0.22,1223,773,2,37
Cu-1.5Ni-0.5Si,Cu-Ni-Si alloys,98.393,0,0,0,1.39,0.22,1223,773,4,36
Cu-1.5Ni-0.5Si,Cu-Ni-Si alloys,98.393,0,0,0,1.39,0.22,1223,773,8,36
Cu-1.5Ni-0.5Si,Cu-Ni-Si alloys,98.393,0,0,0,1.39,0.22,1223,773,22,36
Cu-2.5Ni-0.8Si,Cu-Ni-Si alloys,93.886,0,0,0,2.3,3.81,1223,773,0.033333333,26
Cu-2.5Ni-0.8Si,Cu-Ni-Si alloys,93.886,0,0,0,2.3,3.81,1223,773,0.083333333,29
Cu-2.5Ni-0.8Si,Cu-Ni-Si alloys,93.886,0,0,0,2.3,3.81,1223,773,0.166666667,33
Cu-2.5Ni-0.8Si,Cu-Ni-Si alloys,93.886,0,0,0,2.3,3.81,1223,773,0.333333333,39
Cu-2.5Ni-0.8Si,Cu-Ni-Si alloys,93.886,0,0,0,2.3,3.81,1223,773,1,44
Cu-2.5Ni-0.8Si,Cu-Ni-Si alloys,93.886,0,0,0,2.3,3.81,1223,773,2,47
Cu-2.5Ni-0.8Si,Cu-Ni-Si alloys,93.886,0,0,0,2.3,3.81,1223,773,4,47
Cu-2.5Ni-0.8Si,Cu-Ni-Si alloys,93.886,0,0,0,2.3,3.81,1223,773,6.5,47
Cu-2.5Ni-0.8Si,Cu-Ni-Si alloys,93.886,0,0,0,2.3,3.81,1223,773,21,48
Cu-4.0Ni-1.3Si,Cu-Ni-Si alloys,95.627,0,0,0,3.76,0.61,1223,773,0.033333333,29
Cu-4.0Ni-1.3Si,Cu-Ni-Si alloys,95.627,0,0,0,3.76,0.61,1223,773,0.083333333,31
Cu-4.0Ni-1.3Si,Cu-Ni-Si alloys,95.627,0,0,0,3.76,0.61,1223,773,0.166666667,31
Cu-4.0Ni-1.3Si,Cu-Ni-Si alloys,95.627,0,0,0,3.76,0.61,1223,773,0.333333333,32
Cu-4.0Ni-1.3Si,Cu-Ni-Si alloys,95.627,0,0,0,3.76,0.61,1223,773,1,34
Cu-4.0Ni-1.3Si,Cu-Ni-Si alloys,95.627,0,0,0,3.76,0.61,1223,773,2,39
Cu-4.0Ni-1.3Si,Cu-Ni-Si alloys,95.627,0,0,0,3.76,0.61,1223,773,4,38
Cu-4.0Ni-1.3Si,Cu-Ni-Si alloys,95.627,0,0,0,3.76,0.61,1223,773,8,37
Cu-4.0Ni-1.3Si,Cu-Ni-Si alloys,95.627,0,0,0,3.76,0.61,1223,773,70,47
Cu-3.0Ni-0.7Si,Cu-Ni-Si alloys,96.3,0,0,0,3,0.7,1223,723,0.5,34
Cu-2.3Ni-0.7Si-0.7Co,Cu-Ni-Si alloys,96.3,0,0,0,2.3,0.7,1223,723,4,45
Cu-2.8Ni-0.7Si,Cu-Ni-Si alloys,96.5,0,0,0,2.8,0.7,1223,673,1,28
Cu-2.8Ni-0.7Si,Cu-Ni-Si alloys,96.5,0,0,0,2.8,0.7,1223,673,3,28
Cu-2.8Ni-0.7Si,Cu-Ni-Si alloys,96.5,0,0,0,2.8,0.7,1223,673,5,29
Cu-2.8Ni-0.7Si,Cu-Ni-Si alloys,96.5,0,0,0,2.8,0.7,1223,673,10,32
Cu-2.8Ni-0.7Si,Cu-Ni-Si alloys,96.5,0,0,0,2.8,0.7,1223,673,20,31
Cu-2.8Ni-0.7Si,Cu-Ni-Si alloys,96.5,0,0,0,2.8,0.7,1223,673,40,35
Cu-2.8Ni-0.7Si,Cu-Ni-Si alloys,96.5,0,0,0,2.8,0.7,1223,723,1,28
Cu-2.8Ni-0.7Si,Cu-Ni-Si alloys,96.5,0,0,0,2.8,0.7,1223,723,3,28
Cu-2.8Ni-0.7Si,Cu-Ni-Si alloys,96.5,0,0,0,2.8,0.7,1223,723,5,29
Cu-2.8Ni-0.7Si,Cu-Ni-Si alloys,96.5,0,0,0,2.8,0.7,1223,723,10,34
Cu-2.8Ni-0.7Si,Cu-Ni-Si alloys,96.5,0,0,0,2.8,0.7,1223,723,20,38
Cu-2.8Ni-0.7Si,Cu-Ni-Si alloys,96.5,0,0,0,2.8,0.7,1223,723,40,39
Cu-2.8Ni-0.7Si,Cu-Ni-Si alloys,96.5,0,0,0,2.8,0.7,1223,773,1,27
Cu-2.8Ni-0.7Si,Cu-Ni-Si alloys,96.5,0,0,0,2.8,0.7,1223,773,3,35
Cu-2.8Ni-0.7Si,Cu-Ni-Si alloys,96.5,0,0,0,2.8,0.7,1223,773,5,36
Cu-2.8Ni-0.7Si,Cu-Ni-Si alloys,96.5,0,0,0,2.8,0.7,1223,773,10,40
Cu-2.8Ni-0.7Si,Cu-Ni-Si alloys,96.5,0,0,0,2.8,0.7,1223,773,20,39
Cu-2.8Ni-0.7Si,Cu-Ni-Si alloys,96.5,0,0,0,2.8,0.7,1223,773,40,41
Cu-2.8Ni-0.7Si-0.086V,Cu-Ni-Si alloys,96.414,0,0,0,2.8,0.7,1223,673,1,24
Cu-2.8Ni-0.7Si-0.086V,Cu-Ni-Si alloys,96.414,0,0,0,2.8,0.7,1223,673,3,28
Cu-2.8Ni-0.7Si-0.086V,Cu-Ni-Si alloys,96.414,0,0,0,2.8,0.7,1223,673,5,31
Cu-2.8Ni-0.7Si-0.086V,Cu-Ni-Si alloys,96.414,0,0,0,2.8,0.7,1223,673,10,33
Cu-2.8Ni-0.7Si-0.086V,Cu-Ni-Si alloys,96.414,0,0,0,2.8,0.7,1223,673,20,34
Cu-2.8Ni-0.7Si-0.086V,Cu-Ni-Si alloys,96.414,0,0,0,2.8,0.7,1223,673,40,38
Cu-2.8Ni-0.7Si-0.086V,Cu-Ni-Si alloys,96.414,0,0,0,2.8,0.7,1223,723,1,26
Cu-2.8Ni-0.7Si-0.086V,Cu-Ni-Si alloys,96.414,0,0,0,2.8,0.7,1223,723,3,29
Cu-2.8Ni-0.7Si-0.086V,Cu-Ni-Si alloys,96.414,0,0,0,2.8,0.7,1223,723,5,32
Cu-2.8Ni-0.7Si-0.086V,Cu-Ni-Si alloys,96.414,0,0,0,2.8,0.7,1223,723,10,36
Cu-2.8Ni-0.7Si-0.086V,Cu-Ni-Si alloys,96.414,0,0,0,2.8,0.7,1223,723,20,38
Cu-2.8Ni-0.7Si-0.086V,Cu-Ni-Si alloys,96.414,0,0,0,2.8,0.7,1223,723,40,39
Cu-2.8Ni-0.7Si-0.086V,Cu-Ni-Si alloys,96.414,0,0,0,2.8,0.7,1223,773,1,32
Cu-2.8Ni-0.7Si-0.086V,Cu-Ni-Si alloys,96.414,0,0,0,2.8,0.7,1223,773,3,35
Cu-2.8Ni-0.7Si-0.086V,Cu-Ni-Si alloys,96.414,0,0,0,2.8,0.7,1223,773,5,36
Cu-2.8Ni-0.7Si-0.086V,Cu-Ni-Si alloys,96.414,0,0,0,2.8,0.7,1223,773,10,41
Cu-2.8Ni-0.7Si-0.086V,Cu-Ni-Si alloys,96.414,0,0,0,2.8,0.7,1223,773,20,56
Cu-2.8Ni-0.7Si-0.086V,Cu-Ni-Si alloys,96.414,0,0,0,2.8,0.7,1223,773,40,54
Cu-2.8Ni-0.7Si-0.17V,Cu-Ni-Si alloys,96.33,0,0,0,2.8,0.7,1223,673,1,25
Cu-2.8Ni-0.7Si-0.17V,Cu-Ni-Si alloys,96.33,0,0,0,2.8,0.7,1223,673,3,26
Cu-2.8Ni-0.7Si-0.17V,Cu-Ni-Si alloys,96.33,0,0,0,2.8,0.7,1223,673,5,27
Cu-2.8Ni-0.7Si-0.17V,Cu-Ni-Si alloys,96.33,0,0,0,2.8,0.7,1223,673,10,29
Cu-2.8Ni-0.7Si-0.17V,Cu-Ni-Si alloys,96.33,0,0,0,2.8,0.7,1223,673,20,28
Cu-2.8Ni-0.7Si-0.17V,Cu-Ni-Si alloys,96.33,0,0,0,2.8,0.7,1223,673,40,30
Cu-2.8Ni-0.7Si-0.17V,Cu-Ni-Si alloys,96.33,0,0,0,2.8,0.7,1223,723,1,26
Cu-2.8Ni-0.7Si-0.17V,Cu-Ni-Si alloys,96.33,0,0,0,2.8,0.7,1223,723,3,28
Cu-2.8Ni-0.7Si-0.17V,Cu-Ni-Si alloys,96.33,0,0,0,2.8,0.7,1223,723,5,30
Cu-2.8Ni-0.7Si-0.17V,Cu-Ni-Si alloys,96.33,0,0,0,2.8,0.7,1223,723,10,35
Cu-2.8Ni-0.7Si-0.17V,Cu-Ni-Si alloys,96.33,0,0,0,2.8,0.7,1223,723,20,37
Cu-2.8Ni-0.7Si-0.17V,Cu-Ni-Si alloys,96.33,0,0,0,2.8,0.7,1223,723,40,39
Cu-2.8Ni-0.7Si-0.17V,Cu-Ni-Si alloys,96.33,0,0,0,2.8,0.7,1223,773,1,30
Cu-2.8Ni-0.7Si-0.17V,Cu-Ni-Si alloys,96.33,0,0,0,2.8,0.7,1223,773,3,35
Cu-2.8Ni-0.7Si-0.17V,Cu-Ni-Si alloys,96.33,0,0,0,2.8,0.7,1223,773,5,38
Cu-2.8Ni-0.7Si-0.17V,Cu-Ni-Si alloys,96.33,0,0,0,2.8,0.7,1223,773,10,45
Cu-2.8Ni-0.7Si-0.17V,Cu-Ni-Si alloys,96.33,0,0,0,2.8,0.7,1223,773,20,44
Cu-2.8Ni-0.7Si-0.17V,Cu-Ni-Si alloys,96.33,0,0,0,2.8,0.7,1223,773,40,49
Cu-3.2Ni-0.7Si-0.3Zn,Cu-Ni-Si alloys,95.8,0,0,0,3.2,0.7,1173,723,0.5,31
Cu-3.2Ni-0.7Si-0.3Zn,Cu-Ni-Si alloys,95.8,0,0,0,3.2,0.7,1173,723,1,35
Cu-3.2Ni-0.7Si-0.3Zn,Cu-Ni-Si alloys,95.8,0,0,0,3.2,0.7,1173,723,2,42
Cu-3.2Ni-0.7Si-0.3Zn,Cu-Ni-Si alloys,95.8,0,0,0,3.2,0.7,1173,723,4,47
Cu-3.2Ni-0.7Si-0.3Zn,Cu-Ni-Si alloys,95.8,0,0,0,3.2,0.7,1173,723,8,52
Cu-3.2Ni-0.7Si-0.3Zn,Cu-Ni-Si alloys,95.8,0,0,0,3.2,0.7,1173,723,16,56
Cu-3.2Ni-0.7Si-0.3Zn,Cu-Ni-Si alloys,95.8,0,0,0,3.2,0.7,1173,723,32,57
Cu-3.2Ni-0.7Si-0.3Zn,Cu-Ni-Si alloys,95.8,0,0,0,3.2,0.7,1173,723,64,58
Cu-3.2Ni-0.7Si-0.3Zn,Cu-Ni-Si alloys,95.8,0,0,0,3.2,0.7,1173,723,128,61
Cu-3.2Ni-0.7Si-0.3Zn,Cu-Ni-Si alloys,95.8,0,0,0,3.2,0.7,1173,723,256,61
Cu-3.2Ni-0.7Si-0.3Zn,Cu-Ni-Si alloys,95.8,0,0,0,3.2,0.7,1173,723,0.5,24
Cu-3.2Ni-0.7Si-0.3Zn,Cu-Ni-Si alloys,95.8,0,0,0,3.2,0.7,1173,723,1,25
Cu-3.2Ni-0.7Si-0.3Zn,Cu-Ni-Si alloys,95.8,0,0,0,3.2,0.7,1173,723,2,28
Cu-3.2Ni-0.7Si-0.3Zn,Cu-Ni-Si alloys,95.8,0,0,0,3.2,0.7,1173,723,4,31
Cu-3.2Ni-0.7Si-0.3Zn,Cu-Ni-Si alloys,95.8,0,0,0,3.2,0.7,1173,723,8,33
Cu-3.2Ni-0.7Si-0.3Zn,Cu-Ni-Si alloys,95.8,0,0,0,3.2,0.7,1173,723,16,38
Cu-3.2Ni-0.7Si-0.3Zn,Cu-Ni-Si alloys,95.8,0,0,0,3.2,0.7,1173,723,32,41
Cu-3.2Ni-0.7Si-0.3Zn,Cu-Ni-Si alloys,95.8,0,0,0,3.2,0.7,1173,723,64,44
Cu-3.2Ni-0.7Si-0.3Zn,Cu-Ni-Si alloys,95.8,0,0,0,3.2,0.7,1173,723,128,48
Cu-3.2Ni-0.7Si-0.3Zn,Cu-Ni-Si alloys,95.8,0,0,0,3.2,0.7,1173,723,256,51
Cu-3.2Ni-0.7Si-0.3Zn,Cu-Ni-Si alloys,95.8,0,0,0,3.2,0.7,1173,773,0.5,39
Cu-3.2Ni-0.7Si-0.3Zn,Cu-Ni-Si alloys,95.8,0,0,0,3.2,0.7,1173,773,1,43
Cu-3.2Ni-0.7Si-0.3Zn,Cu-Ni-Si alloys,95.8,0,0,0,3.2,0.7,1173,773,2,49
Cu-3.2Ni-0.7Si-0.3Zn,Cu-Ni-Si alloys,95.8,0,0,0,3.2,0.7,1173,773,4,51
Cu-3.2Ni-0.7Si-0.3Zn,Cu-Ni-Si alloys,95.8,0,0,0,3.2,0.7,1173,773,8,53
Cu-3.2Ni-0.7Si-0.3Zn,Cu-Ni-Si alloys,95.8,0,0,0,3.2,0.7,1173,773,16,54
Cu-3.2Ni-0.7Si-0.3Zn,Cu-Ni-Si alloys,95.8,0,0,0,3.2,0.7,1173,673,0.5,51
Cu-3.2Ni-0.7Si-0.3Zn,Cu-Ni-Si alloys,95.8,0,0,0,3.2,0.7,1173,673,1,53
Cu-3.2Ni-0.7Si-0.3Zn,Cu-Ni-Si alloys,95.8,0,0,0,3.2,0.7,1173,673,2,56
Cu-3.2Ni-0.7Si-0.3Zn,Cu-Ni-Si alloys,95.8,0,0,0,3.2,0.7,1173,673,4,59
Cu-3.2Ni-0.7Si-0.3Zn,Cu-Ni-Si alloys,95.8,0,0,0,3.2,0.7,1173,673,8,61
Cu-3.2Ni-0.7Si-0.3Zn,Cu-Ni-Si alloys,95.8,0,0,0,3.2,0.7,1173,673,16,62
Cu-3.2Ti,Cu-Ti alloys,96.8,0,0,0,0,0,1223,623,12,11
Cu-3.2Ti,Cu-Ti alloys,96.8,0,0,0,0,0,1223,623,24,14
Cu-3.2Ti,Cu-Ti alloys,96.8,0,0,0,0,0,1223,623,48,18
Cu-3.2Ti,Cu-Ti alloys,96.8,0,0,0,0,0,1223,623,72,21
Cu-3.2Ti,Cu-Ti alloys,96.8,0,0,0,0,0,1223,623,120,29
Cu-3.2Ti,Cu-Ti alloys,96.8,0,0,0,0,0,1223,623,168,32
Cu-3.2Ti,Cu-Ti alloys,96.8,0,0,0,0,0,1223,653,1,6
Cu-3.2Ti,Cu-Ti alloys,96.8,0,0,0,0,0,1223,653,3,7
Cu-3.2Ti,Cu-Ti alloys,96.8,0,0,0,0,0,1223,653,6,7
Cu-3.2Ti,Cu-Ti alloys,96.8,0,0,0,0,0,1223,653,12,8
Cu-3.2Ti,Cu-Ti alloys,96.8,0,0,0,0,0,1223,653,24,10
Cu-3.2Ti,Cu-Ti alloys,96.8,0,0,0,0,0,1223,653,48,12
Cu-3.2Ti,Cu-Ti alloys,96.8,0,0,0,0,0,1223,653,72,14
Cu-3.2Ti,Cu-Ti alloys,96.8,0,0,0,0,0,1223,653,144,19
Cu-3.2Ti,Cu-Ti alloys,96.8,0,0,0,0,0,1223,653,3,7
Cu-3.2Ti,Cu-Ti alloys,96.8,0,0,0,0,0,1223,653,6,8
Cu-3.2Ti,Cu-Ti alloys,96.8,0,0,0,0,0,1223,653,12,9
Cu-3.2Ti,Cu-Ti alloys,96.8,0,0,0,0,0,1223,653,24,12
Cu-3.2Ti,Cu-Ti alloys,96.8,0,0,0,0,0,1223,653,48,15
Cu-3.2Ti,Cu-Ti alloys,96.8,0,0,0,0,0,1223,653,72,19
Cu-3.2Ti,Cu-Ti alloys,96.8,0,0,0,0,0,1223,653,144,24
Cu-3.2Ti,Cu-Ti alloys,96.8,0,0,0,0,0,1223,653,3,9
Cu-3.2Ti,Cu-Ti alloys,96.8,0,0,0,0,0,1223,653,6,12
Cu-3.2Ti,Cu-Ti alloys,96.8,0,0,0,0,0,1223,653,12,15
Cu-3.2Ti,Cu-Ti alloys,96.8,0,0,0,0,0,1223,653,24,21
Cu-3.2Ti,Cu-Ti alloys,96.8,0,0,0,0,0,1223,653,48,29
Cu-3.2Ti,Cu-Ti alloys,96.8,0,0,0,0,0,1223,653,72,33
Cu-3.2Ti,Cu-Ti alloys,96.8,0,0,0,0,0,1223,653,144,41
Cu-2.7Ti-0.15Mg-0.1Ce-0.1Zr,Cu-Ti alloys,96.95,0,0,0.15,0,0,1123,673,2,11
Cu-2.7Ti-0.15Mg-0.1Ce-0.1Zr,Cu-Ti alloys,96.95,0,0,0.15,0,0,1123,673,4,12
Cu-2.7Ti-0.15Mg-0.1Ce-0.1Zr,Cu-Ti alloys,96.95,0,0,0.15,0,0,1123,673,8,14
Cu-2.7Ti-0.15Mg-0.1Ce-0.1Zr,Cu-Ti alloys,96.95,0,0,0.15,0,0,1123,673,16,15
Cu-2.7Ti-0.15Mg-0.1Ce-0.1Zr,Cu-Ti alloys,96.95,0,0,0.15,0,0,1123,673,24,16
Cu-2.7Ti-0.15Mg-0.1Ce-0.1Zr,Cu-Ti alloys,96.95,0,0,0.15,0,0,1123,673,2,13
Cu-2.7Ti-0.15Mg-0.1Ce-0.1Zr,Cu-Ti alloys,96.95,0,0,0.15,0,0,1123,673,4,15
Cu-2.7Ti-0.15Mg-0.1Ce-0.1Zr,Cu-Ti alloys,96.95,0,0,0.15,0,0,1123,673,8,18
Cu-2.7Ti-0.15Mg-0.1Ce-0.1Zr,Cu-Ti alloys,96.95,0,0,0.15,0,0,1123,673,16,21
Cu-2.7Ti-0.15Mg-0.1Ce-0.1Zr,Cu-Ti alloys,96.95,0,0,0.15,0,0,1123,673,24,24
Cu-2.7Ti-0.15Mg-0.1Ce-0.1Zr,Cu-Ti alloys,96.95,0,0,0.15,0,0,1123,673,12,20
Cu-2.7Ti-0.15Mg-0.1Ce-0.1Zr,Cu-Ti alloys,96.95,0,0,0.15,0,0,1123,673,2,19
Cu-2.7Ti-0.15Mg-0.1Ce-0.1Zr,Cu-Ti alloys,96.95,0,0,0.15,0,0,1123,673,4,20
Cu-2.7Ti-0.15Mg-0.1Ce-0.1Zr,Cu-Ti alloys,96.95,0,0,0.15,0,0,1123,673,8,21
Cu-2.7Ti-0.15Mg-0.1Ce-0.1Zr,Cu-Ti alloys,96.95,0,0,0.15,0,0,1123,673,16,21
Cu-2.7Ti-0.15Mg-0.1Ce-0.1Zr,Cu-Ti alloys,96.95,0,0,0.15,0,0,1123,673,2,19
Cu-2.7Ti-0.15Mg-0.1Ce-0.1Zr,Cu-Ti alloys,96.95,0,0,0.15,0,0,1123,673,4,20
Cu-2.7Ti-0.15Mg-0.1Ce-0.1Zr,Cu-Ti alloys,96.95,0,0,0.15,0,0,1123,673,8,20
Cu-2.7Ti-0.15Mg-0.1Ce-0.1Zr,Cu-Ti alloys,96.95,0,0,0.15,0,0,1123,673,16,21
Cu-2.7Ti-0.15Mg-0.1Ce-0.1Zr,Cu-Ti alloys,96.95,0,0,0.15,0,0,1123,673,2,18
Cu-2.7Ti-0.15Mg-0.1Ce-0.1Zr,Cu-Ti alloys,96.95,0,0,0.15,0,0,1123,673,4,20
Cu-2.7Ti-0.15Mg-0.1Ce-0.1Zr,Cu-Ti alloys,96.95,0,0,0.15,0,0,1123,673,8,22
Cu-2.7Ti-0.15Mg-0.1Ce-0.1Zr,Cu-Ti alloys,96.95,0,0,0.15,0,0,1123,673,16,25
Cu-2.7Ti-0.15Mg-0.1Ce-0.1Zr,Cu-Ti alloys,96.95,0,0,0.15,0,0,1123,673,4,20
Cu-2.7Ti-0.15Mg-0.1Ce-0.1Zr,Cu-Ti alloys,96.95,0,0,0.15,0,0,1123,723,2,14
Cu-2.7Ti-0.15Mg-0.1Ce-0.1Zr,Cu-Ti alloys,96.95,0,0,0.15,0,0,1123,723,4,15
Cu-2.7Ti-0.15Mg-0.1Ce-0.1Zr,Cu-Ti alloys,96.95,0,0,0.15,0,0,1123,723,8,15
Cu-2.7Ti-0.15Mg-0.1Ce-0.1Zr,Cu-Ti alloys,96.95,0,0,0.15,0,0,1123,723,16,12
Cu-5.4Ti,Cu-Ti alloys,94.6,0,0,0,0,0,1173,723,16,11
Cu-5.4Ti,Cu-Ti alloys,94.6,0,0,0,0,0,1173,673,1,5
Cu-2.7Ti,Cu-Ti alloys,97.3,0,0,0,0,0,1173,723,16,17
Cu-2.7Ti,Cu-Ti alloys,97.3,0,0,0,0,0,1173,673,1,12
Cu-4.5Ti,Cu-Ti alloys,95.5,0,0,0,0,0,1173,723,16,11
Cu-4.5Ti,Cu-Ti alloys,95.5,0,0,0,0,0,1173,673,1,8
Cu-4.3Ti,Cu-Ti alloys,95.7,0,0,0,0,0,1173,723,3,18
Cu-4.3Ti,Cu-Ti alloys,95.7,0,0,0,0,0,1173,673,2,10
Cu-1.5Ti,Cu-Ti alloys,98.5,0,0,0,0,0,1173,723,16,25
Cu-1.5Ti,Cu-Ti alloys,98.5,0,0,0,0,0,1173,673,6,22
Cu-6.18Ti-0.34Cr-0.16Mg-0.13Al,Cu-Ti alloys,93.19,0.13,0.34,0.16,0,0,1123,723,4,8
Cu-6.18Ti-0.34Cr-0.16Mg-0.13Al,Cu-Ti alloys,93.19,0.13,0.34,0.16,0,0,1123,723,4,13
Cu-6.17Ti-0.34Cr-0.16Mg-0.27Fe,Cu-Ti alloys,93.06,0,0.34,0.16,0,0,1123,723,4,8
Cu-6.17Ti-0.34Cr-0.16Mg-0.27Fe,Cu-Ti alloys,93.06,0,0.34,0.16,0,0,1123,723,4,11
Cu-6.16Ti-0.33Cr-0.16Mg-0.44Fe,Cu-Ti alloys,92.91,0,0.33,0.16,0,0,1123,723,4,7
Cu-6.16Ti-0.33Cr-0.16Mg-0.44Fe,Cu-Ti alloys,92.91,0,0.33,0.16,0,0,1123,723,4,9
Cu-6.17Ti-0.33Cr-0.16Mg,Cu-Ti alloys,93.34,0,0.33,0.16,0,0,1123,723,4,8
Cu-6.17Ti-0.33Cr-0.16Mg,Cu-Ti alloys,93.34,0,0.33,0.16,0,0,1123,723,4,16
Cu-3Ti-2Mg,Cu-Ti alloys,95,0,0,2,0,0,1023,723,3,18
Cu-3Ti-2Mg,Cu-Ti alloys,95,0,0,2,0,0,1023,723,0,4
Cu-3Ti-2Mg,Cu-Ti alloys,95,0,0,2,0,0,1023,723,1,17
Cu-3Ti-2Mg,Cu-Ti alloys,95,0,0,2,0,0,1023,723,2,18
Cu-3Ti-2Mg,Cu-Ti alloys,95,0,0,2,0,0,1023,723,4,17
Cu-3Ti-2Mg,Cu-Ti alloys,95,0,0,2,0,0,1023,723,5,16
Cu-1.95Be,Cu-Be alloys,92.95,0,0,2,0.1,0,1193,593,0,13
Cu-1.95Be,Cu-Be alloys,92.95,0,0,2,0.1,0,1193,593,1,15
Cu-1.95Be,Cu-Be alloys,92.95,0,0,2,0.1,0,1193,593,2,17
Cu-1.95Be,Cu-Be alloys,92.95,0,0,2,0.1,0,1193,593,4,21
Cu-1.95Be,Cu-Be alloys,92.95,0,0,2,0.1,0,1193,593,6,22
Cu-1.95Be,Cu-Be alloys,92.95,0,0,2,0.1,0,1193,593,8,23
Cu-1.95Be,Cu-Be alloys,92.95,0,0,2,0.1,0,1193,593,10,24
Cu-1.95Be,Cu-Be alloys,92.95,0,0,2,0.1,0,1193,593,12,24
Cu-1.95Be,Cu-Be alloys,92.95,0,0,2,0.1,0,1193,593,14,24
Cu-1.95Be,Cu-Be alloys,92.95,0,0,2,0.1,0,1193,593,16,25
Cu-1.7Be,Cu-Be alloys,92.57,0.13,0,2,0.33,0.31,1053,573,0,18
Cu-1.7Be,Cu-Be alloys,92.57,0.13,0,2,0.33,0.31,1053,573,0.5,19
Cu-1.7Be,Cu-Be alloys,92.57,0.13,0,2,0.33,0.31,1053,573,1,19
Cu-1.7Be,Cu-Be alloys,92.57,0.13,0,2,0.33,0.31,1053,573,2,20
Cu-1.7Be,Cu-Be alloys,92.57,0.13,0,2,0.33,0.31,1053,573,3,20
Cu-1.7Be,Cu-Be alloys,92.57,0.13,0,2,0.33,0.31,1053,573,4,21
Cu-1.7Be,Cu-Be alloys,92.57,0.13,0,2,0.33,0.31,1053,573,8,22
Cu-1.7Be,Cu-Be alloys,92.57,0.13,0,2,0.33,0.31,1053,573,16,23
Cu-1.7Be,Cu-Be alloys,92.57,0.13,0,2,0.33,0.31,1053,598,0,18
Cu-1.7Be,Cu-Be alloys,92.57,0.13,0,2,0.33,0.31,1053,598,0.5,20
Cu-1.7Be,Cu-Be alloys,92.57,0.13,0,2,0.33,0.31,1053,598,1,20
Cu-1.7Be,Cu-Be alloys,92.57,0.13,0,2,0.33,0.31,1053,598,2,21
Cu-1.7Be,Cu-Be alloys,92.57,0.13,0,2,0.33,0.31,1053,598,3,22
Cu-1.7Be,Cu-Be alloys,92.57,0.13,0,2,0.33,0.31,1053,598,4,23
Cu-1.7Be,Cu-Be alloys,92.57,0.13,0,2,0.33,0.31,1053,598,8,26
Cu-1.7Be,Cu-Be alloys,92.57,0.13,0,2,0.33,0.31,1053,598,16,26
Cu-1.7Be,Cu-Be alloys,92.57,0.13,0,2,0.33,0.31,1053,623,0,18
Cu-1.7Be,Cu-Be alloys,92.57,0.13,0,2,0.33,0.31,1053,623,0.5,21
Cu-1.7Be,Cu-Be alloys,92.57,0.13,0,2,0.33,0.31,1053,623,1,22
Cu-1.7Be,Cu-Be alloys,92.57,0.13,0,2,0.33,0.31,1053,623,2,23
Cu-1.7Be,Cu-Be alloys,92.57,0.13,0,2,0.33,0.31,1053,623,3,26
Cu-1.7Be,Cu-Be alloys,92.57,0.13,0,2,0.33,0.31,1053,623,4,27
Cu-1.7Be,Cu-Be alloys,92.57,0.13,0,2,0.33,0.31,1053,623,8,29
Cu-1.7Be,Cu-Be alloys,92.57,0.13,0,2,0.33,0.31,1053,623,16,30
Cu-1.7Be,Cu-Be alloys,92.57,0.13,0,2,0.33,0.31,1053,648,0,18
Cu-1.7Be,Cu-Be alloys,92.57,0.13,0,2,0.33,0.31,1053,648,0.5,22
Cu-1.7Be,Cu-Be alloys,92.57,0.13,0,2,0.33,0.31,1053,648,1,25
Cu-1.7Be,Cu-Be alloys,92.57,0.13,0,2,0.33,0.31,1053,648,2,27
Cu-1.7Be,Cu-Be alloys,92.57,0.13,0,2,0.33,0.31,1053,648,3,27
Cu-1.7Be,Cu-Be alloys,92.57,0.13,0,2,0.33,0.31,1053,648,4,28
Cu-1.7Be,Cu-Be alloys,92.57,0.13,0,2,0.33,0.31,1053,648,8,30
Cu-2Be,Cu-Be alloys,92.57,0.13,0,2,0.33,0.31,1053,648,16,31
Cu-2Be,Cu-Be alloys,98,0,0,0,0,0,1073,593,0,13
Cu-2Be,Cu-Be alloys,98,0,0,0,0,0,1073,593,1,17
Cu-2Be,Cu-Be alloys,98,0,0,0,0,0,1073,593,2,19
Cu-2Be,Cu-Be alloys,98,0,0,0,0,0,1073,593,4,21
Cu-2Be,Cu-Be alloys,98,0,0,0,0,0,1073,593,8,22
Cu-2Be,Cu-Be alloys,98,0,0,0,0,0,1073,593,16,24
