Repository: nguyendangnamphong/data

Thông tin, báo cáo về sinh đôi tại Hoa Kỳ năm 1989-1991.      
Dữ liệu thô được lấy từ đây:        
http://www.nber.org/data/linked-birth-infant-death-data-vital-statistics-data.html      

Cụ thể là các tệp này:      
http://www.nber.org/lbid/1989/linkco1989us_den.csv.zip     
http://www.nber.org/lbid/1990/linkco1990us_den.csv.zip     
http://www.nber.org/lbid/1991/linkco1991us_den.csv.zip     

Hướng dẫn về tập dữ liệu có tại đây:       
http://www.nber.org/lbid/docs/LinkCO89Guide.pdf       

Ý tưởng về tập dữ liệu dựa trên bài báo:       
Almond, Douglas, Kenneth Y. Chay và David S. Lee. "Chi phí cho trẻ sinh nhẹ cân."       

Tạp chí Kinh tế Quý 120.3 (2005): 1031-1083.

File: cleaned_data.csv (part 4 of 10)
Alloy_Name,Alloy_Type,Cu,Al,Ag,B,Be,Ca,Co,Ce,Cr,Fe,Hf,La,Mg,Mn,Mo,Nb,Nd,Ni,P,Pb,Pr,Si,Sn,Ti,V,Zn,Zr,Solid_Solution_Temp_K,Solid_Solution_Time_h,Cold_Rolling_Reduction,Secondary_Treatment_YN,Aging_Temp_K,Aging_Time_h,Secondary_Mech_YN,Hardness_HV,Yield_Strength_MPa,Ultimate_Tensile_Strength_MPa,Electrical_Conductivity_IACS,DOI
Cu-6Ni-1Si-0.5Al,Cu-Ni-Si alloys,92.25,0.5,0.0,0.0,0.0,0,0.0,0.0,0.1,0.0,0,0,0.15,0,0,0,0,6.0,0.0,0,0,1.0,0.0,0.0,0.0,0.0,0.0,1253.0,4.0,80.0,Y,723.0,0.5,Y,373.0,,,27.0,https://doi.org/10.1016/j.jallcom.2016.11.137
Cu-6Ni-1Si-0.5Al,Cu-Ni-Si alloys,92.25,0.5,0.0,0.0,0.0,0,0.0,0.0,0.1,0.0,0,0,0.15,0,0,0,0,6.0,0.0,0,0,1.0,0.0,0.0,0.0,0.0,0.0,1253.0,4.0,80.0,Y,723.0,1.0,Y,351.0,,,28.0,https://doi.org/10.1016/j.jallcom.2016.11.137
Cu-6Ni-1Si-0.5Al,Cu-Ni-Si alloys,92.25,0.5,0.0,0.0,0.0,0,0.0,0.0,0.1,0.0,0,0,0.15,0,0,0,0,6.0,0.0,0,0,1.0,0.0,0.0,0.0,0.0,0.0,1253.0,4.0,80.0,Y,723.0,1.5,Y,343.0,,,,https://doi.org/10.1016/j.jallcom.2016.11.137
Cu-6Ni-1Si-0.5Al,Cu-Ni-Si alloys,92.25,0.5,0.0,0.0,0.0,0,0.0,0.0,0.1,0.0,0,0,0.15,0,0,0,0,6.0,0.0,0,0,1.0,0.0,0.0,0.0,0.0,0.0,1253.0,4.0,80.0,Y,723.0,2.0,Y,342.0,,,29.0,https://doi.org/10.1016/j.jallcom.2016.11.137
Cu-6Ni-1Si-0.5Al,Cu-Ni-Si alloys,92.25,0.5,0.0,0.0,0.0,0,0.0,0.0,0.1,0.0,0,0,0.15,0,0,0,0,6.0,0.0,0,0,1.0,0.0,0.0,0.0,0.0,0.0,1253.0,4.0,80.0,Y,723.0,3.0,Y,311.0,,,29.0,https://doi.org/10.1016/j.jallcom.2016.11.137
Cu-6Ni-1Si-0.5Al,Cu-Ni-Si alloys,92.25,0.5,0.0,0.0,0.0,0,0.0,0.0,0.1,0.0,0,0,0.15,0,0,0,0,6.0,0.0,0,0,1.0,0.0,0.0,0.0,0.0,0.0,1253.0,4.0,80.0,Y,773.0,0.17,Y,331.0,,,27.0,https://doi.org/10.1016/j.jallcom.2016.11.137
Cu-6Ni-1Si-0.5Al,Cu-Ni-Si alloys,92.25,0.5,0.0,0.0,0.0,0,0.0,0.0,0.1,0.0,0,0,0.15,0,0,0,0,6.0,0.0,0,0,1.0,0.0,0.0,0.0,0.0,0.0,1253.0,4.0,80.0,Y,773.0,0.5,Y,304.0,,,29.0,https://doi.org/10.1016/j.jallcom.2016.11.137
Cu-6Ni-1Si-0.5Al,Cu-Ni-Si alloys,92.25,0.5,0.0,0.0,0.0,0,0.0,0.0,0.1,0.0,0,0,0.15,0,0,0,0,6.0,0.0,0,0,1.0,0.0,0.0,0.0,0.0,0.0,1253.0,4.0,80.0,Y,773.0,1.0,Y,284.0,,,30.0,https://doi.org/10.1016/j.jallcom.2016.11.137
Cu-6Ni-1Si-0.5Al,Cu-Ni-Si alloys,92.25,0.5,0.0,0.0,0.0,0,0.0,0.0,0.1,0.0,0,0,0.15,0,0,0,0,6.0,0.0,0,0,1.0,0.0,0.0,0.0,0.0,0.0,1253.0,4.0,80.0,Y,773.0,1.5,Y,266.0,,,,https://doi.org/10.1016/j.jallcom.2016.11.137
Cu-6Ni-1Si-0.5Al,Cu-Ni-Si alloys,92.25,0.5,0.0,0.0,0.0,0,0.0,0.0,0.1,0.0,0,0,0.15,0,0,0,0,6.0,0.0,0,0,1.0,0.0,0.0,0.0,0.0,0.0,1253.0,4.0,80.0,Y,773.0,2.0,Y,227.0,,,32.0,https://doi.org/10.1016/j.jallcom.2016.11.137
Cu-6Ni-1Si-0.5Al,Cu-Ni-Si alloys,92.25,0.5,0.0,0.0,0.0,0,0.0,0.0,0.1,0.0,0,0,0.15,0,0,0,0,6.0,0.0,0,0,1.0,0.0,0.0,0.0,0.0,0.0,1253.0,4.0,80.0,Y,773.0,3.0,Y,192.0,,,32.0,https://doi.org/10.1016/j.jallcom.2016.11.137
Cu-6Ni-1Si-0.5Al,Cu-Ni-Si alloys,92.25,0.5,0.0,0.0,0.0,0,0.0,0.0,0.1,0.0,0,0,0.15,0,0,0,0,6.0,0.0,0,0,1.0,0.0,0.0,0.0,0.0,0.0,1253.0,4.0,0.0,N,,,N,198.0,,,18.0,https://doi.org/10.1016/j.jallcom.2016.11.137
Cu-6Ni-1Si-0.5Al,Cu-Ni-Si alloys,92.25,0.5,0.0,0.0,0.0,0,0.0,0.0,0.1,0.0,0,0,0.15,0,0,0,0,6.0,0.0,0,0,1.0,0.0,0.0,0.0,0.0,0.0,1253.0,4.0,0.0,Y,673.0,0.083,N,208.0,,,23.0,https://doi.org/10.1016/j.jallcom.2016.11.137
Cu-6Ni-1Si-0.5Al,Cu-Ni-Si alloys,92.25,0.5,0.0,0.0,0.0,0,0.0,0.0,0.1,0.0,0,0,0.15,0,0,0,0,6.0,0.0,0,0,1.0,0.0,0.0,0.0,0.0,0.0,1253.0,4.0,0.0,Y,673.0,0.25,N,222.0,,,25.0,https://doi.org/10.1016/j.jallcom.2016.11.137
Cu-6Ni-1Si-0.5Al,Cu-Ni-Si alloys,92.25,0.5,0.0,0.0,0.0,0,0.0,0.0,0.1,0.0,0,0,0.15,0,0,0,0,6.0,0.0,0,0,1.0,0.0,0.0,0.0,0.0,0.0,1253.0,4.0,0.0,Y,673.0,0.5,N,232.0,,,28.0,https://doi.org/10.1016/j.jallcom.2016.11.137
Cu-6Ni-1Si-0.5Al,Cu-Ni-Si alloys,92.25,0.5,0.0,0.0,0.0,0,0.0,0.0,0.1,0.0,0,0,0.15,0,0,0,0,6.0,0.0,0,0,1.0,0.0,0.0,0.0,0.0,0.0,1253.0,4.0,0.0,Y,673.0,0.75,N,238.0,,,30.0,https://doi.org/10.1016/j.jallcom.2016.11.137
Cu-6Ni-1Si-0.5Al,Cu-Ni-Si alloys,92.25,0.5,0.0,0.0,0.0,0,0.0,0.0,0.1,0.0,0,0,0.15,0,0,0,0,6.0,0.0,0,0,1.0,0.0,0.0,0.0,0.0,0.0,1253.0,4.0,0.0,Y,673.0,1.0,N,244.0,,,31.0,https://doi.org/10.1016/j.jallcom.2016.11.137
Cu-6Ni-1Si-0.5Al,Cu-Ni-Si alloys,92.25,0.5,0.0,0.0,0.0,0,0.0,0.0,0.1,0.0,0,0,0.15,0,0,0,0,6.0,0.0,0,0,1.0,0.0,0.0,0.0,0.0,0.0,1253.0,4.0,0.0,Y,673.0,1.5,N,244.0,,,33.0,https://doi.org/10.1016/j.jallcom.2016.11.137
Cu-6Ni-1Si-0.5Al,Cu-Ni-Si alloys,92.25,0.5,0.0,0.0,0.0,0,0.0,0.0,0.1,0.0,0,0,0.15,0,0,0,0,6.0,0.0,0,0,1.0,0.0,0.0,0.0,0.0,0.0,1253.0,4.0,0.0,Y,673.0,2.0,N,243.0,,,35.0,https://doi.org/10.1016/j.jallcom.2016.11.137
Cu-6Ni-1Si-0.5Al,Cu-Ni-Si alloys,92.25,0.5,0.0,0.0,0.0,0,0.0,0.0,0.1,0.0,0,0,0.15,0,0,0,0,6.0,0.0,0,0,1.0,0.0,0.0,0.0,0.0,0.0,1253.0,4.0,0.0,Y,673.0,3.0,N,244.0,,,37.0,https://doi.org/10.1016/j.jallcom.2016.11.137
Cu-6Ni-1Si-0.5Al,Cu-Ni-Si alloys,92.25,0.5,0.0,0.0,0.0,0,0.0,0.0,0.1,0.0,0,0,0.15,0,0,0,0,6.0,0.0,0,0,1.0,0.0,0.0,0.0,0.0,0.0,1253.0,4.0,0.0,Y,673.0,4.0,N,241.0,,,39.0,https://doi.org/10.1016/j.jallcom.2016.11.137
Cu-6Ni-1Si-0.5Al,Cu-Ni-Si alloys,92.25,0.5,0.0,0.0,0.0,0,0.0,0.0,0.1,0.0,0,0,0.15,0,0,0,0,6.0,0.0,0,0,1.0,0.0,0.0,0.0,0.0,0.0,1253.0,4.0,0.0,Y,673.0,5.0,N,234.0,,,40.0,https://doi.org/10.1016/j.jallcom.2016.11.137
Cu-6Ni-1Si-0.5Al,Cu-Ni-Si alloys,92.25,0.5,0.0,0.0,0.0,0,0.0,0.0,0.1,0.0,0,0,0.15,0,0,0,0,6.0,0.0,0,0,1.0,0.0,0.0,0.0,0.0,0.0,1253.0,4.0,0.0,Y,673.0,6.0,N,231.0,,,42.0,https://doi.org/10.1016/j.jallcom.2016.11.137
Cu-6Ni-1Si-0.5Al,Cu-Ni-Si alloys,92.25,0.5,0.0,0.0,0.0,0,0.0,0.0,0.1,0.0,0,0,0.15,0,0,0,0,6.0,0.0,0,0,1.0,0.0,0.0,0.0,0.0,0.0,1253.0,4.0,0.0,Y,673.0,8.0,N,217.0,,,46.0,https://doi.org/10.1016/j.jallcom.2016.11.137
Cu-6Ni-1Si-0.5Al,Cu-Ni-Si alloys,92.25,0.5,0.0,0.0,0.0,0,0.0,0.0,0.1,0.0,0,0,0.15,0,0,0,0,6.0,0.0,0,0,1.0,0.0,0.0,0.0,0.0,0.0,1253.0,4.0,0.0,Y,723.0,0.083,N,227.0,,,27.0,https://doi.org/10.1016/j.jallcom.2016.11.137
Cu-6Ni-1Si-0.5Al,Cu-Ni-Si alloys,92.25,0.5,0.0,0.0,0.0,0,0.0,0.0,0.1,0.0,0,0,0.15,0,0,0,0,6.0,0.0,0,0,1.0,0.0,0.0,0.0,0.0,0.0,1253.0,4.0,0.0,Y,723.0,0.25,N,239.0,,,32.0,https://doi.org/10.1016/j.jallcom.2016.11.137
Cu-6Ni-1Si-0.5Al,Cu-Ni-Si alloys,92.25,0.5,0.0,0.0,0.0,0,0.0,0.0,0.1,0.0,0,0,0.15,0,0,0,0,6.0,0.0,0,0,1.0,0.0,0.0,0.0,0.0,0.0,1253.0,4.0,0.0,Y,723.0,0.5,N,248.0,,,36.0,https://doi.org/10.1016/j.jallcom.2016.11.137
Cu-6Ni-1Si-0.5Al,Cu-Ni-Si alloys,92.25,0.5,0.0,0.0,0.0,0,0.0,0.0,0.1,0.0,0,0,0.15,0,0,0,0,6.0,0.0,0,0,1.0,0.0,0.0,0.0,0.0,0.0,1253.0,4.0,0.0,Y,723.0,0.75,N,248.0,,,38.0,https://doi.org/10.1016/j.jallcom.2016.11.137
Cu-6Ni-1Si-0.5Al,Cu-Ni-Si alloys,92.25,0.5,0.0,0.0,0.0,0,0.0,0.0,0.1,0.0,0,0,0.15,0,0,0,0,6.0,0.0,0,0,1.0,0.0,0.0,0.0,0.0,0.0,1253.0,4.0,0.0,Y,723.0,1.0,N,247.0,,,39.0,https://doi.org/10.1016/j.jallcom.2016.11.137
Cu-6Ni-1Si-0.5Al,Cu-Ni-Si alloys,92.25,0.5,0.0,0.0,0.0,0,0.0,0.0,0.1,0.0,0,0,0.15,0,0,0,0,6.0,0.0,0,0,1.0,0.0,0.0,0.0,0.0,0.0,1253.0,4.0,0.0,Y,723.0,1.5,N,244.0,,,42.0,https://doi.org/10.1016/j.jallcom.2016.11.137
Cu-6Ni-1Si-0.5Al,Cu-Ni-Si alloys,92.25,0.5,0.0,0.0,0.0,0,0.0,0.0,0.1,0.0,0,0,0.15,0,0,0,0,6.0,0.0,0,0,1.0,0.0,0.0,0.0,0.0,0.0,1253.0,4.0,0.0,Y,723.0,2.0,N,236.0,,,43.0,https://doi.org/10.1016/j.jallcom.2016.11.137
Cu-6Ni-1Si-0.5Al,Cu-Ni-Si alloys,92.25,0.5,0.0,0.0,0.0,0,0.0,0.0,0.1,0.0,0,0,0.15,0,0,0,0,6.0,0.0,0,0,1.0,0.0,0.0,0.0,0.0,0.0,1253.0,4.0,0.0,Y,723.0,3.0,N,217.0,,,46.0,https://doi.org/10.1016/j.jallcom.2016.11.137
Cu-6Ni-1Si-0.5Al,Cu-Ni-Si alloys,92.25,0.5,0.0,0.0,0.0,0,0.0,0.0,0.1,0.0,0,0,0.15,0,0,0,0,6.0,0.0,0,0,1.0,0.0,0.0,0.0,0.0,0.0,1253.0,4.0,0.0,Y,723.0,4.0,N,209.0,,,49.0,https://doi.org/10.1016/j.jallcom.2016.11.137
Cu-6Ni-1Si-0.5Al,Cu-Ni-Si alloys,92.25,0.5,0.0,0.0,0.0,0,0.0,0.0,0.1,0.0,0,0,0.15,0,0,0,0,6.0,0.0,0,0,1.0,0.0,0.0,0.0,0.0,0.0,1253.0,4.0,0.0,Y,723.0,5.0,N,204.0,,,50.0,https://doi.org/10.1016/j.jallcom.2016.11.137
Cu-6Ni-1Si-0.5Al,Cu-Ni-Si alloys,92.25,0.5,0.0,0.0,0.0,0,0.0,0.0,0.1,0.0,0,0,0.15,0,0,0,0,6.0,0.0,0,0,1.0,0.0,0.0,0.0,0.0,0.0,1253.0,4.0,0.0,Y,723.0,6.0,N,197.0,,,52.0,https://doi.org/10.1016/j.jallcom.2016.11.137
Cu-6Ni-1Si-0.5Al,Cu-Ni-Si alloys,92.25,0.5,0.0,0.0,0.0,0,0.0,0.0,0.1,0.0,0,0,0.15,0,0,0,0,6.0,0.0,0,0,1.0,0.0,0.0,0.0,0.0,0.0,1253.0,4.0,0.0,Y,723.0,8.0,N,181.0,,,55.0,https://doi.org/10.1016/j.jallcom.2016.11.137
Cu-6Ni-1Si-0.5Al,Cu-Ni-Si alloys,92.25,0.5,0.0,0.0,0.0,0,0.0,0.0,0.1,0.0,0,0,0.15,0,0,0,0,6.0,0.0,0,0,1.0,0.0,0.0,0.0,0.0,0.0,1253.0,4.0,0.0,Y,773.0,0.083,N,247.0,,,32.0,https://doi.org/10.1016/j.jallcom.2016.11.137
Cu-6Ni-1Si-0.5Al,Cu-Ni-Si alloys,92.25,0.5,0.0,0.0,0.0,0,0.0,0.0,0.1,0.0,0,0,0.15,0,0,0,0,6.0,0.0,0,0,1.0,0.0,0.0,0.0,0.0,0.0,1253.0,4.0,0.0,Y,773.0,0.25,N,242.0,,,38.0,https://doi.org/10.1016/j.jallcom.2016.11.137
Cu-6Ni-1Si-0.5Al,Cu-Ni-Si alloys,92.25,0.5,0.0,0.0,0.0,0,0.0,0.0,0.1,0.0,0,0,0.15,0,0,0,0,6.0,0.0,0,0,1.0,0.0,0.0,0.0,0.0,0.0,1253.0,4.0,0.0,Y,773.0,0.5,N,222.0,,,41.0,https://doi.org/10.1016/j.jallcom.2016.11.137
Cu-6Ni-1Si-0.5Al,Cu-Ni-Si alloys,92.25,0.5,0.0,0.0,0.0,0,0.0,0.0,0.1,0.0,0,0,0.15,0,0,0,0,6.0,0.0,0,0,1.0,0.0,0.0,0.0,0.0,0.0,1253.0,4.0,0.0,Y,773.0,0.75,N,211.0,,,45.0,https://doi.org/10.1016/j.jallcom.2016.11.137
Cu-6Ni-1Si-0.5Al,Cu-Ni-Si alloys,92.25,0.5,0.0,0.0,0.0,0,0.0,0.0,0.1,0.0,0,0,0.15,0,0,0,0,6.0,0.0,0,0,1.0,0.0,0.0,0.0,0.0,0.0,1253.0,4.0,0.0,Y,773.0,1.0,N,197.0,,,47.0,https://doi.org/10.1016/j.jallcom.2016.11.137
Cu-6Ni-1Si-0.5Al,Cu-Ni-Si alloys,92.25,0.5,0.0,0.0,0.0,0,0.0,0.0,0.1,0.0,0,0,0.15,0,0,0,0,6.0,0.0,0,0,1.0,0.0,0.0,0.0,0.0,0.0,1253.0,4.0,0.0,Y,773.0,1.5,N,161.0,,,51.0,https://doi.org/10.1016/j.jallcom.2016.11.137
Cu-6Ni-1Si-0.5Al,Cu-Ni-Si alloys,92.25,0.5,0.0,0.0,0.0,0,0.0,0.0,0.1,0.0,0,0,0.15,0,0,0,0,6.0,0.0,0,0,1.0,0.0,0.0,0.0,0.0,0.0,1253.0,4.0,0.0,Y,773.0,2.0,N,151.0,,,53.0,https://doi.org/10.1016/j.jallcom.2016.11.137
Cu-6Ni-1Si-0.5Al,Cu-Ni-Si alloys,92.25,0.5,0.0,0.0,0.0,0,0.0,0.0,0.1,0.0,0,0,0.15,0,0,0,0,6.0,0.0,0,0,1.0,0.0,0.0,0.0,0.0,0.0,1253.0,4.0,0.0,Y,773.0,3.0,N,141.0,,,55.0,https://doi.org/10.1016/j.jallcom.2016.11.137
Cu-6Ni-1Si-0.5Al,Cu-Ni-Si alloys,92.25,0.5,0.0,0.0,0.0,0,0.0,0.0,0.1,0.0,0,0,0.15,0,0,0,0,6.0,0.0,0,0,1.0,0.0,0.0,0.0,0.0,0.0,1253.0,4.0,0.0,Y,773.0,4.0,N,136.0,,,55.0,https://doi.org/10.1016/j.jallcom.2016.11.137
Cu-6Ni-1Si-0.5Al,Cu-Ni-Si alloys,92.25,0.5,0.0,0.0,0.0,0,0.0,0.0,0.1,0.0,0,0,0.15,0,0,0,0,6.0,0.0,0,0,1.0,0.0,0.0,0.0,0.0,0.0,1253.0,4.0,0.0,Y,773.0,5.0,N,134.0,,,56.0,https://doi.org/10.1016/j.jallcom.2016.11.137
Cu-6Ni-1Si-0.5Al,Cu-Ni-Si alloys,92.25,0.5,0.0,0.0,0.0,0,0.0,0.0,0.1,0.0,0,0,0.15,0,0,0,0,6.0,0.0,0,0,1.0,0.0,0.0,0.0,0.0,0.0,1253.0,4.0,0.0,Y,773.0,6.0,N,132.0,,,57.0,https://doi.org/10.1016/j.jallcom.2016.11.137
Cu-6Ni-1Si-0.5Al,Cu-Ni-Si alloys,92.25,0.5,0.0,0.0,0.0,0,0.0,0.0,0.1,0.0,0,0,0.15,0,0,0,0,6.0,0.0,0,0,1.0,0.0,0.0,0.0,0.0,0.0,1253.0,4.0,0.0,Y,773.0,8.0,N,130.0,,,56.0,https://doi.org/10.1016/j.jallcom.2016.11.137
Cu-6Ni-1Si-0.5Al,Cu-Ni-Si alloys,92.25,0.5,0.0,0.0,0.0,0,0.0,0.0,0.1,0.0,0,0,0.15,0,0,0,0,6.0,0.0,0,0,1.0,0.0,0.0,0.0,0.0,0.0,1253.0,4.0,50.0,N,,,Y,251.0,,,30.0,https://doi.org/10.1016/j.jallcom.2016.11.137
Cu-6Ni-1Si-0.5Al,Cu-Ni-Si alloys,92.25,0.5,0.0,0.0,0.0,0,0.0,0.0,0.1,0.0,0,0,0.15,0,0,0,0,6.0,0.0,0,0,1.0,0.0,0.0,0.0,0.0,0.0,1253.0,4.0,50.0,Y,673.0,0.083,Y,255.0,,,33.0,https://doi.org/10.1016/j.jallcom.2016.11.137
Cu-6Ni-1Si-0.5Al,Cu-Ni-Si alloys,92.25,0.5,0.0,0.0,0.0,0,0.0,0.0,0.1,0.0,0,0,0.15,0,0,0,0,6.0,0.0,0,0,1.0,0.0,0.0,0.0,0.0,0.0,1253.0,4.0,50.0,Y,673.0,0.25,Y,259.0,,,36.0,https://doi.org/10.1016/j.jallcom.2016.11.137
Cu-6Ni-1Si-0.5Al,Cu-Ni-Si alloys,92.25,0.5,0.0,0.0,0.0,0,0.0,0.0,0.1,0.0,0,0,0.15,0,0,0,0,6.0,0.0,0,0,1.0,0.0,0.0,0.0,0.0,0.0,1253.0,4.0,50.0,Y,673.0,0.5,Y,253.0,,,39.0,https://doi.org/10.1016/j.jallcom.2016.11.137
Cu-6Ni-1Si-0.5Al,Cu-Ni-Si alloys,92.25,0.5,0.0,0.0,0.0,0,0.0,0.0,0.1,0.0,0,0,0.15,0,0,0,0,6.0,0.0,0,0,1.0,0.0,0.0,0.0,0.0,0.0,1253.0,4.0,50.0,Y,673.0,0.75,Y,252.0,,,41.0,https://doi.org/10.1016/j.jallcom.2016.11.137
Cu-6Ni-1Si-0.5Al,Cu-Ni-Si alloys,92.25,0.5,0.0,0.0,0.0,0,0.0,0.0,0.1,0.0,0,0,0.15,0,0,0,0,6.0,0.0,0,0,1.0,0.0,0.0,0.0,0.0,0.0,1253.0,4.0,50.0,Y,673.0,1.0,Y,243.0,,,42.0,https://doi.org/10.1016/j.jallcom.2016.11.137
Cu-6Ni-1Si-0.5Al,Cu-Ni-Si alloys,92.25,0.5,0.0,0.0,0.0,0,0.0,0.0,0.1,0.0,0,0,0.15,0,0,0,0,6.0,0.0,0,0,1.0,0.0,0.0,0.0,0.0,0.0,1253.0,4.0,50.0,Y,673.0,1.5,Y,239.0,,,47.0,https://doi.org/10.1016/j.jallcom.2016.11.137
Cu-6Ni-1Si-0.5Al,Cu-Ni-Si alloys,92.25,0.5,0.0,0.0,0.0,0,0.0,0.0,0.1,0.0,0,0,0.15,0,0,0,0,6.0,0.0,0,0,1.0,0.0,0.0,0.0,0.0,0.0,1253.0,4.0,50.0,Y,673.0,2.0,Y,234.0,,,49.0,https://doi.org/10.1016/j.jallcom.2016.11.137
Cu-6Ni-1Si-0.5Al,Cu-Ni-Si alloys,92.25,0.5,0.0,0.0,0.0,0,0.0,0.0,0.1,0.0,0,0,0.15,0,0,0,0,6.0,0.0,0,0,1.0,0.0,0.0,0.0,0.0,0.0,1253.0,4.0,50.0,Y,673.0,3.0,Y,224.0,,,53.0,https://doi.org/10.1016/j.jallcom.2016.11.137
Cu-6Ni-1Si-0.5Al,Cu-Ni-Si alloys,92.25,0.5,0.0,0.0,0.0,0,0.0,0.0,0.1,0.0,0,0,0.15,0,0,0,0,6.0,0.0,0,0,1.0,0.0,0.0,0.0,0.0,0.0,1253.0,4.0,50.0,Y,673.0,4.0,Y,211.0,,,55.0,https://doi.org/10.1016/j.jallcom.2016.11.137
Cu-6Ni-1Si-0.5Al,Cu-Ni-Si alloys,92.25,0.5,0.0,0.0,0.0,0,0.0,0.0,0.1,0.0,0,0,0.15,0,0,0,0,6.0,0.0,0,0,1.0,0.0,0.0,0.0,0.0,0.0,1253.0,4.0,50.0,Y,673.0,5.0,Y,199.0,,,57.0,https://doi.org/10.1016/j.jallcom.2016.11.137
Cu-6Ni-1Si-0.5Al,Cu-Ni-Si alloys,92.25,0.5,0.0,0.0,0.0,0,0.0,0.0,0.1,0.0,0,0,0.15,0,0,0,0,6.0,0.0,0,0,1.0,0.0,0.0,0.0,0.0,0.0,1253.0,4.0,50.0,Y,673.0,6.0,Y,198.0,,,59.0,https://doi.org/10.1016/j.jallcom.2016.11.137
Cu-6Ni-1Si-0.5Al,Cu-Ni-Si alloys,92.25,0.5,0.0,0.0,0.0,0,0.0,0.0,0.1,0.0,0,0,0.15,0,0,0,0,6.0,0.0,0,0,1.0,0.0,0.0,0.0,0.0,0.0,1253.0,4.0,50.0,Y,673.0,8.0,Y,187.0,,,61.0,https://doi.org/10.1016/j.jallcom.2016.11.137
Cu-6Ni-1Si-0.5Al,Cu-Ni-Si alloys,92.25,0.5,0.0,0.0,0.0,0,0.0,0.0,0.1,0.0,0,0,0.15,0,0,0,0,6.0,0.0,0,0,1.0,0.0,0.0,0.0,0.0,0.0,1253.0,4.0,50.0,Y,723.0,0.083,Y,244.0,,,36.0,https://doi.org/10.1016/j.jallcom.2016.11.137
Cu-6Ni-1Si-0.5Al,Cu-Ni-Si alloys,92.25,0.5,0.0,0.0,0.0,0,0.0,0.0,0.1,0.0,0,0,0.15,0,0,0,0,6.0,0.0,0,0,1.0,0.0,0.0,0.0,0.0,0.0,1253.0,4.0,50.0,Y,723.0,0.25,Y,235.0,,,41.0,https://doi.org/10.1016/j.jallcom.2016.11.137
Cu-6Ni-1Si-0.5Al,Cu-Ni-Si alloys,92.25,0.5,0.0,0.0,0.0,0,0.0,0.0,0.1,0.0,0,0,0.15,0,0,0,0,6.0,0.0,0,0,1.0,0.0,0.0,0.0,0.0,0.0,1253.0,4.0,50.0,Y,723.0,0.5,Y,229.0,,,46.0,https://doi.org/10.1016/j.jallcom.2016.11.137
Cu-6Ni-1Si-0.5Al,Cu-Ni-Si alloys,92.25,0.5,0.0,0.0,0.0,0,0.0,0.0,0.1,0.0,0,0,0.15,0,0,0,0,6.0,0.0,0,0,1.0,0.0,0.0,0.0,0.0,0.0,1253.0,4.0,50.0,Y,723.0,0.75,Y,216.0,,,49.0,https://doi.org/10.1016/j.jallcom.2016.11.137
Cu-6Ni-1Si-0.5Al,Cu-Ni-Si alloys,92.25,0.5,0.0,0.0,0.0,0,0.0,0.0,0.1,0.0,0,0,0.15,0,0,0,0,6.0,0.0,0,0,1.0,0.0,0.0,0.0,0.0,0.0,1253.0,4.0,50.0,Y,723.0,1.0,Y,215.0,,,50.0,https://doi.org/10.1016/j.jallcom.2016.11.137
Cu-6Ni-1Si-0.5Al,Cu-Ni-Si alloys,92.25,0.5,0.0,0.0,0.0,0,0.0,0.0,0.1,0.0,0,0,0.15,0,0,0,0,6.0,0.0,0,0,1.0,0.0,0.0,0.0,0.0,0.0,1253.0,4.0,50.0,Y,723.0,1.5,Y,203.0,,,54.0,https://doi.org/10.1016/j.jallcom.2016.11.137
Cu-6Ni-1Si-0.5Al,Cu-Ni-Si alloys,92.25,0.5,0.0,0.0,0.0,0,0.0,0.0,0.1,0.0,0,0,0.15,0,0,0,0,6.0,0.0,0,0,1.0,0.0,0.0,0.0,0.0,0.0,1253.0,4.0,50.0,Y,723.0,2.0,Y,195.0,,,56.0,https://doi.org/10.1016/j.jallcom.2016.11.137
Cu-6Ni-1Si-0.5Al,Cu-Ni-Si alloys,92.25,0.5,0.0,0.0,0.0,0,0.0,0.0,0.1,0.0,0,0,0.15,0,0,0,0,6.0,0.0,0,0,1.0,0.0,0.0,0.0,0.0,0.0,1253.0,4.0,50.0,Y,723.0,3.0,Y,180.0,,,58.0,https://doi.org/10.1016/j.jallcom.2016.11.137
Cu-6Ni-1Si-0.5Al,Cu-Ni-Si alloys,92.25,0.5,0.0,0.0,0.0,0,0.0,0.0,0.1,0.0,0,0,0.15,0,0,0,0,6.0,0.0,0,0,1.0,0.0,0.0,0.0,0.0,0.0,1253.0,4.0,50.0,Y,723.0,4.0,Y,167.0,,,59.0,https://doi.org/10.1016/j.jallcom.2016.11.137
Cu-6Ni-1Si-0.5Al,Cu-Ni-Si alloys,92.25,0.5,0.0,0.0,0.0,0,0.0,0.0,0.1,0.0,0,0,0.15,0,0,0,0,6.0,0.0,0,0,1.0,0.0,0.0,0.0,0.0,0.0,1253.0,4.0,50.0,Y,723.0,5.0,Y,157.0,,,59.0,https://doi.org/10.1016/j.jallcom.2016.11.137
Cu-6Ni-1Si-0.5Al,Cu-Ni-Si alloys,92.25,0.5,0.0,0.0,0.0,0,0.0,0.0,0.1,0.0,0,0,0.15,0,0,0,0,6.0,0.0,0,0,1.0,0.0,0.0,0.0,0.0,0.0,1253.0,4.0,50.0,Y,723.0,6.0,Y,151.0,,,60.0,https://doi.org/10.1016/j.jallcom.2016.11.137
Cu-6Ni-1Si-0.5Al,Cu-Ni-Si alloys,92.25,0.5,0.0,0.0,0.0,0,0.0,0.0,0.1,0.0,0,0,0.15,0,0,0,0,6.0,0.0,0,0,1.0,0.0,0.0,0.0,0.0,0.0,1253.0,4.0,50.0,Y,723.0,8.0,Y,148.0,,,61.0,https://doi.org/10.1016/j.jallcom.2016.11.137
Cu-6Ni-1Si-0.5Al,Cu-Ni-Si alloys,92.25,0.5,0.0,0.0,0.0,0,0.0,0.0,0.1,0.0,0,0,0.15,0,0,0,0,6.0,0.0,0,0,1.0,0.0,0.0,0.0,0.0,0.0,1253.0,4.0,50.0,Y,773.0,0.083,Y,216.0,,,43.0,https://doi.org/10.1016/j.jallcom.2016.11.137
Cu-6Ni-1Si-0.5Al,Cu-Ni-Si alloys,92.25,0.5,0.0,0.0,0.0,0,0.0,0.0,0.1,0.0,0,0,0.15,0,0,0,0,6.0,0.0,0,0,1.0,0.0,0.0,0.0,0.0,0.0,1253.0,4.0,50.0,Y,773.0,0.25,Y,180.0,,,49.0,https://doi.org/10.1016/j.jallcom.2016.11.137
Cu-6Ni-1Si-0.5Al,Cu-Ni-Si alloys,92.25,0.5,0.0,0.0,0.0,0,0.0,0.0,0.1,0.0,0,0,0.15,0,0,0,0,6.0,0.0,0,0,1.0,0.0,0.0,0.0,0.0,0.0,1253.0,4.0,50.0,Y,773.0,0.5,Y,162.0,,,52.0,https://doi.org/10.1016/j.jallcom.2016.11.137
Cu-6Ni-1Si-0.5Al,Cu-Ni-Si alloys,92.25,0.5,0.0,0.0,0.0,0,0.0,0.0,0.1,0.0,0,0,0.15,0,0,0,0,6.0,0.0,0,0,1.0,0.0,0.0,0.0,0.0,0.0,1253.0,4.0,50.0,Y,773.0,0.75,Y,158.0,,,53.0,https://doi.org/10.1016/j.jallcom.2016.11.137
Cu-6Ni-1Si-0.5Al,Cu-Ni-Si alloys,92.25,0.5,0.0,0.0,0.0,0,0.0,0.0,0.1,0.0,0,0,0.15,0,0,0,0,6.0,0.0,0,0,1.0,0.0,0.0,0.0,0.0,0.0,1253.0,4.0,50.0,Y,773.0,1.0,Y,154.0,,,54.0,https://doi.org/10.1016/j.jallcom.2016.11.137
Cu-6Ni-1Si-0.5Al,Cu-Ni-Si alloys,92.25,0.5,0.0,0.0,0.0,0,0.0,0.0,0.1,0.0,0,0,0.15,0,0,0,0,6.0,0.0,0,0,1.0,0.0,0.0,0.0,0.0,0.0,1253.0,4.0,50.0,Y,773.0,1.5,Y,148.0,,,55.0,https://doi.org/10.1016/j.jallcom.2016.11.137
Cu-6Ni-1Si-0.5Al,Cu-Ni-Si alloys,92.25,0.5,0.0,0.0,0.0,0,0.0,0.0,0.1,0.0,0,0,0.15,0,0,0,0,6.0,0.0,0,0,1.0,0.0,0.0,0.0,0.0,0.0,1253.0,4.0,50.0,Y,773.0,2.0,Y,149.0,,,55.0,https://doi.org/10.1016/j.jallcom.2016.11.137
Cu-6Ni-1Si-0.5Al,Cu-Ni-Si alloys,92.25,0.5,0.0,0.0,0.0,0,0.0,0.0,0.1,0.0,0,0,0.15,0,0,0,0,6.0,0.0,0,0,1.0,0.0,0.0,0.0,0.0,0.0,1253.0,4.0,50.0,Y,773.0,3.0,Y,146.0,,,55.0,https://doi.org/10.1016/j.jallcom.2016.11.137
Cu-6Ni-1Si-0.5Al,Cu-Ni-Si alloys,92.25,0.5,0.0,0.0,0.0,0,0.0,0.0,0.1,0.0,0,0,0.15,0,0,0,0,6.0,0.0,0,0,1.0,0.0,0.0,0.0,0.0,0.0,1253.0,4.0,50.0,Y,773.0,4.0,Y,144.0,,,56.0,https://doi.org/10.1016/j.jallcom.2016.11.137
Cu-6Ni-1Si-0.5Al,Cu-Ni-Si alloys,92.25,0.5,0.0,0.0,0.0,0,0.0,0.0,0.1,0.0,0,0,0.15,0,0,0,0,6.0,0.0,0,0,1.0,0.0,0.0,0.0,0.0,0.0,1253.0,4.0,50.0,Y,773.0,5.0,Y,143.0,,,56.0,https://doi.org/10.1016/j.jallcom.2016.11.137
Cu-6Ni-1Si-0.5Al,Cu-Ni-Si alloys,92.25,0.5,0.0,0.0,0.0,0,0.0,0.0,0.1,0.0,0,0,0.15,0,0,0,0,6.0,0.0,0,0,1.0,0.0,0.0,0.0,0.0,0.0,1253.0,4.0,50.0,Y,773.0,6.0,Y,141.0,,,56.0,https://doi.org/10.1016/j.jallcom.2016.11.137
Cu-6Ni-1Si-0.5Al,Cu-Ni-Si alloys,92.25,0.5,0.0,0.0,0.0,0,0.0,0.0,0.1,0.0,0,0,0.15,0,0,0,0,6.0,0.0,0,0,1.0,0.0,0.0,0.0,0.0,0.0,1253.0,4.0,50.0,Y,773.0,8.0,Y,141.0,,,56.0,https://doi.org/10.1016/j.jallcom.2016.11.137
Cu-6Ni-1Si-0.5Al,Cu-Ni-Si alloys,92.25,0.5,0.0,0.0,0.0,0,0.0,0.0,0.1,0.0,0,0,0.15,0,0,0,0,6.0,0.0,0,0,1.0,0.0,0.0,0.0,0.0,0.0,1253.0,4.0,50.0,Y,823.0,0.083,Y,191.0,,,42.0,https://doi.org/10.1016/j.jallcom.2016.11.137
Cu-6Ni-1Si-0.5Al,Cu-Ni-Si alloys,92.25,0.5,0.0,0.0,0.0,0,0.0,0.0,0.1,0.0,0,0,0.15,0,0,0,0,6.0,0.0,0,0,1.0,0.0,0.0,0.0,0.0,0.0,1253.0,4.0,50.0,Y,823.0,0.25,Y,158.0,,,46.0,https://doi.org/10.1016/j.jallcom.2016.11.137
Cu-6Ni-1Si-0.5Al,Cu-Ni-Si alloys,92.25,0.5,0.0,0.0,0.0,0,0.0,0.0,0.1,0.0,0,0,0.15,0,0,0,0,6.0,0.0,0,0,1.0,0.0,0.0,0.0,0.0,0.0,1253.0,4.0,50.0,Y,823.0,0.5,Y,145.0,,,48.0,https://doi.org/10.1016/j.jallcom.2016.11.137
Cu-6Ni-1Si-0.5Al,Cu-Ni-Si alloys,92.25,0.5,0.0,0.0,0.0,0,0.0,0.0,0.1,0.0,0,0,0.15,0,0,0,0,6.0,0.0,0,0,1.0,0.0,0.0,0.0,0.0,0.0,1253.0,4.0,50.0,Y,823.0,0.75,Y,141.0,,,48.0,https://doi.org/10.1016/j.jallcom.2016.11.137
Cu-6Ni-1Si-0.5Al,Cu-Ni-Si alloys,92.25,0.5,0.0,0.0,0.0,0,0.0,0.0,0.1,0.0,0,0,0.15,0,0,0,0,6.0,0.0,0,0,1.0,0.0,0.0,0.0,0.0,0.0,1253.0,4.0,50.0,Y,823.0,1.0,Y,140.0,,,48.0,https://doi.org/10.1016/j.jallcom.2016.11.137
Cu-6Ni-1Si-0.5Al,Cu-Ni-Si alloys,92.25,0.5,0.0,0.0,0.0,0,0.0,0.0,0.1,0.0,0,0,0.15,0,0,0,0,6.0,0.0,0,0,1.0,0.0,0.0,0.0,0.0,0.0,1253.0,4.0,50.0,Y,823.0,1.5,Y,137.0,,,48.0,https://doi.org/10.1016/j.jallcom.2016.11.137
Cu-6Ni-1Si-0.5Al,Cu-Ni-Si alloys,92.25,0.5,0.0,0.0,0.0,0,0.0,0.0,0.1,0.0,0,0,0.15,0,0,0,0,6.0,0.0,0,0,1.0,0.0,0.0,0.0,0.0,0.0,1253.0,4.0,50.0,Y,823.0,2.0,Y,136.0,,,49.0,https://doi.org/10.1016/j.jallcom.2016.11.137
Cu-6Ni-1Si-0.5Al,Cu-Ni-Si alloys,92.25,0.5,0.0,0.0,0.0,0,0.0,0.0,0.1,0.0,0,0,0.15,0,0,0,0,6.0,0.0,0,0,1.0,0.0,0.0,0.0,0.0,0.0,1253.0,4.0,50.0,Y,823.0,3.0,Y,135.0,,,49.0,https://doi.org/10.1016/j.jallcom.2016.11.137
Cu-6Ni-1Si-0.5Al,Cu-Ni-Si alloys,92.25,0.5,0.0,0.0,0.0,0,0.0,0.0,0.1,0.0,0,0,0.15,0,0,0,0,6.0,0.0,0,0,1.0,0.0,0.0,0.0,0.0,0.0,1253.0,4.0,50.0,Y,823.0,4.0,Y,133.0,,,49.0,https://doi.org/10.1016/j.jallcom.2016.11.137
Cu-6Ni-1Si-0.5Al,Cu-Ni-Si alloys,92.25,0.5,0.0,0.0,0.0,0,0.0,0.0,0.1,0.0,0,0,0.15,0,0,0,0,6.0,0.0,0,0,1.0,0.0,0.0,0.0,0.0,0.0,1253.0,4.0,50.0,Y,823.0,5.0,Y,131.0,,,49.0,https://doi.org/10.1016/j.jallcom.2016.11.137
Cu-6Ni-1Si-0.5Al,Cu-Ni-Si alloys,92.25,0.5,0.0,0.0,0.0,0,0.0,0.0,0.1,0.0,0,0,0.15,0,0,0,0,6.0,0.0,0,0,1.0,0.0,0.0,0.0,0.0,0.0,1253.0,4.0,50.0,Y,823.0,6.0,Y,130.0,,,50.0,https://doi.org/10.1016/j.jallcom.2016.11.137
Cu-6Ni-1Si-0.5Al,Cu-Ni-Si alloys,92.25,0.5,0.0,0.0,0.0,0,0.0,0.0,0.1,0.0,0,0,0.15,0,0,0,0,6.0,0.0,0,0,1.0,0.0,0.0,0.0,0.0,0.0,1253.0,4.0,50.0,Y,823.0,8.0,Y,130.0,,,50.0,https://doi.org/10.1016/j.jallcom.2016.11.137
Cu-6Ni-1Si-0.5Al,Cu-Ni-Si alloys,92.25,0.5,0.0,0.0,0.0,0,0.0,0.0,0.1,0.0,0,0,0.15,0,0,0,0,6.0,0.0,0,0,1.0,0.0,0.0,0.0,0.0,0.0,1253.0,4.0,50.0,N,,,Y,259.0,,,37.0,https://doi.org/10.1016/j.jallcom.2016.11.137
Cu-6Ni-1Si-0.5Al,Cu-Ni-Si alloys,92.25,0.5,0.0,0.0,0.0,0,0.0,0.0,0.1,0.0,0,0,0.15,0,0,0,0,6.0,0.0,0,0,1.0,0.0,0.0,0.0,0.0,0.0,1253.0,4.0,50.0,Y,673.0,0.083,Y,254.0,,,41.0,https://doi.org/10.1016/j.jallcom.2016.11.137
Cu-6Ni-1Si-0.5Al,Cu-Ni-Si alloys,92.25,0.5,0.0,0.0,0.0,0,0.0,0.0,0.1,0.0,0,0,0.15,0,0,0,0,6.0,0.0,0,0,1.0,0.0,0.0,0.0,0.0,0.0,1253.0,4.0,50.0,Y,673.0,0.25,Y,251.0,,,44.0,https://doi.org/10.1016/j.jallcom.2016.11.137
Cu-6Ni-1Si-0.5Al,Cu-Ni-Si alloys,92.25,0.5,0.0,0.0,0.0,0,0.0,0.0,0.1,0.0,0,0,0.15,0,0,0,0,6.0,0.0,0,0,1.0,0.0,0.0,0.0,0.0,0.0,1253.0,4.0,50.0,Y,673.0,0.5,Y,245.0,,,47.0,https://doi.org/10.1016/j.jallcom.2016.11.137
Cu-6Ni-1Si-0.5Al,Cu-Ni-Si alloys,92.25,0.5,0.0,0.0,0.0,0,0.0,0.0,0.1,0.0,0,0,0.15,0,0,0,0,6.0,0.0,0,0,1.0,0.0,0.0,0.0,0.0,0.0,1253.0,4.0,50.0,Y,673.0,0.75,Y,234.0,,,50.0,https://doi.org/10.1016/j.jallcom.2016.11.137
Cu-6Ni-1Si-0.5Al,Cu-Ni-Si alloys,92.25,0.5,0.0,0.0,0.0,0,0.0,0.0,0.1,0.0,0,0,0.15,0,0,0,0,6.0,0.0,0,0,1.0,0.0,0.0,0.0,0.0,0.0,1253.0,4.0,50.0,Y,673.0,1.0,Y,228.0,,,51.0,https://doi.org/10.1016/j.jallcom.2016.11.137
Cu-6Ni-1Si-0.5Al,Cu-Ni-Si alloys,92.25,0.5,0.0,0.0,0.0,0,0.0,0.0,0.1,0.0,0,0,0.15,0,0,0,0,6.0,0.0,0,0,1.0,0.0,0.0,0.0,0.0,0.0,1253.0,4.0,50.0,Y,673.0,1.5,Y,210.0,,,54.0,https://doi.org/10.1016/j.jallcom.2016.11.137
Cu-6Ni-1Si-0.5Al,Cu-Ni-Si alloys,92.25,0.5,0.0,0.0,0.0,0,0.0,0.0,0.1,0.0,0,0,0.15,0,0,0,0,6.0,0.0,0,0,1.0,0.0,0.0,0.0,0.0,0.0,1253.0,4.0,50.0,Y,673.0,2.0,Y,200.0,,,57.0,https://doi.org/10.1016/j.jallcom.2016.11.137
Cu-6Ni-1Si-0.5Al,Cu-Ni-Si alloys,92.25,0.5,0.0,0.0,0.0,0,0.0,0.0,0.1,0.0,0,0,0.15,0,0,0,0,6.0,0.0,0,0,1.0,0.0,0.0,0.0,0.0,0.0,1253.0,4.0,50.0,Y,673.0,3.0,Y,189.0,,,60.0,https://doi.org/10.1016/j.jallcom.2016.11.137
Cu-6Ni-1Si-0.5Al,Cu-Ni-Si alloys,92.25,0.5,0.0,0.0,0.0,0,0.0,0.0,0.1,0.0,0,0,0.15,0,0,0,0,6.0,0.0,0,0,1.0,0.0,0.0,0.0,0.0,0.0,1253.0,4.0,50.0,Y,673.0,4.0,Y,183.0,,,61.0,https://doi.org/10.1016/j.jallcom.2016.11.137
Cu-6Ni-1Si-0.5Al,Cu-Ni-Si alloys,92.25,0.5,0.0,0.0,0.0,0,0.0,0.0,0.1,0.0,0,0,0.15,0,0,0,0,6.0,0.0,0,0,1.0,0.0,0.0,0.0,0.0,0.0,1253.0,4.0,50.0,Y,673.0,5.0,Y,175.0,,,62.0,https://doi.org/10.1016/j.jallcom.2016.11.137
Cu-6Ni-1Si-0.5Al,Cu-Ni-Si alloys,92.25,0.5,0.0,0.0,0.0,0,0.0,0.0,0.1,0.0,0,0,0.15,0,0,0,0,6.0,0.0,0,0,1.0,0.0,0.0,0.0,0.0,0.0,1253.0,4.0,50.0,Y,673.0,6.0,Y,168.0,,,62.0,https://doi.org/10.1016/j.jallcom.2016.11.137
Cu-6Ni-1Si-0.5Al,Cu-Ni-Si alloys,92.25,0.5,0.0,0.0,0.0,0,0.0,0.0,0.1,0.0,0,0,0.15,0,0,0,0,6.0,0.0,0,0,1.0,0.0,0.0,0.0,0.0,0.0,1253.0,4.0,50.0,Y,673.0,8.0,Y,166.0,,,64.0,https://doi.org/10.1016/j.jallcom.2016.11.137
Cu-6Ni-1Si-0.5Al,Cu-Ni-Si alloys,92.25,0.5,0.0,0.0,0.0,0,0.0,0.0,0.1,0.0,0,0,0.15,0,0,0,0,6.0,0.0,0,0,1.0,0.0,0.0,0.0,0.0,0.0,1253.0,4.0,50.0,Y,723.0,0.083,Y,240.0,,,43.0,https://doi.org/10.1016/j.jallcom.2016.11.137
Cu-6Ni-1Si-0.5Al,Cu-Ni-Si alloys,92.25,0.5,0.0,0.0,0.0,0,0.0,0.0,0.1,0.0,0,0,0.15,0,0,0,0,6.0,0.0,0,0,1.0,0.0,0.0,0.0,0.0,0.0,1253.0,4.0,50.0,Y,723.0,0.25,Y,218.0,,,48.0,https://doi.org/10.1016/j.jallcom.2016.11.137
Cu-6Ni-1Si-0.5Al,Cu-Ni-Si alloys,92.25,0.5,0.0,0.0,0.0,0,0.0,0.0,0.1,0.0,0,0,0.15,0,0,0,0,6.0,0.0,0,0,1.0,0.0,0.0,0.0,0.0,0.0,1253.0,4.0,50.0,Y,723.0,0.5,Y,196.0,,,52.0,https://doi.org/10.1016/j.jallcom.2016.11.137
Cu-6Ni-1Si-0.5Al,Cu-Ni-Si alloys,92.25,0.5,0.0,0.0,0.0,0,0.0,0.0,0.1,0.0,0,0,0.15,0,0,0,0,6.0,0.0,0,0,1.0,0.0,0.0,0.0,0.0,0.0,1253.0,4.0,50.0,Y,723.0,0.75,Y,188.0,,,55.0,https://doi.org/10.1016/j.jallcom.2016.11.137
Cu-6Ni-1Si-0.5Al,Cu-Ni-Si alloys,92.25,0.5,0.0,0.0,0.0,0,0.0,0.0,0.1,0.0,0,0,0.15,0,0,0,0,6.0,0.0,0,0,1.0,0.0,0.0,0.0,0.0,0.0,1253.0,4.0,50.0,Y,723.0,1.0,Y,182.0,,,56.0,https://doi.org/10.1016/j.jallcom.2016.11.137
Cu-6Ni-1Si-0.5Al,Cu-Ni-Si alloys,92.25,0.5,0.0,0.0,0.0,0,0.0,0.0,0.1,0.0,0,0,0.15,0,0,0,0,6.0,0.0,0,0,1.0,0.0,0.0,0.0,0.0,0.0,1253.0,4.0,50.0,Y,723.0,1.5,Y,173.0,,,58.0,https://doi.org/10.1016/j.jallcom.2016.11.137
Cu-6Ni-1Si-0.5Al,Cu-Ni-Si alloys,92.25,0.5,0.0,0.0,0.0,0,0.0,0.0,0.1,0.0,0,0,0.15,0,0,0,0,6.0,0.0,0,0,1.0,0.0,0.0,0.0,0.0,0.0,1253.0,4.0,50.0,Y,723.0,2.0,Y,169.0,,,59.0,https://doi.org/10.1016/j.jallcom.2016.11.137
Cu-6Ni-1Si-0.5Al,Cu-Ni-Si alloys,92.25,0.5,0.0,0.0,0.0,0,0.0,0.0,0.1,0.0,0,0,0.15,0,0,0,0,6.0,0.0,0,0,1.0,0.0,0.0,0.0,0.0,0.0,1253.0,4.0,50.0,Y,723.0,3.0,Y,160.0,,,60.0,https://doi.org/10.1016/j.jallcom.2016.11.137
Cu-6Ni-1Si-0.5Al,Cu-Ni-Si alloys,92.25,0.5,0.0,0.0,0.0,0,0.0,0.0,0.1,0.0,0,0,0.15,0,0,0,0,6.0,0.0,0,0,1.0,0.0,0.0,0.0,0.0,0.0,1253.0,4.0,50.0,Y,723.0,4.0,Y,156.0,,,61.0,https://doi.org/10.1016/j.jallcom.2016.11.137
Cu-6Ni-1Si-0.5Al,Cu-Ni-Si alloys,92.25,0.5,0.0,0.0,0.0,0,0.0,0.0,0.1,0.0,0,0,0.15,0,0,0,0,6.0,0.0,0,0,1.0,0.0,0.0,0.0,0.0,0.0,1253.0,4.0,50.0,Y,723.0,5.0,Y,153.0,,,60.0,https://doi.org/10.1016/j.jallcom.2016.11.137
Cu-6Ni-1Si-0.5Al,Cu-Ni-Si alloys,92.25,0.5,0.0,0.0,0.0,0,0.0,0.0,0.1,0.0,0,0,0.15,0,0,0,0,6.0,0.0,0,0,1.0,0.0,0.0,0.0,0.0,0.0,1253.0,4.0,50.0,Y,723.0,6.0,Y,150.0,,,61.0,https://doi.org/10.1016/j.jallcom.2016.11.137
Cu-6Ni-1Si-0.5Al,Cu-Ni-Si alloys,92.25,0.5,0.0,0.0,0.0,0,0.0,0.0,0.1,0.0,0,0,0.15,0,0,0,0,6.0,0.0,0,0,1.0,0.0,0.0,0.0,0.0,0.0,1253.0,4.0,50.0,Y,723.0,8.0,Y,148.0,,,62.0,https://doi.org/10.1016/j.jallcom.2016.11.137
Cu-6Ni-1Si-0.5Al,Cu-Ni-Si alloys,92.25,0.5,0.0,0.0,0.0,0,0.0,0.0,0.1,0.0,0,0,0.15,0,0,0,0,6.0,0.0,0,0,1.0,0.0,0.0,0.0,0.0,0.0,1253.0,4.0,50.0,Y,773.0,0.083,Y,205.0,,,46.0,https://doi.org/10.1016/j.jallcom.2016.11.137
Cu-6Ni-1Si-0.5Al,Cu-Ni-Si alloys,92.25,0.5,0.0,0.0,0.0,0,0.0,0.0,0.1,0.0,0,0,0.15,0,0,0,0,6.0,0.0,0,0,1.0,0.0,0.0,0.0,0.0,0.0,1253.0,4.0,50.0,Y,773.0,0.25,Y,180.0,,,52.0,https://doi.org/10.1016/j.jallcom.2016.11.137
Cu-6Ni-1Si-0.5Al,Cu-Ni-Si alloys,92.25,0.5,0.0,0.0,0.0,0,0.0,0.0,0.1,0.0,0,0,0.15,0,0,0,0,6.0,0.0,0,0,1.0,0.0,0.0,0.0,0.0,0.0,1253.0,4.0,50.0,Y,773.0,0.5,Y,161.0,,,53.0,https://doi.org/10.1016/j.jallcom.2016.11.137
Cu-6Ni-1Si-0.5Al,Cu-Ni-Si alloys,92.25,0.5,0.0,0.0,0.0,0,0.0,0.0,0.1,0.0,0,0,0.15,0,0,0,0,6.0,0.0,0,0,1.0,0.0,0.0,0.0,0.0,0.0,1253.0,4.0,50.0,Y,773.0,0.75,Y,155.0,,,54.0,https://doi.org/10.1016/j.jallcom.2016.11.137
Cu-6Ni-1Si-0.5Al,Cu-Ni-Si alloys,92.25,0.5,0.0,0.0,0.0,0,0.0,0.0,0.1,0.0,0,0,0.15,0,0,0,0,6.0,0.0,0,0,1.0,0.0,0.0,0.0,0.0,0.0,1253.0,4.0,50.0,Y,773.0,1.0,Y,150.0,,,54.0,https://doi.org/10.1016/j.jallcom.2016.11.137
Cu-6Ni-1Si-0.5Al,Cu-Ni-Si alloys,92.25,0.5,0.0,0.0,0.0,0,0.0,0.0,0.1,0.0,0,0,0.15,0,0,0,0,6.0,0.0,0,0,1.0,0.0,0.0,0.0,0.0,0.0,1253.0,4.0,50.0,Y,773.0,1.5,Y,147.0,,,56.0,https://doi.org/10.1016/j.jallcom.2016.11.137
Cu-6Ni-1Si-0.5Al,Cu-Ni-Si alloys,92.25,0.5,0.0,0.0,0.0,0,0.0,0.0,0.1,0.0,0,0,0.15,0,0,0,0,6.0,0.0,0,0,1.0,0.0,0.0,0.0,0.0,0.0,1253.0,4.0,50.0,Y,773.0,2.0,Y,145.0,,,56.0,https://doi.org/10.1016/j.jallcom.2016.11.137
Cu-6Ni-1Si-0.5Al,Cu-Ni-Si alloys,92.25,0.5,0.0,0.0,0.0,0,0.0,0.0,0.1,0.0,0,0,0.15,0,0,0,0,6.0,0.0,0,0,1.0,0.0,0.0,0.0,0.0,0.0,1253.0,4.0,50.0,Y,773.0,3.0,Y,144.0,,,56.0,https://doi.org/10.1016/j.jallcom.2016.11.137
Cu-6Ni-1Si-0.5Al,Cu-Ni-Si alloys,92.25,0.5,0.0,0.0,0.0,0,0.0,0.0,0.1,0.0,0,0,0.15,0,0,0,0,6.0,0.0,0,0,1.0,0.0,0.0,0.0,0.0,0.0,1253.0,4.0,50.0,Y,773.0,4.0,Y,141.0,,,56.0,https://doi.org/10.1016/j.jallcom.2016.11.137
Cu-6Ni-1Si-0.5Al,Cu-Ni-Si alloys,92.25,0.5,0.0,0.0,0.0,0,0.0,0.0,0.1,0.0,0,0,0.15,0,0,0,0,6.0,0.0,0,0,1.0,0.0,0.0,0.0,0.0,0.0,1253.0,4.0,50.0,Y,773.0,5.0,Y,140.0,,,57.0,https://doi.org/10.1016/j.jallcom.2016.11.137
Cu-6Ni-1Si-0.5Al,Cu-Ni-Si alloys,92.25,0.5,0.0,0.0,0.0,0,0.0,0.0,0.1,0.0,0,0,0.15,0,0,0,0,6.0,0.0,0,0,1.0,0.0,0.0,0.0,0.0,0.0,1253.0,4.0,50.0,Y,773.0,6.0,Y,141.0,,,56.0,https://doi.org/10.1016/j.jallcom.2016.11.137
Cu-6Ni-1Si-0.5Al,Cu-Ni-Si alloys,92.25,0.5,0.0,0.0,0.0,0,0.0,0.0,0.1,0.0,0,0,0.15,0,0,0,0,6.0,0.0,0,0,1.0,0.0,0.0,0.0,0.0,0.0,1253.0,4.0,50.0,Y,773.0,8.0,Y,140.0,,,57.0,https://doi.org/10.1016/j.jallcom.2016.11.137
Cu-6Ni-1Si-0.5Al,Cu-Ni-Si alloys,92.25,0.5,0.0,0.0,0.0,0,0.0,0.0,0.1,0.0,0,0,0.15,0,0,0,0,6.0,0.0,0,0,1.0,0.0,0.0,0.0,0.0,0.0,1253.0,4.0,50.0,Y,823.0,0.083,Y,169.0,,,44.0,https://doi.org/10.1016/j.jallcom.2016.11.137
Cu-6Ni-1Si-0.5Al,Cu-Ni-Si alloys,92.25,0.5,0.0,0.0,0.0,0,0.0,0.0,0.1,0.0,0,0,0.15,0,0,0,0,6.0,0.0,0,0,1.0,0.0,0.0,0.0,0.0,0.0,1253.0,4.0,50.0,Y,823.0,0.25,Y,151.0,,,47.0,https://doi.org/10.1016/j.jallcom.2016.11.137
Cu-6Ni-1Si-0.5Al,Cu-Ni-Si alloys,92.25,0.5,0.0,0.0,0.0,0,0.0,0.0,0.1,0.0,0,0,0.15,0,0,0,0,6.0,0.0,0,0,1.0,0.0,0.0,0.0,0.0,0.0,1253.0,4.0,50.0,Y,823.0,0.5,Y,144.0,,,48.0,https://doi.org/10.1016/j.jallcom.2016.11.137
Cu-6Ni-1Si-0.5Al,Cu-Ni-Si alloys,92.25,0.5,0.0,0.0,0.0,0,0.0,0.0,0.1,0.0,0,0,0.15,0,0,0,0,6.0,0.0,0,0,1.0,0.0,0.0,0.0,0.0,0.0,1253.0,4.0,50.0,Y,823.0,0.75,Y,143.0,,,48.0,https://doi.org/10.1016/j.jallcom.2016.11.137
Cu-6Ni-1Si-0.5Al,Cu-Ni-Si alloys,92.25,0.5,0.0,0.0,0.0,0,0.0,0.0,0.1,0.0,0,0,0.15,0,0,0,0,6.0,0.0,0,0,1.0,0.0,0.0,0.0,0.0,0.0,1253.0,4.0,50.0,Y,823.0,1.0,Y,140.0,,,49.0,https://doi.org/10.1016/j.jallcom.2016.11.137
Cu-6Ni-1Si-0.5Al,Cu-Ni-Si alloys,92.25,0.5,0.0,0.0,0.0,0,0.0,0.0,0.1,0.0,0,0,0.15,0,0,0,0,6.0,0.0,0,0,1.0,0.0,0.0,0.0,0.0,0.0,1253.0,4.0,50.0,Y,823.0,1.5,Y,139.0,,,49.0,https://doi.org/10.1016/j.jallcom.2016.11.137
Cu-6Ni-1Si-0.5Al,Cu-Ni-Si alloys,92.25,0.5,0.0,0.0,0.0,0,0.0,0.0,0.1,0.0,0,0,0.15,0,0,0,0,6.0,0.0,0,0,1.0,0.0,0.0,0.0,0.0,0.0,1253.0,4.0,50.0,Y,823.0,2.0,Y,137.0,,,49.0,https://doi.org/10.1016/j.jallcom.2016.11.137
Cu-6Ni-1Si-0.5Al,Cu-Ni-Si alloys,92.25,0.5,0.0,0.0,0.0,0,0.0,0.0,0.1,0.0,0,0,0.15,0,0,0,0,6.0,0.0,0,0,1.0,0.0,0.0,0.0,0.0,0.0,1253.0,4.0,50.0,Y,823.0,3.0,Y,136.0,,,50.0,https://doi.org/10.1016/j.jallcom.2016.11.137
Cu-6Ni-1Si-0.5Al,Cu-Ni-Si alloys,92.25,0.5,0.0,0.0,0.0,0,0.0,0.0,0.1,0.0,0,0,0.15,0,0,0,0,6.0,0.0,0,0,1.0,0.0,0.0,0.0,0.0,0.0,1253.0,4.0,50.0,Y,823.0,4.0,Y,132.0,,,50.0,https://doi.org/10.1016/j.jallcom.2016.11.137
Cu-6Ni-1Si-0.5Al,Cu-Ni-Si alloys,92.25,0.5,0.0,0.0,0.0,0,0.0,0.0,0.1,0.0,0,0,0.15,0,0,0,0,6.0,0.0,0,0,1.0,0.0,0.0,0.0,0.0,0.0,1253.0,4.0,50.0,Y,823.0,5.0,Y,132.0,,,50.0,https://doi.org/10.1016/j.jallcom.2016.11.137
Cu-6Ni-1Si-0.5Al,Cu-Ni-Si alloys,92.25,0.5,0.0,0.0,0.0,0,0.0,0.0,0.1,0.0,0,0,0.15,0,0,0,0,6.0,0.0,0,0,1.0,0.0,0.0,0.0,0.0,0.0,1253.0,4.0,50.0,Y,823.0,6.0,Y,131.0,,,51.0,https://doi.org/10.1016/j.jallcom.2016.11.137
Cu-6Ni-1Si-0.5Al,Cu-Ni-Si alloys,92.25,0.5,0.0,0.0,0.0,0,0.0,0.0,0.1,0.0,0,0,0.15,0,0,0,0,6.0,0.0,0,0,1.0,0.0,0.0,0.0,0.0,0.0,1253.0,4.0,50.0,Y,823.0,8.0,Y,127.0,,,51.0,https://doi.org/10.1016/j.jallcom.2016.11.137
Cu-6Ni-1Si-0.5Al,Cu-Ni-Si alloys,92.25,0.5,0.0,0.0,0.0,0,0.0,0.0,0.1,0.0,0,0,0.15,0,0,0,0,6.0,0.0,0,0,1.0,0.0,0.0,0.0,0.0,0.0,1253.0,4.0,50.0,N,,,Y,232.0,,,44.0,https://doi.org/10.1016/j.jallcom.2016.11.137
Cu-6Ni-1Si-0.5Al,Cu-Ni-Si alloys,92.25,0.5,0.0,0.0,0.0,0,0.0,0.0,0.1,0.0,0,0,0.15,0,0,0,0,6.0,0.0,0,0,1.0,0.0,0.0,0.0,0.0,0.0,1253.0,4.0,50.0,Y,673.0,0.083,Y,226.0,,,47.0,https://doi.org/10.1016/j.jallcom.2016.11.137
Cu-6Ni-1Si-0.5Al,Cu-Ni-Si alloys,92.25,0.5,0.0,0.0,0.0,0,0.0,0.0,0.1,0.0,0,0,0.15,0,0,0,0,6.0,0.0,0,0,1.0,0.0,0.0,0.0,0.0,0.0,1253.0,4.0,50.0,Y,673.0,0.25,Y,225.0,,,48.0,https://doi.org/10.1016/j.jallcom.2016.11.137
Cu-6Ni-1Si-0.5Al,Cu-Ni-Si alloys,92.25,0.5,0.0,0.0,0.0,0,0.0,0.0,0.1,0.0,0,0,0.15,0,0,0,0,6.0,0.0,0,0,1.0,0.0,0.0,0.0,0.0,0.0,1253.0,4.0,50.0,Y,673.0,0.5,Y,220.0,,,50.0,https://doi.org/10.1016/j.jallcom.2016.11.137
Cu-6Ni-1Si-0.5Al,Cu-Ni-Si alloys,92.25,0.5,0.0,0.0,0.0,0,0.0,0.0,0.1,0.0,0,0,0.15,0,0,0,0,6.0,0.0,0,0,1.0,0.0,0.0,0.0,0.0,0.0,1253.0,4.0,50.0,Y,673.0,0.75,Y,218.0,,,50.0,https://doi.org/10.1016/j.jallcom.2016.11.137
Cu-6Ni-1Si-0.5Al,Cu-Ni-Si alloys,92.25,0.5,0.0,0.0,0.0,0,0.0,0.0,0.1,0.0,0,0,0.15,0,0,0,0,6.0,0.0,0,0,1.0,0.0,0.0,0.0,0.0,0.0,1253.0,4.0,50.0,Y,673.0,1.0,Y,218.0,,,52.0,https://doi.org/10.1016/j.jallcom.2016.11.137
Cu-6Ni-1Si-0.5Al,Cu-Ni-Si alloys,92.25,0.5,0.0,0.0,0.0,0,0.0,0.0,0.1,0.0,0,0,0.15,0,0,0,0,6.0,0.0,0,0,1.0,0.0,0.0,0.0,0.0,0.0,1253.0,4.0,50.0,Y,673.0,1.5,Y,214.0,,,54.0,https://doi.org/10.1016/j.jallcom.2016.11.137
Cu-6Ni-1Si-0.5Al,Cu-Ni-Si alloys,92.25,0.5,0.0,0.0,0.0,0,0.0,0.0,0.1,0.0,0,0,0.15,0,0,0,0,6.0,0.0,0,0,1.0,0.0,0.0,0.0,0.0,0.0,1253.0,4.0,50.0,Y,673.0,2.0,Y,214.0,,,55.0,https://doi.org/10.1016/j.jallcom.2016.11.137
Cu-6Ni-1Si-0.5Al,Cu-Ni-Si alloys,92.25,0.5,0.0,0.0,0.0,0,0.0,0.0,0.1,0.0,0,0,0.15,0,0,0,0,6.0,0.0,0,0,1.0,0.0,0.0,0.0,0.0,0.0,1253.0,4.0,50.0,Y,673.0,3.0,Y,211.0,,,57.0,https://doi.org/10.1016/j.jallcom.2016.11.137
Cu-6Ni-1Si-0.5Al,Cu-Ni-Si alloys,92.25,0.5,0.0,0.0,0.0,0,0.0,0.0,0.1,0.0,0,0,0.15,0,0,0,0,6.0,0.0,0,0,1.0,0.0,0.0,0.0,0.0,0.0,1253.0,4.0,50.0,Y,673.0,4.0,Y,206.0,,,58.0,https://doi.org/10.1016/j.jallcom.2016.11.137
Cu-6Ni-1Si-0.5Al,Cu-Ni-Si alloys,92.25,0.5,0.0,0.0,0.0,0,0.0,0.0,0.1,0.0,0,0,0.15,0,0,0,0,6.0,0.0,0,0,1.0,0.0,0.0,0.0,0.0,0.0,1253.0,4.0,50.0,Y,673.0,5.0,Y,202.0,,,59.0,https://doi.org/10.1016/j.jallcom.2016.11.137
Cu-6Ni-1Si-0.5Al,Cu-Ni-Si alloys,92.25,0.5,0.0,0.0,0.0,0,0.0,0.0,0.1,0.0,0,0,0.15,0,0,0,0,6.0,0.0,0,0,1.0,0.0,0.0,0.0,0.0,0.0,1253.0,4.0,50.0,Y,673.0,6.0,Y,195.0,,,61.0,https://doi.org/10.1016/j.jallcom.2016.11.137
Cu-6Ni-1Si-0.5Al,Cu-Ni-Si alloys,92.25,0.5,0.0,0.0,0.0,0,0.0,0.0,0.1,0.0,0,0,0.15,0,0,0,0,6.0,0.0,0,0,1.0,0.0,0.0,0.0,0.0,0.0,1253.0,4.0,50.0,Y,673.0,8.0,Y,184.0,,,63.0,https://doi.org/10.1016/j.jallcom.2016.11.137
Cu-6Ni-1Si-0.5Al,Cu-Ni-Si alloys,92.25,0.5,0.0,0.0,0.0,0,0.0,0.0,0.1,0.0,0,0,0.15,0,0,0,0,6.0,0.0,0,0,1.0,0.0,0.0,0.0,0.0,0.0,1253.0,4.0,50.0,Y,723.0,0.083,Y,220.0,,,49.0,https://doi.org/10.1016/j.jallcom.2016.11.137
Cu-6Ni-1Si-0.5Al,Cu-Ni-Si alloys,92.25,0.5,0.0,0.0,0.0,0,0.0,0.0,0.1,0.0,0,0,0.15,0,0,0,0,6.0,0.0,0,0,1.0,0.0,0.0,0.0,0.0,0.0,1253.0,4.0,50.0,Y,723.0,0.25,Y,210.0,,,51.0,https://doi.org/10.1016/j.jallcom.2016.11.137
Cu-6Ni-1Si-0.5Al,Cu-Ni-Si alloys,92.25,0.5,0.0,0.0,0.0,0,0.0,0.0,0.1,0.0,0,0,0.15,0,0,0,0,6.0,0.0,0,0,1.0,0.0,0.0,0.0,0.0,0.0,1253.0,4.0,50.0,Y,723.0,0.5,Y,201.0,,,52.0,https://doi.org/10.1016/j.jallcom.2016.11.137
Cu-6Ni-1Si-0.5Al,Cu-Ni-Si alloys,92.25,0.5,0.0,0.0,0.0,0,0.0,0.0,0.1,0.0,0,0,0.15,0,0,0,0,6.0,0.0,0,0,1.0,0.0,0.0,0.0,0.0,0.0,1253.0,4.0,50.0,Y,723.0,0.75,Y,200.0,,,54.0,https://doi.org/10.1016/j.jallcom.2016.11.137
Cu-6Ni-1Si-0.5Al,Cu-Ni-Si alloys,92.25,0.5,0.0,0.0,0.0,0,0.0,0.0,0.1,0.0,0,0,0.15,0,0,0,0,6.0,0.0,0,0,1.0,0.0,0.0,0.0,0.0,0.0,1253.0,4.0,50.0,Y,723.0,1.0,Y,196.0,,,55.0,https://doi.org/10.1016/j.jallcom.2016.11.137
Cu-6Ni-1Si-0.5Al,Cu-Ni-Si alloys,92.25,0.5,0.0,0.0,0.0,0,0.0,0.0,0.1,0.0,0,0,0.15,0,0,0,0,6.0,0.0,0,0,1.0,0.0,0.0,0.0,0.0,0.0,1253.0,4.0,50.0,Y,723.0,1.5,Y,189.0,,,58.0,https://doi.org/10.1016/j.jallcom.2016.11.137
Cu-6Ni-1Si-0.5Al,Cu-Ni-Si alloys,92.25,0.5,0.0,0.0,0.0,0,0.0,0.0,0.1,0.0,0,0,0.15,0,0,0,0,6.0,0.0,0,0,1.0,0.0,0.0,0.0,0.0,0.0,1253.0,4.0,50.0,Y,723.0,2.0,Y,179.0,,,59.0,https://doi.org/10.1016/j.jallcom.2016.11.137
Cu-6Ni-1Si-0.5Al,Cu-Ni-Si alloys,92.25,0.5,0.0,0.0,0.0,0,0.0,0.0,0.1,0.0,0,0,0.15,0,0,0,0,6.0,0.0,0,0,1.0,0.0,0.0,0.0,0.0,0.0,1253.0,4.0,50.0,Y,723.0,3.0,Y,169.0,,,61.0,https://doi.org/10.1016/j.jallcom.2016.11.137
Cu-6Ni-1Si-0.5Al,Cu-Ni-Si alloys,92.25,0.5,0.0,0.0,0.0,0,0.0,0.0,0.1,0.0,0,0,0.15,0,0,0,0,6.0,0.0,0,0,1.0,0.0,0.0,0.0,0.0,0.0,1253.0,4.0,50.0,Y,723.0,4.0,Y,163.0,,,61.0,https://doi.org/10.1016/j.jallcom.2016.11.137
Cu-6Ni-1Si-0.5Al,Cu-Ni-Si alloys,92.25,0.5,0.0,0.0,0.0,0,0.0,0.0,0.1,0.0,0,0,0.15,0,0,0,0,6.0,0.0,0,0,1.0,0.0,0.0,0.0,0.0,0.0,1253.0,4.0,50.0,Y,723.0,5.0,Y,154.0,,,62.0,https://doi.org/10.1016/j.jallcom.2016.11.137
Cu-6Ni-1Si-0.5Al,Cu-Ni-Si alloys,92.25,0.5,0.0,0.0,0.0,0,0.0,0.0,0.1,0.0,0,0,0.15,0,0,0,0,6.0,0.0,0,0,1.0,0.0,0.0,0.0,0.0,0.0,1253.0,4.0,50.0,Y,723.0,6.0,Y,149.0,,,62.0,https://doi.org/10.1016/j.jallcom.2016.11.137
Cu-6Ni-1Si-0.5Al,Cu-Ni-Si alloys,92.25,0.5,0.0,0.0,0.0,0,0.0,0.0,0.1,0.0,0,0,0.15,0,0,0,0,6.0,0.0,0,0,1.0,0.0,0.0,0.0,0.0,0.0,1253.0,4.0,50.0,Y,723.0,8.0,Y,145.0,,,63.0,https://doi.org/10.1016/j.jallcom.2016.11.137
Cu-6Ni-1Si-0.5Al,Cu-Ni-Si alloys,92.25,0.5,0.0,0.0,0.0,0,0.0,0.0,0.1,0.0,0,0,0.15,0,0,0,0,6.0,0.0,0,0,1.0,0.0,0.0,0.0,0.0,0.0,1253.0,4.0,50.0,Y,773.0,0.083,Y,196.0,,,52.0,https://doi.org/10.1016/j.jallcom.2016.11.137
Cu-6Ni-1Si-0.5Al,Cu-Ni-Si alloys,92.25,0.5,0.0,0.0,0.0,0,0.0,0.0,0.1,0.0,0,0,0.15,0,0,0,0,6.0,0.0,0,0,1.0,0.0,0.0,0.0,0.0,0.0,1253.0,4.0,50.0,Y,773.0,0.25,Y,191.0,,,55.0,https://doi.org/10.1016/j.jallcom.2016.11.137
Cu-6Ni-1Si-0.5Al,Cu-Ni-Si alloys,92.25,0.5,0.0,0.0,0.0,0,0.0,0.0,0.1,0.0,0,0,0.15,0,0,0,0,6.0,0.0,0,0,1.0,0.0,0.0,0.0,0.0,0.0,1253.0,4.0,50.0,Y,773.0,0.5,Y,176.0,,,55.0,https://doi.org/10.1016/j.jallcom.2016.11.137
Cu-6Ni-1Si-0.5Al,Cu-Ni-Si alloys,92.25,0.5,0.0,0.0,0.0,0,0.0,0.0,0.1,0.0,0,0,0.15,0,0,0,0,6.0,0.0,0,0,1.0,0.0,0.0,0.0,0.0,0.0,1253.0,4.0,50.0,Y,773.0,0.75,Y,166.0,,,55.0,https://doi.org/10.1016/j.jallcom.2016.11.137
Cu-6Ni-1Si-0.5Al,Cu-Ni-Si alloys,92.25,0.5,0.0,0.0,0.0,0,0.0,0.0,0.1,0.0,0,0,0.15,0,0,0,0,6.0,0.0,0,0,1.0,0.0,0.0,0.0,0.0,0.0,1253.0,4.0,50.0,Y,773.0,1.0,Y,157.0,,,56.0,https://doi.org/10.1016/j.jallcom.2016.11.137
Cu-6Ni-1Si-0.5Al,Cu-Ni-Si alloys,92.25,0.5,0.0,0.0,0.0,0,0.0,0.0,0.1,0.0,0,0,0.15,0,0,0,0,6.0,0.0,0,0,1.0,0.0,0.0,0.0,0.0,0.0,1253.0,4.0,50.0,Y,773.0,1.5,Y,146.0,,,57.0,https://doi.org/10.1016/j.jallcom.2016.11.137
Cu-6Ni-1Si-0.5Al,Cu-Ni-Si alloys,92.25,0.5,0.0,0.0,0.0,0,0.0,0.0,0.1,0.0,0,0,0.15,0,0,0,0,6.0,0.0,0,0,1.0,0.0,0.0,0.0,0.0,0.0,1253.0,4.0,50.0,Y,773.0,2.0,Y,140.0,,,57.0,https://doi.org/10.1016/j.jallcom.2016.11.137
Cu-6Ni-1Si-0.5Al,Cu-Ni-Si alloys,92.25,0.5,0.0,0.0,0.0,0,0.0,0.0,0.1,0.0,0,0,0.15,0,0,0,0,6.0,0.0,0,0,1.0,0.0,0.0,0.0,0.0,0.0,1253.0,4.0,50.0,Y,773.0,3.0,Y,137.0,,,57.0,https://doi.org/10.1016/j.jallcom.2016.11.137
Cu-6Ni-1Si-0.5Al,Cu-Ni-Si alloys,92.25,0.5,0.0,0.0,0.0,0,0.0,0.0,0.1,0.0,0,0,0.15,0,0,0,0,6.0,0.0,0,0,1.0,0.0,0.0,0.0,0.0,0.0,1253.0,4.0,50.0,Y,773.0,4.0,Y,136.0,,,57.0,https://doi.org/10.1016/j.jallcom.2016.11.137
Cu-6Ni-1Si-0.5Al,Cu-Ni-Si alloys,92.25,0.5,0.0,0.0,0.0,0,0.0,0.0,0.1,0.0,0,0,0.15,0,0,0,0,6.0,0.0,0,0,1.0,0.0,0.0,0.0,0.0,0.0,1253.0,4.0,50.0,Y,773.0,5.0,Y,134.0,,,57.0,https://doi.org/10.1016/j.jallcom.2016.11.137
Cu-6Ni-1Si-0.5Al,Cu-Ni-Si alloys,92.25,0.5,0.0,0.0,0.0,0,0.0,0.0,0.1,0.0,0,0,0.15,0,0,0,0,6.0,0.0,0,0,1.0,0.0,0.0,0.0,0.0,0.0,1253.0,4.0,50.0,Y,773.0,6.0,Y,133.0,,,57.0,https://doi.org/10.1016/j.jallcom.2016.11.137
Cu-6Ni-1Si-0.5Al,Cu-Ni-Si alloys,92.25,0.5,0.0,0.0,0.0,0,0.0,0.0,0.1,0.0,0,0,0.15,0,0,0,0,6.0,0.0,0,0,1.0,0.0,0.0,0.0,0.0,0.0,1253.0,4.0,50.0,Y,773.0,8.0,Y,135.0,,,56.0,https://doi.org/10.1016/j.jallcom.2016.11.137
Cu-6Ni-1Si-0.5Al,Cu-Ni-Si alloys,92.25,0.5,0.0,0.0,0.0,0,0.0,0.0,0.1,0.0,0,0,0.15,0,0,0,0,6.0,0.0,0,0,1.0,0.0,0.0,0.0,0.0,0.0,1253.0,4.0,50.0,Y,823.0,0.083,Y,155.0,,,48.0,https://doi.org/10.1016/j.jallcom.2016.11.137
Cu-6Ni-1Si-0.5Al,Cu-Ni-Si alloys,92.25,0.5,0.0,0.0,0.0,0,0.0,0.0,0.1,0.0,0,0,0.15,0,0,0,0,6.0,0.0,0,0,1.0,0.0,0.0,0.0,0.0,0.0,1253.0,4.0,50.0,Y,823.0,0.25,Y,141.0,,,49.0,https://doi.org/10.1016/j.jallcom.2016.11.137
Cu-6Ni-1Si-0.5Al,Cu-Ni-Si alloys,92.25,0.5,0.0,0.0,0.0,0,0.0,0.0,0.1,0.0,0,0,0.15,0,0,0,0,6.0,0.0,0,0,1.0,0.0,0.0,0.0,0.0,0.0,1253.0,4.0,50.0,Y,823.0,0.5,Y,135.0,,,49.0,https://doi.org/10.1016/j.jallcom.2016.11.137
