Repository: nguyendangnamphong/data

Thông tin, báo cáo về sinh đôi tại Hoa Kỳ năm 1989-1991.      
Dữ liệu thô được lấy từ đây:        
http://www.nber.org/data/linked-birth-infant-death-data-vital-statistics-data.html      

Cụ thể là các tệp này:      
http://www.nber.org/lbid/1989/linkco1989us_den.csv.zip     
http://www.nber.org/lbid/1990/linkco1990us_den.csv.zip     
http://www.nber.org/lbid/1991/linkco1991us_den.csv.zip     

Hướng dẫn về tập dữ liệu có tại đây:       
http://www.nber.org/lbid/docs/LinkCO89Guide.pdf       

Ý tưởng về tập dữ liệu dựa trên bài báo:       
Almond, Douglas, Kenneth Y. Chay và David S. Lee. "Chi phí cho trẻ sinh nhẹ cân."       

Tạp chí Kinh tế Quý 120.3 (2005): 1031-1083.

File: filtered_data.csv (part 4 of 7)
Alloy_Name,Alloy_Type,Cu,Al,Ag,B,Be,Ca,Co,Ce,Cr,Fe,Hf,La,Mg,Mn,Mo,Nb,Nd,Ni,P,Pb,Pr,Si,Sn,Ti,V,Zn,Zr,Solid_Solution_Temp_K,Aging_Temp_K,Aging_Time_h,Electrical_Conductivity_IACS
Cu-6Ni-1Si-0.5Al,Cu-Ni-Si alloys,92.25,0.5,0.0,0.0,0.0,0,0.0,0.0,0.1,0.0,0,0,0.15,0,0,0,0,6.0,0.0,0,0,1.0,0.0,0.0,0.0,0.0,0.0,1253.0,823.0,0.25,35.0
Cu-6Ni-1Si-0.5Al,Cu-Ni-Si alloys,92.25,0.5,0.0,0.0,0.0,0,0.0,0.0,0.1,0.0,0,0,0.15,0,0,0,0,6.0,0.0,0,0,1.0,0.0,0.0,0.0,0.0,0.0,1253.0,823.0,0.5,36.0
Cu-6Ni-1Si-0.5Al,Cu-Ni-Si alloys,92.25,0.5,0.0,0.0,0.0,0,0.0,0.0,0.1,0.0,0,0,0.15,0,0,0,0,6.0,0.0,0,0,1.0,0.0,0.0,0.0,0.0,0.0,1253.0,823.0,0.75,37.0
Cu-6Ni-1Si-0.5Al,Cu-Ni-Si alloys,92.25,0.5,0.0,0.0,0.0,0,0.0,0.0,0.1,0.0,0,0,0.15,0,0,0,0,6.0,0.0,0,0,1.0,0.0,0.0,0.0,0.0,0.0,1253.0,823.0,1.0,37.0
Cu-6Ni-1Si-0.5Al,Cu-Ni-Si alloys,92.25,0.5,0.0,0.0,0.0,0,0.0,0.0,0.1,0.0,0,0,0.15,0,0,0,0,6.0,0.0,0,0,1.0,0.0,0.0,0.0,0.0,0.0,1253.0,823.0,1.5,38.0
Cu-6Ni-1Si-0.5Al,Cu-Ni-Si alloys,92.25,0.5,0.0,0.0,0.0,0,0.0,0.0,0.1,0.0,0,0,0.15,0,0,0,0,6.0,0.0,0,0,1.0,0.0,0.0,0.0,0.0,0.0,1253.0,823.0,2.0,38.0
Cu-6Ni-1Si-0.5Al,Cu-Ni-Si alloys,92.25,0.5,0.0,0.0,0.0,0,0.0,0.0,0.1,0.0,0,0,0.15,0,0,0,0,6.0,0.0,0,0,1.0,0.0,0.0,0.0,0.0,0.0,1253.0,823.0,3.0,39.0
Cu-6Ni-1Si-0.5Al,Cu-Ni-Si alloys,92.25,0.5,0.0,0.0,0.0,0,0.0,0.0,0.1,0.0,0,0,0.15,0,0,0,0,6.0,0.0,0,0,1.0,0.0,0.0,0.0,0.0,0.0,1253.0,823.0,4.0,39.0
Cu-6Ni-1Si-0.5Al,Cu-Ni-Si alloys,92.25,0.5,0.0,0.0,0.0,0,0.0,0.0,0.1,0.0,0,0,0.15,0,0,0,0,6.0,0.0,0,0,1.0,0.0,0.0,0.0,0.0,0.0,1253.0,823.0,5.0,39.0
Cu-6Ni-1Si-0.5Al,Cu-Ni-Si alloys,92.25,0.5,0.0,0.0,0.0,0,0.0,0.0,0.1,0.0,0,0,0.15,0,0,0,0,6.0,0.0,0,0,1.0,0.0,0.0,0.0,0.0,0.0,1253.0,823.0,6.0,39.0
Cu-6Ni-1Si-0.5Al,Cu-Ni-Si alloys,92.25,0.5,0.0,0.0,0.0,0,0.0,0.0,0.1,0.0,0,0,0.15,0,0,0,0,6.0,0.0,0,0,1.0,0.0,0.0,0.0,0.0,0.0,1253.0,823.0,8.0,39.0
Cu-3.2Ni-1.1Si,Cu-Ni-Si alloys,95.565,0.0,0.0,0.0,0.0,0,0.0,0.0,0.0,0.0,0,0,0.0,0,0,0,0,3.3,0.0,0,0,1.135,0.0,0.0,0.0,0.0,0.0,1173.0,773.0,1.0,19.0
Cu-3.2Ni-1.1Si,Cu-Ni-Si alloys,95.565,0.0,0.0,0.0,0.0,0,0.0,0.0,0.0,0.0,0,0,0.0,0,0,0,0,3.3,0.0,0,0,1.135,0.0,0.0,0.0,0.0,0.0,1173.0,773.0,2.0,19.0
Cu-3.2Ni-1.1Si,Cu-Ni-Si alloys,95.565,0.0,0.0,0.0,0.0,0,0.0,0.0,0.0,0.0,0,0,0.0,0,0,0,0,3.3,0.0,0,0,1.135,0.0,0.0,0.0,0.0,0.0,1173.0,773.0,4.0,19.0
Cu-3.2Ni-1.1Si,Cu-Ni-Si alloys,95.565,0.0,0.0,0.0,0.0,0,0.0,0.0,0.0,0.0,0,0,0.0,0,0,0,0,3.3,0.0,0,0,1.135,0.0,0.0,0.0,0.0,0.0,1173.0,773.0,8.0,19.0
Cu-3.2Ni-0.95Si,Cu-Ni-Si alloys,95.725,0.0,0.0,0.0,0.0,0,0.0,0.0,0.0,0.0,0,0,0.0,0,0,0,0,3.3,0.0,0,0,0.975,0.0,0.0,0.0,0.0,0.0,1173.0,773.0,1.0,24.0
Cu-3.2Ni-0.95Si,Cu-Ni-Si alloys,95.725,0.0,0.0,0.0,0.0,0,0.0,0.0,0.0,0.0,0,0,0.0,0,0,0,0,3.3,0.0,0,0,0.975,0.0,0.0,0.0,0.0,0.0,1173.0,773.0,2.0,25.0
Cu-3.2Ni-0.95Si,Cu-Ni-Si alloys,95.725,0.0,0.0,0.0,0.0,0,0.0,0.0,0.0,0.0,0,0,0.0,0,0,0,0,3.3,0.0,0,0,0.975,0.0,0.0,0.0,0.0,0.0,1173.0,773.0,4.0,26.0
Cu-3.2Ni-0.95Si,Cu-Ni-Si alloys,95.725,0.0,0.0,0.0,0.0,0,0.0,0.0,0.0,0.0,0,0,0.0,0,0,0,0,3.3,0.0,0,0,0.975,0.0,0.0,0.0,0.0,0.0,1173.0,773.0,8.0,27.0
Cu-3.2Ni-0.83Si,Cu-Ni-Si alloys,95.835,0.0,0.0,0.0,0.0,0,0.0,0.0,0.0,0.0,0,0,0.0,0,0,0,0,3.3,0.0,0,0,0.865,0.0,0.0,0.0,0.0,0.0,1173.0,773.0,1.0,31.0
Cu-3.2Ni-0.83Si,Cu-Ni-Si alloys,95.835,0.0,0.0,0.0,0.0,0,0.0,0.0,0.0,0.0,0,0,0.0,0,0,0,0,3.3,0.0,0,0,0.865,0.0,0.0,0.0,0.0,0.0,1173.0,773.0,2.0,31.0
Cu-3.2Ni-0.83Si,Cu-Ni-Si alloys,95.835,0.0,0.0,0.0,0.0,0,0.0,0.0,0.0,0.0,0,0,0.0,0,0,0,0,3.3,0.0,0,0,0.865,0.0,0.0,0.0,0.0,0.0,1173.0,773.0,4.0,32.0
Cu-3.2Ni-0.83Si,Cu-Ni-Si alloys,95.835,0.0,0.0,0.0,0.0,0,0.0,0.0,0.0,0.0,0,0,0.0,0,0,0,0,3.3,0.0,0,0,0.865,0.0,0.0,0.0,0.0,0.0,1173.0,773.0,8.0,33.0
Cu-3.2Ni-0.73Si,Cu-Ni-Si alloys,95.935,0.0,0.0,0.0,0.0,0,0.0,0.0,0.0,0.0,0,0,0.0,0,0,0,0,3.3,0.0,0,0,0.765,0.0,0.0,0.0,0.0,0.0,1173.0,773.0,1.0,37.0
Cu-3.2Ni-0.73Si,Cu-Ni-Si alloys,95.935,0.0,0.0,0.0,0.0,0,0.0,0.0,0.0,0.0,0,0,0.0,0,0,0,0,3.3,0.0,0,0,0.765,0.0,0.0,0.0,0.0,0.0,1173.0,773.0,2.0,38.0
Cu-3.2Ni-0.73Si,Cu-Ni-Si alloys,95.935,0.0,0.0,0.0,0.0,0,0.0,0.0,0.0,0.0,0,0,0.0,0,0,0,0,3.3,0.0,0,0,0.765,0.0,0.0,0.0,0.0,0.0,1173.0,773.0,4.0,39.0
Cu-3.2Ni-0.73Si,Cu-Ni-Si alloys,95.935,0.0,0.0,0.0,0.0,0,0.0,0.0,0.0,0.0,0,0,0.0,0,0,0,0,3.3,0.0,0,0,0.765,0.0,0.0,0.0,0.0,0.0,1173.0,773.0,8.0,41.0
Cu-3.2Ni-0.60Si,Cu-Ni-Si alloys,96.075,0.0,0.0,0.0,0.0,0,0.0,0.0,0.0,0.0,0,0,0.0,0,0,0,0,3.3,0.0,0,0,0.625,0.0,0.0,0.0,0.0,0.0,1173.0,773.0,1.0,40.0
Cu-3.2Ni-0.60Si,Cu-Ni-Si alloys,96.075,0.0,0.0,0.0,0.0,0,0.0,0.0,0.0,0.0,0,0,0.0,0,0,0,0,3.3,0.0,0,0,0.625,0.0,0.0,0.0,0.0,0.0,1173.0,773.0,2.0,42.0
Cu-3.2Ni-0.60Si,Cu-Ni-Si alloys,96.075,0.0,0.0,0.0,0.0,0,0.0,0.0,0.0,0.0,0,0,0.0,0,0,0,0,3.3,0.0,0,0,0.625,0.0,0.0,0.0,0.0,0.0,1173.0,773.0,4.0,44.0
Cu-3.2Ni-0.60Si,Cu-Ni-Si alloys,96.075,0.0,0.0,0.0,0.0,0,0.0,0.0,0.0,0.0,0,0,0.0,0,0,0,0,3.3,0.0,0,0,0.625,0.0,0.0,0.0,0.0,0.0,1173.0,773.0,8.0,47.0
Cu-3.2Ni-0.54Si,Cu-Ni-Si alloys,96.155,0.0,0.0,0.0,0.0,0,0.0,0.0,0.0,0.0,0,0,0.0,0,0,0,0,3.3,0.0,0,0,0.545,0.0,0.0,0.0,0.0,0.0,1173.0,773.0,1.0,39.0
Cu-3.2Ni-0.54Si,Cu-Ni-Si alloys,96.155,0.0,0.0,0.0,0.0,0,0.0,0.0,0.0,0.0,0,0,0.0,0,0,0,0,3.3,0.0,0,0,0.545,0.0,0.0,0.0,0.0,0.0,1173.0,773.0,2.0,40.0
Cu-3.2Ni-0.54Si,Cu-Ni-Si alloys,96.155,0.0,0.0,0.0,0.0,0,0.0,0.0,0.0,0.0,0,0,0.0,0,0,0,0,3.3,0.0,0,0,0.545,0.0,0.0,0.0,0.0,0.0,1173.0,773.0,4.0,42.0
Cu-3.2Ni-0.54Si,Cu-Ni-Si alloys,96.155,0.0,0.0,0.0,0.0,0,0.0,0.0,0.0,0.0,0,0,0.0,0,0,0,0,3.3,0.0,0,0,0.545,0.0,0.0,0.0,0.0,0.0,1173.0,773.0,8.0,46.0
Cu-3.2Ni-0.47Si,Cu-Ni-Si alloys,96.215,0.0,0.0,0.0,0.0,0,0.0,0.0,0.0,0.0,0,0,0.0,0,0,0,0,3.3,0.0,0,0,0.485,0.0,0.0,0.0,0.0,0.0,1173.0,773.0,1.0,37.0
Cu-3.2Ni-0.47Si,Cu-Ni-Si alloys,96.215,0.0,0.0,0.0,0.0,0,0.0,0.0,0.0,0.0,0,0,0.0,0,0,0,0,3.3,0.0,0,0,0.485,0.0,0.0,0.0,0.0,0.0,1173.0,773.0,2.0,39.0
Cu-3.2Ni-0.47Si,Cu-Ni-Si alloys,96.215,0.0,0.0,0.0,0.0,0,0.0,0.0,0.0,0.0,0,0,0.0,0,0,0,0,3.3,0.0,0,0,0.485,0.0,0.0,0.0,0.0,0.0,1173.0,773.0,4.0,40.0
Cu-3.2Ni-0.47Si,Cu-Ni-Si alloys,96.215,0.0,0.0,0.0,0.0,0,0.0,0.0,0.0,0.0,0,0,0.0,0,0,0,0,3.3,0.0,0,0,0.485,0.0,0.0,0.0,0.0,0.0,1173.0,773.0,8.0,43.0
Cu-3.2Ni-0.44Si,Cu-Ni-Si alloys,96.255,0.0,0.0,0.0,0.0,0,0.0,0.0,0.0,0.0,0,0,0.0,0,0,0,0,3.3,0.0,0,0,0.445,0.0,0.0,0.0,0.0,0.0,1173.0,773.0,1.0,35.0
Cu-3.2Ni-0.44Si,Cu-Ni-Si alloys,96.255,0.0,0.0,0.0,0.0,0,0.0,0.0,0.0,0.0,0,0,0.0,0,0,0,0,3.3,0.0,0,0,0.445,0.0,0.0,0.0,0.0,0.0,1173.0,773.0,2.0,37.0
Cu-3.2Ni-0.44Si,Cu-Ni-Si alloys,96.255,0.0,0.0,0.0,0.0,0,0.0,0.0,0.0,0.0,0,0,0.0,0,0,0,0,3.3,0.0,0,0,0.445,0.0,0.0,0.0,0.0,0.0,1173.0,773.0,4.0,38.0
Cu-3.2Ni-0.44Si,Cu-Ni-Si alloys,96.255,0.0,0.0,0.0,0.0,0,0.0,0.0,0.0,0.0,0,0,0.0,0,0,0,0,3.3,0.0,0,0,0.445,0.0,0.0,0.0,0.0,0.0,1173.0,773.0,8.0,40.0
Cu-3.2Ni-0.40Si,Cu-Ni-Si alloys,96.295,0.0,0.0,0.0,0.0,0,0.0,0.0,0.0,0.0,0,0,0.0,0,0,0,0,3.3,0.0,0,0,0.405,0.0,0.0,0.0,0.0,0.0,1173.0,773.0,1.0,33.0
Cu-3.2Ni-0.40Si,Cu-Ni-Si alloys,96.295,0.0,0.0,0.0,0.0,0,0.0,0.0,0.0,0.0,0,0,0.0,0,0,0,0,3.3,0.0,0,0,0.405,0.0,0.0,0.0,0.0,0.0,1173.0,773.0,2.0,35.0
Cu-3.2Ni-0.40Si,Cu-Ni-Si alloys,96.295,0.0,0.0,0.0,0.0,0,0.0,0.0,0.0,0.0,0,0,0.0,0,0,0,0,3.3,0.0,0,0,0.405,0.0,0.0,0.0,0.0,0.0,1173.0,773.0,4.0,35.0
Cu-3.2Ni-0.40Si,Cu-Ni-Si alloys,96.295,0.0,0.0,0.0,0.0,0,0.0,0.0,0.0,0.0,0,0,0.0,0,0,0,0,3.3,0.0,0,0,0.405,0.0,0.0,0.0,0.0,0.0,1173.0,773.0,8.0,37.0
Cu-3.2Ni-0.40Si,Cu-Ni-Si alloys,95.565,0.0,0.0,0.0,0.0,0,0.0,0.0,0.0,0.0,0,0,0.0,0,0,0,0,3.3,0.0,0,0,1.135,0.0,0.0,0.0,0.0,0.0,1173.0,773.0,1.0,18.0
Cu-3.2Ni-0.40Si,Cu-Ni-Si alloys,95.725,0.0,0.0,0.0,0.0,0,0.0,0.0,0.0,0.0,0,0,0.0,0,0,0,0,3.3,0.0,0,0,0.975,0.0,0.0,0.0,0.0,0.0,1173.0,773.0,1.0,25.0
Cu-3.2Ni-0.40Si,Cu-Ni-Si alloys,95.835,0.0,0.0,0.0,0.0,0,0.0,0.0,0.0,0.0,0,0,0.0,0,0,0,0,3.3,0.0,0,0,0.865,0.0,0.0,0.0,0.0,0.0,1173.0,773.0,1.0,30.0
Cu-3.2Ni-0.40Si,Cu-Ni-Si alloys,95.935,0.0,0.0,0.0,0.0,0,0.0,0.0,0.0,0.0,0,0,0.0,0,0,0,0,3.3,0.0,0,0,0.765,0.0,0.0,0.0,0.0,0.0,1173.0,773.0,1.0,36.0
Cu-3.2Ni-0.40Si,Cu-Ni-Si alloys,96.075,0.0,0.0,0.0,0.0,0,0.0,0.0,0.0,0.0,0,0,0.0,0,0,0,0,3.3,0.0,0,0,0.625,0.0,0.0,0.0,0.0,0.0,1173.0,773.0,1.0,39.0
Cu-3.2Ni-0.40Si,Cu-Ni-Si alloys,96.155,0.0,0.0,0.0,0.0,0,0.0,0.0,0.0,0.0,0,0,0.0,0,0,0,0,3.3,0.0,0,0,0.545,0.0,0.0,0.0,0.0,0.0,1173.0,773.0,1.0,38.0
Cu-3.2Ni-0.40Si,Cu-Ni-Si alloys,96.215,0.0,0.0,0.0,0.0,0,0.0,0.0,0.0,0.0,0,0,0.0,0,0,0,0,3.3,0.0,0,0,0.485,0.0,0.0,0.0,0.0,0.0,1173.0,773.0,1.0,37.0
Cu-3.2Ni-0.40Si,Cu-Ni-Si alloys,96.255,0.0,0.0,0.0,0.0,0,0.0,0.0,0.0,0.0,0,0,0.0,0,0,0,0,3.3,0.0,0,0,0.445,0.0,0.0,0.0,0.0,0.0,1173.0,773.0,1.0,35.0
Cu-3.2Ni-0.40Si,Cu-Ni-Si alloys,96.295,0.0,0.0,0.0,0.0,0,0.0,0.0,0.0,0.0,0,0,0.0,0,0,0,0,3.3,0.0,0,0,0.405,0.0,0.0,0.0,0.0,0.0,1173.0,773.0,1.0,35.0
Cu-3.2Ni-0.40Si,Cu-Ni-Si alloys,95.565,0.0,0.0,0.0,0.0,0,0.0,0.0,0.0,0.0,0,0,0.0,0,0,0,0,3.3,0.0,0,0,1.135,0.0,0.0,0.0,0.0,0.0,1173.0,773.0,2.0,19.0
Cu-3.2Ni-0.40Si,Cu-Ni-Si alloys,95.725,0.0,0.0,0.0,0.0,0,0.0,0.0,0.0,0.0,0,0,0.0,0,0,0,0,3.3,0.0,0,0,0.975,0.0,0.0,0.0,0.0,0.0,1173.0,773.0,2.0,26.0
Cu-3.2Ni-0.40Si,Cu-Ni-Si alloys,95.835,0.0,0.0,0.0,0.0,0,0.0,0.0,0.0,0.0,0,0,0.0,0,0,0,0,3.3,0.0,0,0,0.865,0.0,0.0,0.0,0.0,0.0,1173.0,773.0,2.0,32.0
Cu-3.2Ni-0.40Si,Cu-Ni-Si alloys,95.935,0.0,0.0,0.0,0.0,0,0.0,0.0,0.0,0.0,0,0,0.0,0,0,0,0,3.3,0.0,0,0,0.765,0.0,0.0,0.0,0.0,0.0,1173.0,773.0,2.0,38.0
Cu-3.2Ni-0.40Si,Cu-Ni-Si alloys,96.075,0.0,0.0,0.0,0.0,0,0.0,0.0,0.0,0.0,0,0,0.0,0,0,0,0,3.3,0.0,0,0,0.625,0.0,0.0,0.0,0.0,0.0,1173.0,773.0,2.0,41.0
Cu-3.2Ni-0.40Si,Cu-Ni-Si alloys,96.155,0.0,0.0,0.0,0.0,0,0.0,0.0,0.0,0.0,0,0,0.0,0,0,0,0,3.3,0.0,0,0,0.545,0.0,0.0,0.0,0.0,0.0,1173.0,773.0,2.0,41.0
Cu-3.2Ni-0.40Si,Cu-Ni-Si alloys,96.215,0.0,0.0,0.0,0.0,0,0.0,0.0,0.0,0.0,0,0,0.0,0,0,0,0,3.3,0.0,0,0,0.485,0.0,0.0,0.0,0.0,0.0,1173.0,773.0,2.0,39.0
Cu-3.2Ni-0.40Si,Cu-Ni-Si alloys,96.255,0.0,0.0,0.0,0.0,0,0.0,0.0,0.0,0.0,0,0,0.0,0,0,0,0,3.3,0.0,0,0,0.445,0.0,0.0,0.0,0.0,0.0,1173.0,773.0,2.0,38.0
Cu-3.2Ni-0.40Si,Cu-Ni-Si alloys,96.295,0.0,0.0,0.0,0.0,0,0.0,0.0,0.0,0.0,0,0,0.0,0,0,0,0,3.3,0.0,0,0,0.405,0.0,0.0,0.0,0.0,0.0,1173.0,773.0,2.0,38.0
Cu-3.2Ni-0.40Si,Cu-Ni-Si alloys,95.565,0.0,0.0,0.0,0.0,0,0.0,0.0,0.0,0.0,0,0,0.0,0,0,0,0,3.3,0.0,0,0,1.135,0.0,0.0,0.0,0.0,0.0,1173.0,773.0,4.0,20.0
Cu-3.2Ni-0.40Si,Cu-Ni-Si alloys,95.725,0.0,0.0,0.0,0.0,0,0.0,0.0,0.0,0.0,0,0,0.0,0,0,0,0,3.3,0.0,0,0,0.975,0.0,0.0,0.0,0.0,0.0,1173.0,773.0,4.0,27.0
Cu-3.2Ni-0.40Si,Cu-Ni-Si alloys,95.835,0.0,0.0,0.0,0.0,0,0.0,0.0,0.0,0.0,0,0,0.0,0,0,0,0,3.3,0.0,0,0,0.865,0.0,0.0,0.0,0.0,0.0,1173.0,773.0,4.0,34.0
Cu-3.2Ni-0.40Si,Cu-Ni-Si alloys,95.935,0.0,0.0,0.0,0.0,0,0.0,0.0,0.0,0.0,0,0,0.0,0,0,0,0,3.3,0.0,0,0,0.765,0.0,0.0,0.0,0.0,0.0,1173.0,773.0,4.0,41.0
Cu-3.2Ni-0.40Si,Cu-Ni-Si alloys,96.075,0.0,0.0,0.0,0.0,0,0.0,0.0,0.0,0.0,0,0,0.0,0,0,0,0,3.3,0.0,0,0,0.625,0.0,0.0,0.0,0.0,0.0,1173.0,773.0,4.0,45.0
Cu-3.2Ni-0.40Si,Cu-Ni-Si alloys,96.155,0.0,0.0,0.0,0.0,0,0.0,0.0,0.0,0.0,0,0,0.0,0,0,0,0,3.3,0.0,0,0,0.545,0.0,0.0,0.0,0.0,0.0,1173.0,773.0,4.0,44.0
Cu-3.2Ni-0.40Si,Cu-Ni-Si alloys,96.215,0.0,0.0,0.0,0.0,0,0.0,0.0,0.0,0.0,0,0,0.0,0,0,0,0,3.3,0.0,0,0,0.485,0.0,0.0,0.0,0.0,0.0,1173.0,773.0,4.0,42.0
Cu-3.2Ni-0.40Si,Cu-Ni-Si alloys,96.255,0.0,0.0,0.0,0.0,0,0.0,0.0,0.0,0.0,0,0,0.0,0,0,0,0,3.3,0.0,0,0,0.445,0.0,0.0,0.0,0.0,0.0,1173.0,773.0,4.0,40.0
Cu-3.2Ni-0.40Si,Cu-Ni-Si alloys,96.295,0.0,0.0,0.0,0.0,0,0.0,0.0,0.0,0.0,0,0,0.0,0,0,0,0,3.3,0.0,0,0,0.405,0.0,0.0,0.0,0.0,0.0,1173.0,773.0,4.0,40.0
Cu-3.2Ni-0.40Si,Cu-Ni-Si alloys,95.935,0.0,0.0,0.0,0.0,0,0.0,0.0,0.0,0.0,0,0,0.0,0,0,0,0,3.3,0.0,0,0,0.765,0.0,0.0,0.0,0.0,0.0,1173.0,723.0,0.25,27.0
Cu-3.2Ni-0.40Si,Cu-Ni-Si alloys,95.935,0.0,0.0,0.0,0.0,0,0.0,0.0,0.0,0.0,0,0,0.0,0,0,0,0,3.3,0.0,0,0,0.765,0.0,0.0,0.0,0.0,0.0,1173.0,723.0,0.5,28.0
Cu-3.2Ni-0.40Si,Cu-Ni-Si alloys,95.935,0.0,0.0,0.0,0.0,0,0.0,0.0,0.0,0.0,0,0,0.0,0,0,0,0,3.3,0.0,0,0,0.765,0.0,0.0,0.0,0.0,0.0,1173.0,723.0,1.0,31.0
Cu-3.2Ni-0.40Si,Cu-Ni-Si alloys,95.935,0.0,0.0,0.0,0.0,0,0.0,0.0,0.0,0.0,0,0,0.0,0,0,0,0,3.3,0.0,0,0,0.765,0.0,0.0,0.0,0.0,0.0,1173.0,723.0,2.0,33.0
Cu-3.2Ni-0.40Si,Cu-Ni-Si alloys,95.935,0.0,0.0,0.0,0.0,0,0.0,0.0,0.0,0.0,0,0,0.0,0,0,0,0,3.3,0.0,0,0,0.765,0.0,0.0,0.0,0.0,0.0,1173.0,723.0,4.0,36.0
Cu-3.2Ni-0.40Si,Cu-Ni-Si alloys,95.935,0.0,0.0,0.0,0.0,0,0.0,0.0,0.0,0.0,0,0,0.0,0,0,0,0,3.3,0.0,0,0,0.765,0.0,0.0,0.0,0.0,0.0,1173.0,723.0,6.0,37.0
Cu-3.2Ni-0.40Si,Cu-Ni-Si alloys,95.935,0.0,0.0,0.0,0.0,0,0.0,0.0,0.0,0.0,0,0,0.0,0,0,0,0,3.3,0.0,0,0,0.765,0.0,0.0,0.0,0.0,0.0,1173.0,723.0,8.0,38.0
Cu-3.2Ni-0.40Si,Cu-Ni-Si alloys,95.935,0.0,0.0,0.0,0.0,0,0.0,0.0,0.0,0.0,0,0,0.0,0,0,0,0,3.3,0.0,0,0,0.765,0.0,0.0,0.0,0.0,0.0,1173.0,723.0,12.0,39.0
Cu-3.2Ni-0.40Si,Cu-Ni-Si alloys,95.935,0.0,0.0,0.0,0.0,0,0.0,0.0,0.0,0.0,0,0,0.0,0,0,0,0,3.3,0.0,0,0,0.765,0.0,0.0,0.0,0.0,0.0,1173.0,773.0,0.25,28.0
Cu-3.2Ni-0.40Si,Cu-Ni-Si alloys,95.935,0.0,0.0,0.0,0.0,0,0.0,0.0,0.0,0.0,0,0,0.0,0,0,0,0,3.3,0.0,0,0,0.765,0.0,0.0,0.0,0.0,0.0,1173.0,773.0,0.5,32.0
Cu-3.2Ni-0.40Si,Cu-Ni-Si alloys,95.935,0.0,0.0,0.0,0.0,0,0.0,0.0,0.0,0.0,0,0,0.0,0,0,0,0,3.3,0.0,0,0,0.765,0.0,0.0,0.0,0.0,0.0,1173.0,773.0,1.0,36.0
Cu-3.2Ni-0.40Si,Cu-Ni-Si alloys,95.935,0.0,0.0,0.0,0.0,0,0.0,0.0,0.0,0.0,0,0,0.0,0,0,0,0,3.3,0.0,0,0,0.765,0.0,0.0,0.0,0.0,0.0,1173.0,773.0,2.0,38.0
Cu-3.2Ni-0.40Si,Cu-Ni-Si alloys,95.935,0.0,0.0,0.0,0.0,0,0.0,0.0,0.0,0.0,0,0,0.0,0,0,0,0,3.3,0.0,0,0,0.765,0.0,0.0,0.0,0.0,0.0,1173.0,773.0,4.0,40.0
Cu-3.2Ni-0.40Si,Cu-Ni-Si alloys,95.935,0.0,0.0,0.0,0.0,0,0.0,0.0,0.0,0.0,0,0,0.0,0,0,0,0,3.3,0.0,0,0,0.765,0.0,0.0,0.0,0.0,0.0,1173.0,773.0,6.0,41.0
Cu-3.2Ni-0.40Si,Cu-Ni-Si alloys,95.935,0.0,0.0,0.0,0.0,0,0.0,0.0,0.0,0.0,0,0,0.0,0,0,0,0,3.3,0.0,0,0,0.765,0.0,0.0,0.0,0.0,0.0,1173.0,773.0,8.0,42.0
Cu-3.2Ni-0.40Si,Cu-Ni-Si alloys,95.935,0.0,0.0,0.0,0.0,0,0.0,0.0,0.0,0.0,0,0,0.0,0,0,0,0,3.3,0.0,0,0,0.765,0.0,0.0,0.0,0.0,0.0,1173.0,773.0,12.0,42.0
Cu-3.2Ni-0.40Si,Cu-Ni-Si alloys,95.935,0.0,0.0,0.0,0.0,0,0.0,0.0,0.0,0.0,0,0,0.0,0,0,0,0,3.3,0.0,0,0,0.765,0.0,0.0,0.0,0.0,0.0,1173.0,723.0,0.25,29.0
Cu-3.2Ni-0.40Si,Cu-Ni-Si alloys,95.935,0.0,0.0,0.0,0.0,0,0.0,0.0,0.0,0.0,0,0,0.0,0,0,0,0,3.3,0.0,0,0,0.765,0.0,0.0,0.0,0.0,0.0,1173.0,723.0,0.5,38.0
Cu-3.2Ni-0.40Si,Cu-Ni-Si alloys,95.935,0.0,0.0,0.0,0.0,0,0.0,0.0,0.0,0.0,0,0,0.0,0,0,0,0,3.3,0.0,0,0,0.765,0.0,0.0,0.0,0.0,0.0,1173.0,723.0,1.0,38.0
Cu-3.2Ni-0.40Si,Cu-Ni-Si alloys,95.935,0.0,0.0,0.0,0.0,0,0.0,0.0,0.0,0.0,0,0,0.0,0,0,0,0,3.3,0.0,0,0,0.765,0.0,0.0,0.0,0.0,0.0,1173.0,723.0,2.0,41.0
Cu-3.2Ni-0.40Si,Cu-Ni-Si alloys,95.935,0.0,0.0,0.0,0.0,0,0.0,0.0,0.0,0.0,0,0,0.0,0,0,0,0,3.3,0.0,0,0,0.765,0.0,0.0,0.0,0.0,0.0,1173.0,723.0,4.0,47.0
Cu-3.2Ni-0.40Si,Cu-Ni-Si alloys,95.935,0.0,0.0,0.0,0.0,0,0.0,0.0,0.0,0.0,0,0,0.0,0,0,0,0,3.3,0.0,0,0,0.765,0.0,0.0,0.0,0.0,0.0,1173.0,723.0,6.0,47.0
Cu-3.2Ni-0.40Si,Cu-Ni-Si alloys,95.935,0.0,0.0,0.0,0.0,0,0.0,0.0,0.0,0.0,0,0,0.0,0,0,0,0,3.3,0.0,0,0,0.765,0.0,0.0,0.0,0.0,0.0,1173.0,723.0,8.0,48.0
Cu-3.2Ni-0.40Si,Cu-Ni-Si alloys,95.935,0.0,0.0,0.0,0.0,0,0.0,0.0,0.0,0.0,0,0,0.0,0,0,0,0,3.3,0.0,0,0,0.765,0.0,0.0,0.0,0.0,0.0,1173.0,723.0,12.0,48.0
Cu-3.2Ni-0.40Si,Cu-Ni-Si alloys,95.935,0.0,0.0,0.0,0.0,0,0.0,0.0,0.0,0.0,0,0,0.0,0,0,0,0,3.3,0.0,0,0,0.765,0.0,0.0,0.0,0.0,0.0,1173.0,773.0,0.25,32.0
Cu-3.2Ni-0.40Si,Cu-Ni-Si alloys,95.935,0.0,0.0,0.0,0.0,0,0.0,0.0,0.0,0.0,0,0,0.0,0,0,0,0,3.3,0.0,0,0,0.765,0.0,0.0,0.0,0.0,0.0,1173.0,773.0,0.5,34.0
Cu-3.2Ni-0.40Si,Cu-Ni-Si alloys,95.935,0.0,0.0,0.0,0.0,0,0.0,0.0,0.0,0.0,0,0,0.0,0,0,0,0,3.3,0.0,0,0,0.765,0.0,0.0,0.0,0.0,0.0,1173.0,773.0,1.0,37.0
Cu-3.2Ni-0.40Si,Cu-Ni-Si alloys,95.935,0.0,0.0,0.0,0.0,0,0.0,0.0,0.0,0.0,0,0,0.0,0,0,0,0,3.3,0.0,0,0,0.765,0.0,0.0,0.0,0.0,0.0,1173.0,773.0,2.0,41.0
Cu-3.2Ni-0.40Si,Cu-Ni-Si alloys,95.935,0.0,0.0,0.0,0.0,0,0.0,0.0,0.0,0.0,0,0,0.0,0,0,0,0,3.3,0.0,0,0,0.765,0.0,0.0,0.0,0.0,0.0,1173.0,773.0,4.0,44.0
Cu-3.2Ni-0.40Si,Cu-Ni-Si alloys,95.935,0.0,0.0,0.0,0.0,0,0.0,0.0,0.0,0.0,0,0,0.0,0,0,0,0,3.3,0.0,0,0,0.765,0.0,0.0,0.0,0.0,0.0,1173.0,773.0,6.0,45.0
Cu-3.2Ni-0.40Si,Cu-Ni-Si alloys,95.935,0.0,0.0,0.0,0.0,0,0.0,0.0,0.0,0.0,0,0,0.0,0,0,0,0,3.3,0.0,0,0,0.765,0.0,0.0,0.0,0.0,0.0,1173.0,773.0,8.0,47.0
Cu-3.2Ni-0.40Si,Cu-Ni-Si alloys,95.935,0.0,0.0,0.0,0.0,0,0.0,0.0,0.0,0.0,0,0,0.0,0,0,0,0,3.3,0.0,0,0,0.765,0.0,0.0,0.0,0.0,0.0,1173.0,773.0,12.0,48.0
Cu-3.2Ni-0.40Si,Cu-Ni-Si alloys,95.935,0.0,0.0,0.0,0.0,0,0.0,0.0,0.0,0.0,0,0,0.0,0,0,0,0,3.3,0.0,0,0,0.765,0.0,0.0,0.0,0.0,0.0,1173.0,623.0,0.25,37.0
Cu-3.2Ni-0.40Si,Cu-Ni-Si alloys,95.935,0.0,0.0,0.0,0.0,0,0.0,0.0,0.0,0.0,0,0,0.0,0,0,0,0,3.3,0.0,0,0,0.765,0.0,0.0,0.0,0.0,0.0,1173.0,623.0,0.5,37.0
Cu-3.2Ni-0.40Si,Cu-Ni-Si alloys,95.935,0.0,0.0,0.0,0.0,0,0.0,0.0,0.0,0.0,0,0,0.0,0,0,0,0,3.3,0.0,0,0,0.765,0.0,0.0,0.0,0.0,0.0,1173.0,623.0,1.0,38.0
Cu-3.2Ni-0.40Si,Cu-Ni-Si alloys,95.935,0.0,0.0,0.0,0.0,0,0.0,0.0,0.0,0.0,0,0,0.0,0,0,0,0,3.3,0.0,0,0,0.765,0.0,0.0,0.0,0.0,0.0,1173.0,623.0,2.0,39.0
Cu-3.2Ni-0.40Si,Cu-Ni-Si alloys,95.935,0.0,0.0,0.0,0.0,0,0.0,0.0,0.0,0.0,0,0,0.0,0,0,0,0,3.3,0.0,0,0,0.765,0.0,0.0,0.0,0.0,0.0,1173.0,623.0,4.0,40.0
Cu-3.2Ni-0.40Si,Cu-Ni-Si alloys,95.935,0.0,0.0,0.0,0.0,0,0.0,0.0,0.0,0.0,0,0,0.0,0,0,0,0,3.3,0.0,0,0,0.765,0.0,0.0,0.0,0.0,0.0,1173.0,623.0,6.0,41.0
Cu-3.2Ni-0.40Si,Cu-Ni-Si alloys,95.935,0.0,0.0,0.0,0.0,0,0.0,0.0,0.0,0.0,0,0,0.0,0,0,0,0,3.3,0.0,0,0,0.765,0.0,0.0,0.0,0.0,0.0,1173.0,623.0,8.0,42.0
Cu-3.2Ni-0.40Si,Cu-Ni-Si alloys,95.935,0.0,0.0,0.0,0.0,0,0.0,0.0,0.0,0.0,0,0,0.0,0,0,0,0,3.3,0.0,0,0,0.765,0.0,0.0,0.0,0.0,0.0,1173.0,623.0,12.0,43.0
Cu-0.85Ni-2.67Si-0.82Co,Cu-Ni-Si alloys,95.66,0.0,0.0,0.0,0.0,0,2.67,0.0,0.0,0.0,0,0,0.0,0,0,0,0,0.85,0.0,0,0,0.82,0.0,0.0,0.0,0.0,0.0,1293.0,773.0,0.25,42.0
Cu-0.85Ni-2.67Si-0.82Co,Cu-Ni-Si alloys,95.66,0.0,0.0,0.0,0.0,0,2.67,0.0,0.0,0.0,0,0,0.0,0,0,0,0,0.85,0.0,0,0,0.82,0.0,0.0,0.0,0.0,0.0,1293.0,773.0,0.5,45.0
Cu-0.85Ni-2.67Si-0.82Co,Cu-Ni-Si alloys,95.66,0.0,0.0,0.0,0.0,0,2.67,0.0,0.0,0.0,0,0,0.0,0,0,0,0,0.85,0.0,0,0,0.82,0.0,0.0,0.0,0.0,0.0,1293.0,773.0,1.0,46.0
Cu-0.85Ni-2.67Si-0.82Co,Cu-Ni-Si alloys,95.66,0.0,0.0,0.0,0.0,0,2.67,0.0,0.0,0.0,0,0,0.0,0,0,0,0,0.85,0.0,0,0,0.82,0.0,0.0,0.0,0.0,0.0,1293.0,773.0,2.0,47.0
Cu-0.85Ni-2.67Si-0.82Co,Cu-Ni-Si alloys,95.66,0.0,0.0,0.0,0.0,0,2.67,0.0,0.0,0.0,0,0,0.0,0,0,0,0,0.85,0.0,0,0,0.82,0.0,0.0,0.0,0.0,0.0,1293.0,773.0,4.0,48.0
Cu-0.85Ni-2.67Si-0.82Co,Cu-Ni-Si alloys,95.66,0.0,0.0,0.0,0.0,0,2.67,0.0,0.0,0.0,0,0,0.0,0,0,0,0,0.85,0.0,0,0,0.82,0.0,0.0,0.0,0.0,0.0,1293.0,773.0,8.0,49.0
Cu-1.84Ni-1.64Si-0.82Co,Cu-Ni-Si alloys,95.7,0.0,0.0,0.0,0.0,0,1.64,0.0,0.0,0.0,0,0,0.0,0,0,0,0,1.84,0.0,0,0,0.82,0.0,0.0,0.0,0.0,0.0,1293.0,773.0,0.25,40.0
Cu-1.84Ni-1.64Si-0.82Co,Cu-Ni-Si alloys,95.7,0.0,0.0,0.0,0.0,0,1.64,0.0,0.0,0.0,0,0,0.0,0,0,0,0,1.84,0.0,0,0,0.82,0.0,0.0,0.0,0.0,0.0,1293.0,773.0,0.5,42.0
Cu-1.84Ni-1.64Si-0.82Co,Cu-Ni-Si alloys,95.7,0.0,0.0,0.0,0.0,0,1.64,0.0,0.0,0.0,0,0,0.0,0,0,0,0,1.84,0.0,0,0,0.82,0.0,0.0,0.0,0.0,0.0,1293.0,773.0,1.0,44.0
Cu-1.84Ni-1.64Si-0.82Co,Cu-Ni-Si alloys,95.7,0.0,0.0,0.0,0.0,0,1.64,0.0,0.0,0.0,0,0,0.0,0,0,0,0,1.84,0.0,0,0,0.82,0.0,0.0,0.0,0.0,0.0,1293.0,773.0,2.0,45.0
Cu-1.84Ni-1.64Si-0.82Co,Cu-Ni-Si alloys,95.7,0.0,0.0,0.0,0.0,0,1.64,0.0,0.0,0.0,0,0,0.0,0,0,0,0,1.84,0.0,0,0,0.82,0.0,0.0,0.0,0.0,0.0,1293.0,773.0,4.0,45.0
Cu-1.84Ni-1.64Si-0.82Co,Cu-Ni-Si alloys,95.7,0.0,0.0,0.0,0.0,0,1.64,0.0,0.0,0.0,0,0,0.0,0,0,0,0,1.84,0.0,0,0,0.82,0.0,0.0,0.0,0.0,0.0,1293.0,773.0,8.0,46.0
Cu-2.31Ni-1.18Si-0.82Co,Cu-Ni-Si alloys,95.69,0.0,0.0,0.0,0.0,0,1.18,0.0,0.0,0.0,0,0,0.0,0,0,0,0,2.31,0.0,0,0,0.82,0.0,0.0,0.0,0.0,0.0,1293.0,773.0,0.25,35.0
Cu-2.31Ni-1.18Si-0.82Co,Cu-Ni-Si alloys,95.69,0.0,0.0,0.0,0.0,0,1.18,0.0,0.0,0.0,0,0,0.0,0,0,0,0,2.31,0.0,0,0,0.82,0.0,0.0,0.0,0.0,0.0,1293.0,773.0,0.5,39.0
Cu-2.31Ni-1.18Si-0.82Co,Cu-Ni-Si alloys,95.69,0.0,0.0,0.0,0.0,0,1.18,0.0,0.0,0.0,0,0,0.0,0,0,0,0,2.31,0.0,0,0,0.82,0.0,0.0,0.0,0.0,0.0,1293.0,773.0,1.0,41.0
Cu-2.31Ni-1.18Si-0.82Co,Cu-Ni-Si alloys,95.69,0.0,0.0,0.0,0.0,0,1.18,0.0,0.0,0.0,0,0,0.0,0,0,0,0,2.31,0.0,0,0,0.82,0.0,0.0,0.0,0.0,0.0,1293.0,773.0,2.0,42.0
Cu-2.31Ni-1.18Si-0.82Co,Cu-Ni-Si alloys,95.69,0.0,0.0,0.0,0.0,0,1.18,0.0,0.0,0.0,0,0,0.0,0,0,0,0,2.31,0.0,0,0,0.82,0.0,0.0,0.0,0.0,0.0,1293.0,773.0,4.0,43.0
Cu-2.31Ni-1.18Si-0.82Co,Cu-Ni-Si alloys,95.69,0.0,0.0,0.0,0.0,0,1.18,0.0,0.0,0.0,0,0,0.0,0,0,0,0,2.31,0.0,0,0,0.82,0.0,0.0,0.0,0.0,0.0,1293.0,773.0,8.0,43.0
Cu-3.48Ni-0.82Co,Cu-Ni-Si alloys,95.7,0.0,0.0,0.0,0.0,0,0.0,0.0,0.0,0.0,0,0,0.0,0,0,0,0,3.48,0.0,0,0,0.82,0.0,0.0,0.0,0.0,0.0,1173.0,773.0,0.25,31.0
Cu-3.48Ni-0.82Co,Cu-Ni-Si alloys,95.7,0.0,0.0,0.0,0.0,0,0.0,0.0,0.0,0.0,0,0,0.0,0,0,0,0,3.48,0.0,0,0,0.82,0.0,0.0,0.0,0.0,0.0,1173.0,773.0,0.5,35.0
Cu-3.48Ni-0.82Co,Cu-Ni-Si alloys,95.7,0.0,0.0,0.0,0.0,0,0.0,0.0,0.0,0.0,0,0,0.0,0,0,0,0,3.48,0.0,0,0,0.82,0.0,0.0,0.0,0.0,0.0,1173.0,773.0,1.0,37.0
Cu-3.48Ni-0.82Co,Cu-Ni-Si alloys,95.7,0.0,0.0,0.0,0.0,0,0.0,0.0,0.0,0.0,0,0,0.0,0,0,0,0,3.48,0.0,0,0,0.82,0.0,0.0,0.0,0.0,0.0,1173.0,773.0,2.0,39.0
Cu-3.48Ni-0.82Co,Cu-Ni-Si alloys,95.7,0.0,0.0,0.0,0.0,0,0.0,0.0,0.0,0.0,0,0,0.0,0,0,0,0,3.48,0.0,0,0,0.82,0.0,0.0,0.0,0.0,0.0,1173.0,773.0,4.0,40.0
Cu-3.48Ni-0.82Co,Cu-Ni-Si alloys,95.7,0.0,0.0,0.0,0.0,0,0.0,0.0,0.0,0.0,0,0,0.0,0,0,0,0,3.48,0.0,0,0,0.82,0.0,0.0,0.0,0.0,0.0,1173.0,773.0,8.0,40.0
Cu-3Ni-0.7Si,Cu-Ni-Si alloys,96.3,0.0,0.0,0.0,0.0,0,0.0,0.0,0.0,0.0,0,0,0.0,0,0,0,0,3.0,0.0,0,0,0.7,0.0,0.0,0.0,0.0,0.0,1223.0,773.0,0.5,37.0
Cu-3Ni-0.7Si,Cu-Ni-Si alloys,96.3,0.0,0.0,0.0,0.0,0,0.0,0.0,0.0,0.0,0,0,0.0,0,0,0,0,3.0,0.0,0,0,0.7,0.0,0.0,0.0,0.0,0.0,1223.0,773.0,1.0,39.0
Cu-3Ni-0.7Si,Cu-Ni-Si alloys,96.3,0.0,0.0,0.0,0.0,0,0.0,0.0,0.0,0.0,0,0,0.0,0,0,0,0,3.0,0.0,0,0,0.7,0.0,0.0,0.0,0.0,0.0,1223.0,773.0,3.0,43.0
Cu-6Ni-1.43Si,Cu-Ni-Si alloys,92.57,0.0,0.0,0.0,0.0,0,0.0,0.0,0.0,0.0,0,0,0.0,0,0,0,0,6.0,0.0,0,0,1.43,0.0,0.0,0.0,0.0,0.0,1223.0,773.0,0.167,24.0
Cu-6Ni-1.43Si,Cu-Ni-Si alloys,92.57,0.0,0.0,0.0,0.0,0,0.0,0.0,0.0,0.0,0,0,0.0,0,0,0,0,6.0,0.0,0,0,1.43,0.0,0.0,0.0,0.0,0.0,1223.0,773.0,0.333,25.0
Cu-6Ni-1.43Si,Cu-Ni-Si alloys,92.57,0.0,0.0,0.0,0.0,0,0.0,0.0,0.0,0.0,0,0,0.0,0,0,0,0,6.0,0.0,0,0,1.43,0.0,0.0,0.0,0.0,0.0,1223.0,773.0,0.5,28.0
Cu-6Ni-1.43Si,Cu-Ni-Si alloys,92.57,0.0,0.0,0.0,0.0,0,0.0,0.0,0.0,0.0,0,0,0.0,0,0,0,0,6.0,0.0,0,0,1.43,0.0,0.0,0.0,0.0,0.0,1223.0,773.0,1.0,30.0
Cu-6Ni-1.43Si,Cu-Ni-Si alloys,92.57,0.0,0.0,0.0,0.0,0,0.0,0.0,0.0,0.0,0,0,0.0,0,0,0,0,6.0,0.0,0,0,1.43,0.0,0.0,0.0,0.0,0.0,1223.0,773.0,3.0,34.0
Cu-3Ni-0.63Si-0.12Ti,Cu-Ni-Si alloys,96.25,0.0,0.0,0.0,0.0,0,0.0,0.0,0.0,0.0,0,0,0.0,0,0,0,0,3.0,0.0,0,0,0.63,0.0,0.12,0.0,0.0,0.0,1223.0,773.0,0.5,38.0
Cu-3Ni-0.63Si-0.12Ti,Cu-Ni-Si alloys,96.25,0.0,0.0,0.0,0.0,0,0.0,0.0,0.0,0.0,0,0,0.0,0,0,0,0,3.0,0.0,0,0,0.63,0.0,0.12,0.0,0.0,0.0,1223.0,773.0,1.0,40.0
Cu-3Ni-0.63Si-0.12Ti,Cu-Ni-Si alloys,96.25,0.0,0.0,0.0,0.0,0,0.0,0.0,0.0,0.0,0,0,0.0,0,0,0,0,3.0,0.0,0,0,0.63,0.0,0.12,0.0,0.0,0.0,1223.0,773.0,3.0,43.0
Cu-6Ni-1.29Si-0.24Ti,Cu-Ni-Si alloys,92.47,0.0,0.0,0.0,0.0,0,0.0,0.0,0.0,0.0,0,0,0.0,0,0,0,0,6.0,0.0,0,0,1.29,0.0,0.24,0.0,0.0,0.0,1223.0,773.0,0.167,25.0
Cu-6Ni-1.29Si-0.24Ti,Cu-Ni-Si alloys,92.47,0.0,0.0,0.0,0.0,0,0.0,0.0,0.0,0.0,0,0,0.0,0,0,0,0,6.0,0.0,0,0,1.29,0.0,0.24,0.0,0.0,0.0,1223.0,773.0,0.333,27.0
Cu-6Ni-1.29Si-0.24Ti,Cu-Ni-Si alloys,92.47,0.0,0.0,0.0,0.0,0,0.0,0.0,0.0,0.0,0,0,0.0,0,0,0,0,6.0,0.0,0,0,1.29,0.0,0.24,0.0,0.0,0.0,1223.0,773.0,0.5,31.0
Cu-6Ni-1.29Si-0.24Ti,Cu-Ni-Si alloys,92.47,0.0,0.0,0.0,0.0,0,0.0,0.0,0.0,0.0,0,0,0.0,0,0,0,0,6.0,0.0,0,0,1.29,0.0,0.24,0.0,0.0,0.0,1223.0,773.0,1.0,38.0
Cu-6Ni-1.29Si-0.24Ti,Cu-Ni-Si alloys,92.47,0.0,0.0,0.0,0.0,0,0.0,0.0,0.0,0.0,0,0,0.0,0,0,0,0,6.0,0.0,0,0,1.29,0.0,0.24,0.0,0.0,0.0,1223.0,773.0,3.0,51.0
Cu-6Ni-1Si-0.5Al-0.15Mg-0.1Cr,Cu-Ni-Si alloys,92.27,0.49,0.0,0.0,0.0,0,0.0,0.0,0.11,0.0,0,0,0.12,0,0,0,0,5.98,0.0,0,0,1.03,0.0,0.0,0.0,0.0,0.0,1243.0,673.0,0.25,20.0
Cu-6Ni-1Si-0.5Al-0.15Mg-0.1Cr,Cu-Ni-Si alloys,92.27,0.49,0.0,0.0,0.0,0,0.0,0.0,0.11,0.0,0,0,0.12,0,0,0,0,5.98,0.0,0,0,1.03,0.0,0.0,0.0,0.0,0.0,1243.0,673.0,0.5,22.0
Cu-6Ni-1Si-0.5Al-0.15Mg-0.1Cr,Cu-Ni-Si alloys,92.27,0.49,0.0,0.0,0.0,0,0.0,0.0,0.11,0.0,0,0,0.12,0,0,0,0,5.98,0.0,0,0,1.03,0.0,0.0,0.0,0.0,0.0,1243.0,673.0,0.75,22.0
Cu-6Ni-1Si-0.5Al-0.15Mg-0.1Cr,Cu-Ni-Si alloys,92.27,0.49,0.0,0.0,0.0,0,0.0,0.0,0.11,0.0,0,0,0.12,0,0,0,0,5.98,0.0,0,0,1.03,0.0,0.0,0.0,0.0,0.0,1243.0,673.0,1.0,23.0
Cu-6Ni-1Si-0.5Al-0.15Mg-0.1Cr,Cu-Ni-Si alloys,92.27,0.49,0.0,0.0,0.0,0,0.0,0.0,0.11,0.0,0,0,0.12,0,0,0,0,5.98,0.0,0,0,1.03,0.0,0.0,0.0,0.0,0.0,1243.0,673.0,1.5,23.0
Cu-6Ni-1Si-0.5Al-0.15Mg-0.1Cr,Cu-Ni-Si alloys,92.27,0.49,0.0,0.0,0.0,0,0.0,0.0,0.11,0.0,0,0,0.12,0,0,0,0,5.98,0.0,0,0,1.03,0.0,0.0,0.0,0.0,0.0,1243.0,673.0,2.0,24.0
Cu-6Ni-1Si-0.5Al-0.15Mg-0.1Cr,Cu-Ni-Si alloys,92.27,0.49,0.0,0.0,0.0,0,0.0,0.0,0.11,0.0,0,0,0.12,0,0,0,0,5.98,0.0,0,0,1.03,0.0,0.0,0.0,0.0,0.0,1243.0,673.0,3.0,25.0
Cu-6Ni-1Si-0.5Al-0.15Mg-0.1Cr,Cu-Ni-Si alloys,92.27,0.49,0.0,0.0,0.0,0,0.0,0.0,0.11,0.0,0,0,0.12,0,0,0,0,5.98,0.0,0,0,1.03,0.0,0.0,0.0,0.0,0.0,1243.0,673.0,4.0,25.0
Cu-6Ni-1Si-0.5Al-0.15Mg-0.1Cr,Cu-Ni-Si alloys,92.27,0.49,0.0,0.0,0.0,0,0.0,0.0,0.11,0.0,0,0,0.12,0,0,0,0,5.98,0.0,0,0,1.03,0.0,0.0,0.0,0.0,0.0,1243.0,673.0,6.0,26.0
Cu-6Ni-1Si-0.5Al-0.15Mg-0.1Cr,Cu-Ni-Si alloys,92.27,0.49,0.0,0.0,0.0,0,0.0,0.0,0.11,0.0,0,0,0.12,0,0,0,0,5.98,0.0,0,0,1.03,0.0,0.0,0.0,0.0,0.0,1243.0,673.0,8.0,27.0
Cu-6Ni-1Si-0.5Al-0.15Mg-0.1Cr,Cu-Ni-Si alloys,92.27,0.49,0.0,0.0,0.0,0,0.0,0.0,0.11,0.0,0,0,0.12,0,0,0,0,5.98,0.0,0,0,1.03,0.0,0.0,0.0,0.0,0.0,1243.0,673.0,12.0,29.0
Cu-6Ni-1Si-0.5Al-0.15Mg-0.1Cr,Cu-Ni-Si alloys,92.27,0.49,0.0,0.0,0.0,0,0.0,0.0,0.11,0.0,0,0,0.12,0,0,0,0,5.98,0.0,0,0,1.03,0.0,0.0,0.0,0.0,0.0,1243.0,673.0,16.0,31.0
Cu-6Ni-1Si-0.5Al-0.15Mg-0.1Cr,Cu-Ni-Si alloys,92.27,0.49,0.0,0.0,0.0,0,0.0,0.0,0.11,0.0,0,0,0.12,0,0,0,0,5.98,0.0,0,0,1.03,0.0,0.0,0.0,0.0,0.0,1243.0,673.0,20.0,32.0
Cu-6Ni-1Si-0.5Al-0.15Mg-0.1Cr,Cu-Ni-Si alloys,92.27,0.49,0.0,0.0,0.0,0,0.0,0.0,0.11,0.0,0,0,0.12,0,0,0,0,5.98,0.0,0,0,1.03,0.0,0.0,0.0,0.0,0.0,1243.0,723.0,0.25,23.0
Cu-6Ni-1Si-0.5Al-0.15Mg-0.1Cr,Cu-Ni-Si alloys,92.27,0.49,0.0,0.0,0.0,0,0.0,0.0,0.11,0.0,0,0,0.12,0,0,0,0,5.98,0.0,0,0,1.03,0.0,0.0,0.0,0.0,0.0,1243.0,723.0,0.5,25.0
Cu-6Ni-1Si-0.5Al-0.15Mg-0.1Cr,Cu-Ni-Si alloys,92.27,0.49,0.0,0.0,0.0,0,0.0,0.0,0.11,0.0,0,0,0.12,0,0,0,0,5.98,0.0,0,0,1.03,0.0,0.0,0.0,0.0,0.0,1243.0,723.0,0.75,26.0
Cu-6Ni-1Si-0.5Al-0.15Mg-0.1Cr,Cu-Ni-Si alloys,92.27,0.49,0.0,0.0,0.0,0,0.0,0.0,0.11,0.0,0,0,0.12,0,0,0,0,5.98,0.0,0,0,1.03,0.0,0.0,0.0,0.0,0.0,1243.0,723.0,1.0,27.0
Cu-6Ni-1Si-0.5Al-0.15Mg-0.1Cr,Cu-Ni-Si alloys,92.27,0.49,0.0,0.0,0.0,0,0.0,0.0,0.11,0.0,0,0,0.12,0,0,0,0,5.98,0.0,0,0,1.03,0.0,0.0,0.0,0.0,0.0,1243.0,723.0,1.5,28.0
Cu-6Ni-1Si-0.5Al-0.15Mg-0.1Cr,Cu-Ni-Si alloys,92.27,0.49,0.0,0.0,0.0,0,0.0,0.0,0.11,0.0,0,0,0.12,0,0,0,0,5.98,0.0,0,0,1.03,0.0,0.0,0.0,0.0,0.0,1243.0,723.0,2.0,28.0
Cu-6Ni-1Si-0.5Al-0.15Mg-0.1Cr,Cu-Ni-Si alloys,92.27,0.49,0.0,0.0,0.0,0,0.0,0.0,0.11,0.0,0,0,0.12,0,0,0,0,5.98,0.0,0,0,1.03,0.0,0.0,0.0,0.0,0.0,1243.0,723.0,3.0,29.0
Cu-6Ni-1Si-0.5Al-0.15Mg-0.1Cr,Cu-Ni-Si alloys,92.27,0.49,0.0,0.0,0.0,0,0.0,0.0,0.11,0.0,0,0,0.12,0,0,0,0,5.98,0.0,0,0,1.03,0.0,0.0,0.0,0.0,0.0,1243.0,723.0,4.0,31.0
Cu-6Ni-1Si-0.5Al-0.15Mg-0.1Cr,Cu-Ni-Si alloys,92.27,0.49,0.0,0.0,0.0,0,0.0,0.0,0.11,0.0,0,0,0.12,0,0,0,0,5.98,0.0,0,0,1.03,0.0,0.0,0.0,0.0,0.0,1243.0,723.0,6.0,32.0
Cu-6Ni-1Si-0.5Al-0.15Mg-0.1Cr,Cu-Ni-Si alloys,92.27,0.49,0.0,0.0,0.0,0,0.0,0.0,0.11,0.0,0,0,0.12,0,0,0,0,5.98,0.0,0,0,1.03,0.0,0.0,0.0,0.0,0.0,1243.0,723.0,8.0,35.0
Cu-6Ni-1Si-0.5Al-0.15Mg-0.1Cr,Cu-Ni-Si alloys,92.27,0.49,0.0,0.0,0.0,0,0.0,0.0,0.11,0.0,0,0,0.12,0,0,0,0,5.98,0.0,0,0,1.03,0.0,0.0,0.0,0.0,0.0,1243.0,723.0,12.0,37.0
Cu-6Ni-1Si-0.5Al-0.15Mg-0.1Cr,Cu-Ni-Si alloys,92.27,0.49,0.0,0.0,0.0,0,0.0,0.0,0.11,0.0,0,0,0.12,0,0,0,0,5.98,0.0,0,0,1.03,0.0,0.0,0.0,0.0,0.0,1243.0,723.0,16.0,38.0
Cu-6Ni-1Si-0.5Al-0.15Mg-0.1Cr,Cu-Ni-Si alloys,92.27,0.49,0.0,0.0,0.0,0,0.0,0.0,0.11,0.0,0,0,0.12,0,0,0,0,5.98,0.0,0,0,1.03,0.0,0.0,0.0,0.0,0.0,1243.0,723.0,20.0,39.0
Cu-6Ni-1Si-0.5Al-0.15Mg-0.1Cr,Cu-Ni-Si alloys,92.27,0.49,0.0,0.0,0.0,0,0.0,0.0,0.11,0.0,0,0,0.12,0,0,0,0,5.98,0.0,0,0,1.03,0.0,0.0,0.0,0.0,0.0,1243.0,773.0,0.25,28.0
Cu-6Ni-1Si-0.5Al-0.15Mg-0.1Cr,Cu-Ni-Si alloys,92.27,0.49,0.0,0.0,0.0,0,0.0,0.0,0.11,0.0,0,0,0.12,0,0,0,0,5.98,0.0,0,0,1.03,0.0,0.0,0.0,0.0,0.0,1243.0,773.0,0.5,29.0
Cu-6Ni-1Si-0.5Al-0.15Mg-0.1Cr,Cu-Ni-Si alloys,92.27,0.49,0.0,0.0,0.0,0,0.0,0.0,0.11,0.0,0,0,0.12,0,0,0,0,5.98,0.0,0,0,1.03,0.0,0.0,0.0,0.0,0.0,1243.0,773.0,0.75,30.0
Cu-6Ni-1Si-0.5Al-0.15Mg-0.1Cr,Cu-Ni-Si alloys,92.27,0.49,0.0,0.0,0.0,0,0.0,0.0,0.11,0.0,0,0,0.12,0,0,0,0,5.98,0.0,0,0,1.03,0.0,0.0,0.0,0.0,0.0,1243.0,773.0,1.0,31.0
Cu-6Ni-1Si-0.5Al-0.15Mg-0.1Cr,Cu-Ni-Si alloys,92.27,0.49,0.0,0.0,0.0,0,0.0,0.0,0.11,0.0,0,0,0.12,0,0,0,0,5.98,0.0,0,0,1.03,0.0,0.0,0.0,0.0,0.0,1243.0,773.0,1.5,33.0
Cu-6Ni-1Si-0.5Al-0.15Mg-0.1Cr,Cu-Ni-Si alloys,92.27,0.49,0.0,0.0,0.0,0,0.0,0.0,0.11,0.0,0,0,0.12,0,0,0,0,5.98,0.0,0,0,1.03,0.0,0.0,0.0,0.0,0.0,1243.0,773.0,2.0,33.0
Cu-6Ni-1Si-0.5Al-0.15Mg-0.1Cr,Cu-Ni-Si alloys,92.27,0.49,0.0,0.0,0.0,0,0.0,0.0,0.11,0.0,0,0,0.12,0,0,0,0,5.98,0.0,0,0,1.03,0.0,0.0,0.0,0.0,0.0,1243.0,773.0,3.0,34.0
Cu-6Ni-1Si-0.5Al-0.15Mg-0.1Cr,Cu-Ni-Si alloys,92.27,0.49,0.0,0.0,0.0,0,0.0,0.0,0.11,0.0,0,0,0.12,0,0,0,0,5.98,0.0,0,0,1.03,0.0,0.0,0.0,0.0,0.0,1243.0,773.0,4.0,36.0
Cu-6Ni-1Si-0.5Al-0.15Mg-0.1Cr,Cu-Ni-Si alloys,92.27,0.49,0.0,0.0,0.0,0,0.0,0.0,0.11,0.0,0,0,0.12,0,0,0,0,5.98,0.0,0,0,1.03,0.0,0.0,0.0,0.0,0.0,1243.0,773.0,6.0,37.0
Cu-6Ni-1Si-0.5Al-0.15Mg-0.1Cr,Cu-Ni-Si alloys,92.27,0.49,0.0,0.0,0.0,0,0.0,0.0,0.11,0.0,0,0,0.12,0,0,0,0,5.98,0.0,0,0,1.03,0.0,0.0,0.0,0.0,0.0,1243.0,773.0,8.0,38.0
Cu-6Ni-1Si-0.5Al-0.15Mg-0.1Cr,Cu-Ni-Si alloys,92.27,0.49,0.0,0.0,0.0,0,0.0,0.0,0.11,0.0,0,0,0.12,0,0,0,0,5.98,0.0,0,0,1.03,0.0,0.0,0.0,0.0,0.0,1243.0,773.0,12.0,39.0
Cu-6Ni-1Si-0.5Al-0.15Mg-0.1Cr,Cu-Ni-Si alloys,92.27,0.49,0.0,0.0,0.0,0,0.0,0.0,0.11,0.0,0,0,0.12,0,0,0,0,5.98,0.0,0,0,1.03,0.0,0.0,0.0,0.0,0.0,1243.0,773.0,16.0,39.0
Cu-6Ni-1Si-0.5Al-0.15Mg-0.1Cr,Cu-Ni-Si alloys,92.27,0.49,0.0,0.0,0.0,0,0.0,0.0,0.11,0.0,0,0,0.12,0,0,0,0,5.98,0.0,0,0,1.03,0.0,0.0,0.0,0.0,0.0,1243.0,773.0,20.0,40.0
Cu-6Ni-1Si-0.5Al-0.15Mg-0.1Cr,Cu-Ni-Si alloys,92.27,0.49,0.0,0.0,0.0,0,0.0,0.0,0.11,0.0,0,0,0.12,0,0,0,0,5.98,0.0,0,0,1.03,0.0,0.0,0.0,0.0,0.0,1243.0,823.0,0.25,29.0
Cu-6Ni-1Si-0.5Al-0.15Mg-0.1Cr,Cu-Ni-Si alloys,92.27,0.49,0.0,0.0,0.0,0,0.0,0.0,0.11,0.0,0,0,0.12,0,0,0,0,5.98,0.0,0,0,1.03,0.0,0.0,0.0,0.0,0.0,1243.0,823.0,0.5,32.0
Cu-6Ni-1Si-0.5Al-0.15Mg-0.1Cr,Cu-Ni-Si alloys,92.27,0.49,0.0,0.0,0.0,0,0.0,0.0,0.11,0.0,0,0,0.12,0,0,0,0,5.98,0.0,0,0,1.03,0.0,0.0,0.0,0.0,0.0,1243.0,823.0,0.75,32.0
Cu-6Ni-1Si-0.5Al-0.15Mg-0.1Cr,Cu-Ni-Si alloys,92.27,0.49,0.0,0.0,0.0,0,0.0,0.0,0.11,0.0,0,0,0.12,0,0,0,0,5.98,0.0,0,0,1.03,0.0,0.0,0.0,0.0,0.0,1243.0,823.0,1.0,33.0
Cu-6Ni-1Si-0.5Al-0.15Mg-0.1Cr,Cu-Ni-Si alloys,92.27,0.49,0.0,0.0,0.0,0,0.0,0.0,0.11,0.0,0,0,0.12,0,0,0,0,5.98,0.0,0,0,1.03,0.0,0.0,0.0,0.0,0.0,1243.0,823.0,1.5,34.0
Cu-6Ni-1Si-0.5Al-0.15Mg-0.1Cr,Cu-Ni-Si alloys,92.27,0.49,0.0,0.0,0.0,0,0.0,0.0,0.11,0.0,0,0,0.12,0,0,0,0,5.98,0.0,0,0,1.03,0.0,0.0,0.0,0.0,0.0,1243.0,823.0,2.0,35.0
Cu-6Ni-1Si-0.5Al-0.15Mg-0.1Cr,Cu-Ni-Si alloys,92.27,0.49,0.0,0.0,0.0,0,0.0,0.0,0.11,0.0,0,0,0.12,0,0,0,0,5.98,0.0,0,0,1.03,0.0,0.0,0.0,0.0,0.0,1243.0,823.0,3.0,36.0
Cu-6Ni-1Si-0.5Al-0.15Mg-0.1Cr,Cu-Ni-Si alloys,92.27,0.49,0.0,0.0,0.0,0,0.0,0.0,0.11,0.0,0,0,0.12,0,0,0,0,5.98,0.0,0,0,1.03,0.0,0.0,0.0,0.0,0.0,1243.0,823.0,4.0,37.0
Cu-6Ni-1Si-0.5Al-0.15Mg-0.1Cr,Cu-Ni-Si alloys,92.27,0.49,0.0,0.0,0.0,0,0.0,0.0,0.11,0.0,0,0,0.12,0,0,0,0,5.98,0.0,0,0,1.03,0.0,0.0,0.0,0.0,0.0,1243.0,823.0,6.0,37.0
Cu-6Ni-1Si-0.5Al-0.15Mg-0.1Cr,Cu-Ni-Si alloys,92.27,0.49,0.0,0.0,0.0,0,0.0,0.0,0.11,0.0,0,0,0.12,0,0,0,0,5.98,0.0,0,0,1.03,0.0,0.0,0.0,0.0,0.0,1243.0,823.0,8.0,38.0
Cu-6Ni-1Si-0.5Al-0.15Mg-0.1Cr,Cu-Ni-Si alloys,92.27,0.49,0.0,0.0,0.0,0,0.0,0.0,0.11,0.0,0,0,0.12,0,0,0,0,5.98,0.0,0,0,1.03,0.0,0.0,0.0,0.0,0.0,1243.0,823.0,12.0,39.0
Cu-6Ni-1Si-0.5Al-0.15Mg-0.1Cr,Cu-Ni-Si alloys,92.27,0.49,0.0,0.0,0.0,0,0.0,0.0,0.11,0.0,0,0,0.12,0,0,0,0,5.98,0.0,0,0,1.03,0.0,0.0,0.0,0.0,0.0,1243.0,823.0,16.0,40.0
Cu-6Ni-1Si-0.5Al-0.15Mg-0.1Cr,Cu-Ni-Si alloys,92.27,0.49,0.0,0.0,0.0,0,0.0,0.0,0.11,0.0,0,0,0.12,0,0,0,0,5.98,0.0,0,0,1.03,0.0,0.0,0.0,0.0,0.0,1243.0,823.0,20.0,40.0
Cu-6Ni-1Si-0.5Al-0.15Mg-0.1Cr,Cu-Ni-Si alloys,92.27,0.49,0.0,0.0,0.0,0,0.0,0.0,0.11,0.0,0,0,0.12,0,0,0,0,5.98,0.0,0,0,1.03,0.0,0.0,0.0,0.0,0.0,1243.0,873.0,0.25,30.0
Cu-6Ni-1Si-0.5Al-0.15Mg-0.1Cr,Cu-Ni-Si alloys,92.27,0.49,0.0,0.0,0.0,0,0.0,0.0,0.11,0.0,0,0,0.12,0,0,0,0,5.98,0.0,0,0,1.03,0.0,0.0,0.0,0.0,0.0,1243.0,873.0,0.5,31.0
Cu-6Ni-1Si-0.5Al-0.15Mg-0.1Cr,Cu-Ni-Si alloys,92.27,0.49,0.0,0.0,0.0,0,0.0,0.0,0.11,0.0,0,0,0.12,0,0,0,0,5.98,0.0,0,0,1.03,0.0,0.0,0.0,0.0,0.0,1243.0,873.0,0.75,30.0
Cu-6Ni-1Si-0.5Al-0.15Mg-0.1Cr,Cu-Ni-Si alloys,92.27,0.49,0.0,0.0,0.0,0,0.0,0.0,0.11,0.0,0,0,0.12,0,0,0,0,5.98,0.0,0,0,1.03,0.0,0.0,0.0,0.0,0.0,1243.0,873.0,1.0,35.0
Cu-6Ni-1Si-0.5Al-0.15Mg-0.1Cr,Cu-Ni-Si alloys,92.27,0.49,0.0,0.0,0.0,0,0.0,0.0,0.11,0.0,0,0,0.12,0,0,0,0,5.98,0.0,0,0,1.03,0.0,0.0,0.0,0.0,0.0,1243.0,873.0,1.5,36.0
Cu-6Ni-1Si-0.5Al-0.15Mg-0.1Cr,Cu-Ni-Si alloys,92.27,0.49,0.0,0.0,0.0,0,0.0,0.0,0.11,0.0,0,0,0.12,0,0,0,0,5.98,0.0,0,0,1.03,0.0,0.0,0.0,0.0,0.0,1243.0,873.0,2.0,37.0
Cu-6Ni-1Si-0.5Al-0.15Mg-0.1Cr,Cu-Ni-Si alloys,92.27,0.49,0.0,0.0,0.0,0,0.0,0.0,0.11,0.0,0,0,0.12,0,0,0,0,5.98,0.0,0,0,1.03,0.0,0.0,0.0,0.0,0.0,1243.0,873.0,3.0,38.0
Cu-6Ni-1Si-0.5Al-0.15Mg-0.1Cr,Cu-Ni-Si alloys,92.27,0.49,0.0,0.0,0.0,0,0.0,0.0,0.11,0.0,0,0,0.12,0,0,0,0,5.98,0.0,0,0,1.03,0.0,0.0,0.0,0.0,0.0,1243.0,873.0,4.0,39.0
Cu-6Ni-1Si-0.5Al-0.15Mg-0.1Cr,Cu-Ni-Si alloys,92.27,0.49,0.0,0.0,0.0,0,0.0,0.0,0.11,0.0,0,0,0.12,0,0,0,0,5.98,0.0,0,0,1.03,0.0,0.0,0.0,0.0,0.0,1243.0,873.0,6.0,39.0
Cu-6Ni-1Si-0.5Al-0.15Mg-0.1Cr,Cu-Ni-Si alloys,92.27,0.49,0.0,0.0,0.0,0,0.0,0.0,0.11,0.0,0,0,0.12,0,0,0,0,5.98,0.0,0,0,1.03,0.0,0.0,0.0,0.0,0.0,1243.0,873.0,8.0,40.0
Cu-6Ni-1Si-0.5Al-0.15Mg-0.1Cr,Cu-Ni-Si alloys,92.27,0.49,0.0,0.0,0.0,0,0.0,0.0,0.11,0.0,0,0,0.12,0,0,0,0,5.98,0.0,0,0,1.03,0.0,0.0,0.0,0.0,0.0,1243.0,873.0,12.0,40.0
Cu-6Ni-1Si-0.5Al-0.15Mg-0.1Cr,Cu-Ni-Si alloys,92.27,0.49,0.0,0.0,0.0,0,0.0,0.0,0.11,0.0,0,0,0.12,0,0,0,0,5.98,0.0,0,0,1.03,0.0,0.0,0.0,0.0,0.0,1243.0,873.0,16.0,41.0
Cu-6Ni-1Si-0.5Al-0.15Mg-0.1Cr,Cu-Ni-Si alloys,92.27,0.49,0.0,0.0,0.0,0,0.0,0.0,0.11,0.0,0,0,0.12,0,0,0,0,5.98,0.0,0,0,1.03,0.0,0.0,0.0,0.0,0.0,1243.0,873.0,20.0,41.0
Cu-6Ni-1Si-0.5Al-0.15Mg-0.1Cr,Cu-Ni-Si alloys,92.27,0.49,0.0,0.0,0.0,0,0.0,0.0,0.11,0.0,0,0,0.12,0,0,0,0,5.98,0.0,0,0,1.03,0.0,0.0,0.0,0.0,0.0,1243.0,923.0,0.25,27.0
Cu-6Ni-1Si-0.5Al-0.15Mg-0.1Cr,Cu-Ni-Si alloys,92.27,0.49,0.0,0.0,0.0,0,0.0,0.0,0.11,0.0,0,0,0.12,0,0,0,0,5.98,0.0,0,0,1.03,0.0,0.0,0.0,0.0,0.0,1243.0,923.0,0.5,31.0
Cu-6Ni-1Si-0.5Al-0.15Mg-0.1Cr,Cu-Ni-Si alloys,92.27,0.49,0.0,0.0,0.0,0,0.0,0.0,0.11,0.0,0,0,0.12,0,0,0,0,5.98,0.0,0,0,1.03,0.0,0.0,0.0,0.0,0.0,1243.0,923.0,0.75,32.0
Cu-6Ni-1Si-0.5Al-0.15Mg-0.1Cr,Cu-Ni-Si alloys,92.27,0.49,0.0,0.0,0.0,0,0.0,0.0,0.11,0.0,0,0,0.12,0,0,0,0,5.98,0.0,0,0,1.03,0.0,0.0,0.0,0.0,0.0,1243.0,923.0,1.0,35.0
Cu-6Ni-1Si-0.5Al-0.15Mg-0.1Cr,Cu-Ni-Si alloys,92.27,0.49,0.0,0.0,0.0,0,0.0,0.0,0.11,0.0,0,0,0.12,0,0,0,0,5.98,0.0,0,0,1.03,0.0,0.0,0.0,0.0,0.0,1243.0,923.0,1.5,36.0
Cu-6Ni-1Si-0.5Al-0.15Mg-0.1Cr,Cu-Ni-Si alloys,92.27,0.49,0.0,0.0,0.0,0,0.0,0.0,0.11,0.0,0,0,0.12,0,0,0,0,5.98,0.0,0,0,1.03,0.0,0.0,0.0,0.0,0.0,1243.0,923.0,2.0,37.0
Cu-6Ni-1Si-0.5Al-0.15Mg-0.1Cr,Cu-Ni-Si alloys,92.27,0.49,0.0,0.0,0.0,0,0.0,0.0,0.11,0.0,0,0,0.12,0,0,0,0,5.98,0.0,0,0,1.03,0.0,0.0,0.0,0.0,0.0,1243.0,923.0,3.0,38.0
Cu-6Ni-1Si-0.5Al-0.15Mg-0.1Cr,Cu-Ni-Si alloys,92.27,0.49,0.0,0.0,0.0,0,0.0,0.0,0.11,0.0,0,0,0.12,0,0,0,0,5.98,0.0,0,0,1.03,0.0,0.0,0.0,0.0,0.0,1243.0,923.0,4.0,39.0
Cu-6Ni-1Si-0.5Al-0.15Mg-0.1Cr,Cu-Ni-Si alloys,92.27,0.49,0.0,0.0,0.0,0,0.0,0.0,0.11,0.0,0,0,0.12,0,0,0,0,5.98,0.0,0,0,1.03,0.0,0.0,0.0,0.0,0.0,1243.0,923.0,6.0,39.0
Cu-6Ni-1Si-0.5Al-0.15Mg-0.1Cr,Cu-Ni-Si alloys,92.27,0.49,0.0,0.0,0.0,0,0.0,0.0,0.11,0.0,0,0,0.12,0,0,0,0,5.98,0.0,0,0,1.03,0.0,0.0,0.0,0.0,0.0,1243.0,923.0,8.0,40.0
Cu-6Ni-1Si-0.5Al-0.15Mg-0.1Cr,Cu-Ni-Si alloys,92.27,0.49,0.0,0.0,0.0,0,0.0,0.0,0.11,0.0,0,0,0.12,0,0,0,0,5.98,0.0,0,0,1.03,0.0,0.0,0.0,0.0,0.0,1243.0,923.0,12.0,40.0
Cu-6Ni-1Si-0.5Al-0.15Mg-0.1Cr,Cu-Ni-Si alloys,92.27,0.49,0.0,0.0,0.0,0,0.0,0.0,0.11,0.0,0,0,0.12,0,0,0,0,5.98,0.0,0,0,1.03,0.0,0.0,0.0,0.0,0.0,1243.0,923.0,16.0,41.0
Cu-6Ni-1Si-0.5Al-0.15Mg-0.1Cr,Cu-Ni-Si alloys,92.27,0.49,0.0,0.0,0.0,0,0.0,0.0,0.11,0.0,0,0,0.12,0,0,0,0,5.98,0.0,0,0,1.03,0.0,0.0,0.0,0.0,0.0,1243.0,923.0,20.0,41.0
Cu-6Ni-1Si-0.5Al-0.15Mg-0.1Cr,Cu-Ni-Si alloys,92.27,0.49,0.0,0.0,0.0,0,0.0,0.0,0.11,0.0,0,0,0.12,0,0,0,0,5.98,0.0,0,0,1.03,0.0,0.0,0.0,0.0,0.0,1243.0,973.0,0.25,30.0
Cu-6Ni-1Si-0.5Al-0.15Mg-0.1Cr,Cu-Ni-Si alloys,92.27,0.49,0.0,0.0,0.0,0,0.0,0.0,0.11,0.0,0,0,0.12,0,0,0,0,5.98,0.0,0,0,1.03,0.0,0.0,0.0,0.0,0.0,1243.0,973.0,0.5,32.0
Cu-6Ni-1Si-0.5Al-0.15Mg-0.1Cr,Cu-Ni-Si alloys,92.27,0.49,0.0,0.0,0.0,0,0.0,0.0,0.11,0.0,0,0,0.12,0,0,0,0,5.98,0.0,0,0,1.03,0.0,0.0,0.0,0.0,0.0,1243.0,973.0,0.75,33.0
Cu-6Ni-1Si-0.5Al-0.15Mg-0.1Cr,Cu-Ni-Si alloys,92.27,0.49,0.0,0.0,0.0,0,0.0,0.0,0.11,0.0,0,0,0.12,0,0,0,0,5.98,0.0,0,0,1.03,0.0,0.0,0.0,0.0,0.0,1243.0,973.0,1.0,36.0
Cu-6Ni-1Si-0.5Al-0.15Mg-0.1Cr,Cu-Ni-Si alloys,92.27,0.49,0.0,0.0,0.0,0,0.0,0.0,0.11,0.0,0,0,0.12,0,0,0,0,5.98,0.0,0,0,1.03,0.0,0.0,0.0,0.0,0.0,1243.0,973.0,1.5,37.0
Cu-6Ni-1Si-0.5Al-0.15Mg-0.1Cr,Cu-Ni-Si alloys,92.27,0.49,0.0,0.0,0.0,0,0.0,0.0,0.11,0.0,0,0,0.12,0,0,0,0,5.98,0.0,0,0,1.03,0.0,0.0,0.0,0.0,0.0,1243.0,973.0,2.0,38.0
Cu-6Ni-1Si-0.5Al-0.15Mg-0.1Cr,Cu-Ni-Si alloys,92.27,0.49,0.0,0.0,0.0,0,0.0,0.0,0.11,0.0,0,0,0.12,0,0,0,0,5.98,0.0,0,0,1.03,0.0,0.0,0.0,0.0,0.0,1243.0,973.0,3.0,39.0
Cu-6Ni-1Si-0.5Al-0.15Mg-0.1Cr,Cu-Ni-Si alloys,92.27,0.49,0.0,0.0,0.0,0,0.0,0.0,0.11,0.0,0,0,0.12,0,0,0,0,5.98,0.0,0,0,1.03,0.0,0.0,0.0,0.0,0.0,1243.0,973.0,4.0,39.0
Cu-6Ni-1Si-0.5Al-0.15Mg-0.1Cr,Cu-Ni-Si alloys,92.27,0.49,0.0,0.0,0.0,0,0.0,0.0,0.11,0.0,0,0,0.12,0,0,0,0,5.98,0.0,0,0,1.03,0.0,0.0,0.0,0.0,0.0,1243.0,973.0,6.0,39.0
Cu-6Ni-1Si-0.5Al-0.15Mg-0.1Cr,Cu-Ni-Si alloys,92.27,0.49,0.0,0.0,0.0,0,0.0,0.0,0.11,0.0,0,0,0.12,0,0,0,0,5.98,0.0,0,0,1.03,0.0,0.0,0.0,0.0,0.0,1243.0,973.0,8.0,40.0
Cu-6Ni-1Si-0.5Al-0.15Mg-0.1Cr,Cu-Ni-Si alloys,92.27,0.49,0.0,0.0,0.0,0,0.0,0.0,0.11,0.0,0,0,0.12,0,0,0,0,5.98,0.0,0,0,1.03,0.0,0.0,0.0,0.0,0.0,1243.0,973.0,12.0,40.0
Cu-6Ni-1Si-0.5Al-0.15Mg-0.1Cr,Cu-Ni-Si alloys,92.27,0.49,0.0,0.0,0.0,0,0.0,0.0,0.11,0.0,0,0,0.12,0,0,0,0,5.98,0.0,0,0,1.03,0.0,0.0,0.0,0.0,0.0,1243.0,973.0,16.0,41.0
Cu-6Ni-1Si-0.5Al-0.15Mg-0.1Cr,Cu-Ni-Si alloys,92.27,0.49,0.0,0.0,0.0,0,0.0,0.0,0.11,0.0,0,0,0.12,0,0,0,0,5.98,0.0,0,0,1.03,0.0,0.0,0.0,0.0,0.0,1243.0,973.0,20.0,42.0
Cu-6Ni-1Si-0.5Al-0.15Mg-0.1Cr,Cu-Ni-Si alloys,92.27,0.49,0.0,0.0,0.0,0,0.0,0.0,0.11,0.0,0,0,0.12,0,0,0,0,5.98,0.0,0,0,1.03,0.0,0.0,0.0,0.0,0.0,1243.0,1023.0,0.25,24.0
Cu-6Ni-1Si-0.5Al-0.15Mg-0.1Cr,Cu-Ni-Si alloys,92.27,0.49,0.0,0.0,0.0,0,0.0,0.0,0.11,0.0,0,0,0.12,0,0,0,0,5.98,0.0,0,0,1.03,0.0,0.0,0.0,0.0,0.0,1243.0,1023.0,0.5,27.0
Cu-6Ni-1Si-0.5Al-0.15Mg-0.1Cr,Cu-Ni-Si alloys,92.27,0.49,0.0,0.0,0.0,0,0.0,0.0,0.11,0.0,0,0,0.12,0,0,0,0,5.98,0.0,0,0,1.03,0.0,0.0,0.0,0.0,0.0,1243.0,1023.0,0.75,35.0
Cu-6Ni-1Si-0.5Al-0.15Mg-0.1Cr,Cu-Ni-Si alloys,92.27,0.49,0.0,0.0,0.0,0,0.0,0.0,0.11,0.0,0,0,0.12,0,0,0,0,5.98,0.0,0,0,1.03,0.0,0.0,0.0,0.0,0.0,1243.0,1023.0,1.0,36.0
Cu-6Ni-1Si-0.5Al-0.15Mg-0.1Cr,Cu-Ni-Si alloys,92.27,0.49,0.0,0.0,0.0,0,0.0,0.0,0.11,0.0,0,0,0.12,0,0,0,0,5.98,0.0,0,0,1.03,0.0,0.0,0.0,0.0,0.0,1243.0,1023.0,1.5,38.0
Cu-6Ni-1Si-0.5Al-0.15Mg-0.1Cr,Cu-Ni-Si alloys,92.27,0.49,0.0,0.0,0.0,0,0.0,0.0,0.11,0.0,0,0,0.12,0,0,0,0,5.98,0.0,0,0,1.03,0.0,0.0,0.0,0.0,0.0,1243.0,1023.0,2.0,38.0
Cu-6Ni-1Si-0.5Al-0.15Mg-0.1Cr,Cu-Ni-Si alloys,92.27,0.49,0.0,0.0,0.0,0,0.0,0.0,0.11,0.0,0,0,0.12,0,0,0,0,5.98,0.0,0,0,1.03,0.0,0.0,0.0,0.0,0.0,1243.0,1023.0,3.0,39.0
Cu-6Ni-1Si-0.5Al-0.15Mg-0.1Cr,Cu-Ni-Si alloys,92.27,0.49,0.0,0.0,0.0,0,0.0,0.0,0.11,0.0,0,0,0.12,0,0,0,0,5.98,0.0,0,0,1.03,0.0,0.0,0.0,0.0,0.0,1243.0,1023.0,4.0,40.0
Cu-6Ni-1Si-0.5Al-0.15Mg-0.1Cr,Cu-Ni-Si alloys,92.27,0.49,0.0,0.0,0.0,0,0.0,0.0,0.11,0.0,0,0,0.12,0,0,0,0,5.98,0.0,0,0,1.03,0.0,0.0,0.0,0.0,0.0,1243.0,1023.0,6.0,40.0
Cu-6Ni-1Si-0.5Al-0.15Mg-0.1Cr,Cu-Ni-Si alloys,92.27,0.49,0.0,0.0,0.0,0,0.0,0.0,0.11,0.0,0,0,0.12,0,0,0,0,5.98,0.0,0,0,1.03,0.0,0.0,0.0,0.0,0.0,1243.0,1023.0,8.0,40.0
Cu-6Ni-1Si-0.5Al-0.15Mg-0.1Cr,Cu-Ni-Si alloys,92.27,0.49,0.0,0.0,0.0,0,0.0,0.0,0.11,0.0,0,0,0.12,0,0,0,0,5.98,0.0,0,0,1.03,0.0,0.0,0.0,0.0,0.0,1243.0,1023.0,12.0,41.0
