Repository: nguyendangnamphong/data

Thông tin, báo cáo về sinh đôi tại Hoa Kỳ năm 1989-1991.      
Dữ liệu thô được lấy từ đây:        
http://www.nber.org/data/linked-birth-infant-death-data-vital-statistics-data.html      

Cụ thể là các tệp này:      
http://www.nber.org/lbid/1989/linkco1989us_den.csv.zip     
http://www.nber.org/lbid/1990/linkco1990us_den.csv.zip     
http://www.nber.org/lbid/1991/linkco1991us_den.csv.zip     

Hướng dẫn về tập dữ liệu có tại đây:       
http://www.nber.org/lbid/docs/LinkCO89Guide.pdf       

Ý tưởng về tập dữ liệu dựa trên bài báo:       
Almond, Douglas, Kenneth Y. Chay và David S. Lee. "Chi phí cho trẻ sinh nhẹ cân."       

Tạp chí Kinh tế Quý 120.3 (2005): 1031-1083.

File: cleaned_data.csv (part 5 of 10)
Alloy_Name,Alloy_Type,Cu,Al,Ag,B,Be,Ca,Co,Ce,Cr,Fe,Hf,La,Mg,Mn,Mo,Nb,Nd,Ni,P,Pb,Pr,Si,Sn,Ti,V,Zn,Zr,Solid_Solution_Temp_K,Solid_Solution_Time_h,Cold_Rolling_Reduction,Secondary_Treatment_YN,Aging_Temp_K,Aging_Time_h,Secondary_Mech_YN,Hardness_HV,Yield_Strength_MPa,Ultimate_Tensile_Strength_MPa,Electrical_Conductivity_IACS,DOI
Cu-6Ni-1Si-0.5Al,Cu-Ni-Si alloys,92.25,0.5,0.0,0.0,0.0,0,0.0,0.0,0.1,0.0,0,0,0.15,0,0,0,0,6.0,0.0,0,0,1.0,0.0,0.0,0.0,0.0,0.0,1253.0,4.0,50.0,Y,823.0,0.75,Y,132.0,,,49.0,https://doi.org/10.1016/j.jallcom.2016.11.137
Cu-6Ni-1Si-0.5Al,Cu-Ni-Si alloys,92.25,0.5,0.0,0.0,0.0,0,0.0,0.0,0.1,0.0,0,0,0.15,0,0,0,0,6.0,0.0,0,0,1.0,0.0,0.0,0.0,0.0,0.0,1253.0,4.0,50.0,Y,823.0,1.0,Y,131.0,,,49.0,https://doi.org/10.1016/j.jallcom.2016.11.137
Cu-6Ni-1Si-0.5Al,Cu-Ni-Si alloys,92.25,0.5,0.0,0.0,0.0,0,0.0,0.0,0.1,0.0,0,0,0.15,0,0,0,0,6.0,0.0,0,0,1.0,0.0,0.0,0.0,0.0,0.0,1253.0,4.0,50.0,Y,823.0,1.5,Y,130.0,,,49.0,https://doi.org/10.1016/j.jallcom.2016.11.137
Cu-6Ni-1Si-0.5Al,Cu-Ni-Si alloys,92.25,0.5,0.0,0.0,0.0,0,0.0,0.0,0.1,0.0,0,0,0.15,0,0,0,0,6.0,0.0,0,0,1.0,0.0,0.0,0.0,0.0,0.0,1253.0,4.0,50.0,Y,823.0,2.0,Y,129.0,,,49.0,https://doi.org/10.1016/j.jallcom.2016.11.137
Cu-6Ni-1Si-0.5Al,Cu-Ni-Si alloys,92.25,0.5,0.0,0.0,0.0,0,0.0,0.0,0.1,0.0,0,0,0.15,0,0,0,0,6.0,0.0,0,0,1.0,0.0,0.0,0.0,0.0,0.0,1253.0,4.0,50.0,Y,823.0,3.0,Y,127.0,,,49.0,https://doi.org/10.1016/j.jallcom.2016.11.137
Cu-6Ni-1Si-0.5Al,Cu-Ni-Si alloys,92.25,0.5,0.0,0.0,0.0,0,0.0,0.0,0.1,0.0,0,0,0.15,0,0,0,0,6.0,0.0,0,0,1.0,0.0,0.0,0.0,0.0,0.0,1253.0,4.0,50.0,Y,823.0,4.0,Y,128.0,,,49.0,https://doi.org/10.1016/j.jallcom.2016.11.137
Cu-6Ni-1Si-0.5Al,Cu-Ni-Si alloys,92.25,0.5,0.0,0.0,0.0,0,0.0,0.0,0.1,0.0,0,0,0.15,0,0,0,0,6.0,0.0,0,0,1.0,0.0,0.0,0.0,0.0,0.0,1253.0,4.0,50.0,Y,823.0,5.0,Y,127.0,,,49.0,https://doi.org/10.1016/j.jallcom.2016.11.137
Cu-6Ni-1Si-0.5Al,Cu-Ni-Si alloys,92.25,0.5,0.0,0.0,0.0,0,0.0,0.0,0.1,0.0,0,0,0.15,0,0,0,0,6.0,0.0,0,0,1.0,0.0,0.0,0.0,0.0,0.0,1253.0,4.0,50.0,Y,823.0,6.0,Y,125.0,,,50.0,https://doi.org/10.1016/j.jallcom.2016.11.137
Cu-6Ni-1Si-0.5Al,Cu-Ni-Si alloys,92.25,0.5,0.0,0.0,0.0,0,0.0,0.0,0.1,0.0,0,0,0.15,0,0,0,0,6.0,0.0,0,0,1.0,0.0,0.0,0.0,0.0,0.0,1253.0,4.0,50.0,Y,823.0,8.0,Y,124.0,,,50.0,https://doi.org/10.1016/j.jallcom.2016.11.137
Cu-6Ni-1Si-0.5Al,Cu-Ni-Si alloys,92.25,0.5,0.0,0.0,0.0,0,0.0,0.0,0.1,0.0,0,0,0.15,0,0,0,0,6.0,0.0,0,0,1.0,0.0,0.0,0.0,0.0,0.0,1253.0,4.0,50.0,N,,,Y,319.0,,,24.0,https://doi.org/10.1016/j.jallcom.2016.11.137
Cu-6Ni-1Si-0.5Al,Cu-Ni-Si alloys,92.25,0.5,0.0,0.0,0.0,0,0.0,0.0,0.1,0.0,0,0,0.15,0,0,0,0,6.0,0.0,0,0,1.0,0.0,0.0,0.0,0.0,0.0,1253.0,4.0,50.0,Y,673.0,0.083,Y,346.0,,,26.0,https://doi.org/10.1016/j.jallcom.2016.11.137
Cu-6Ni-1Si-0.5Al,Cu-Ni-Si alloys,92.25,0.5,0.0,0.0,0.0,0,0.0,0.0,0.1,0.0,0,0,0.15,0,0,0,0,6.0,0.0,0,0,1.0,0.0,0.0,0.0,0.0,0.0,1253.0,4.0,50.0,Y,673.0,0.25,Y,348.0,,,26.0,https://doi.org/10.1016/j.jallcom.2016.11.137
Cu-6Ni-1Si-0.5Al,Cu-Ni-Si alloys,92.25,0.5,0.0,0.0,0.0,0,0.0,0.0,0.1,0.0,0,0,0.15,0,0,0,0,6.0,0.0,0,0,1.0,0.0,0.0,0.0,0.0,0.0,1253.0,4.0,50.0,Y,673.0,0.5,Y,344.0,,,27.0,https://doi.org/10.1016/j.jallcom.2016.11.137
Cu-6Ni-1Si-0.5Al,Cu-Ni-Si alloys,92.25,0.5,0.0,0.0,0.0,0,0.0,0.0,0.1,0.0,0,0,0.15,0,0,0,0,6.0,0.0,0,0,1.0,0.0,0.0,0.0,0.0,0.0,1253.0,4.0,50.0,Y,673.0,0.75,Y,345.0,,,27.0,https://doi.org/10.1016/j.jallcom.2016.11.137
Cu-6Ni-1Si-0.5Al,Cu-Ni-Si alloys,92.25,0.5,0.0,0.0,0.0,0,0.0,0.0,0.1,0.0,0,0,0.15,0,0,0,0,6.0,0.0,0,0,1.0,0.0,0.0,0.0,0.0,0.0,1253.0,4.0,50.0,Y,673.0,1.0,Y,343.0,,,27.0,https://doi.org/10.1016/j.jallcom.2016.11.137
Cu-6Ni-1Si-0.5Al,Cu-Ni-Si alloys,92.25,0.5,0.0,0.0,0.0,0,0.0,0.0,0.1,0.0,0,0,0.15,0,0,0,0,6.0,0.0,0,0,1.0,0.0,0.0,0.0,0.0,0.0,1253.0,4.0,50.0,Y,673.0,1.5,Y,339.0,,,28.0,https://doi.org/10.1016/j.jallcom.2016.11.137
Cu-6Ni-1Si-0.5Al,Cu-Ni-Si alloys,92.25,0.5,0.0,0.0,0.0,0,0.0,0.0,0.1,0.0,0,0,0.15,0,0,0,0,6.0,0.0,0,0,1.0,0.0,0.0,0.0,0.0,0.0,1253.0,4.0,50.0,Y,673.0,2.0,Y,336.0,,,28.0,https://doi.org/10.1016/j.jallcom.2016.11.137
Cu-6Ni-1Si-0.5Al,Cu-Ni-Si alloys,92.25,0.5,0.0,0.0,0.0,0,0.0,0.0,0.1,0.0,0,0,0.15,0,0,0,0,6.0,0.0,0,0,1.0,0.0,0.0,0.0,0.0,0.0,1253.0,4.0,50.0,Y,673.0,3.0,Y,336.0,,,29.0,https://doi.org/10.1016/j.jallcom.2016.11.137
Cu-6Ni-1Si-0.5Al,Cu-Ni-Si alloys,92.25,0.5,0.0,0.0,0.0,0,0.0,0.0,0.1,0.0,0,0,0.15,0,0,0,0,6.0,0.0,0,0,1.0,0.0,0.0,0.0,0.0,0.0,1253.0,4.0,50.0,Y,673.0,4.0,Y,332.0,,,30.0,https://doi.org/10.1016/j.jallcom.2016.11.137
Cu-6Ni-1Si-0.5Al,Cu-Ni-Si alloys,92.25,0.5,0.0,0.0,0.0,0,0.0,0.0,0.1,0.0,0,0,0.15,0,0,0,0,6.0,0.0,0,0,1.0,0.0,0.0,0.0,0.0,0.0,1253.0,4.0,50.0,Y,673.0,5.0,Y,329.0,,,30.0,https://doi.org/10.1016/j.jallcom.2016.11.137
Cu-6Ni-1Si-0.5Al,Cu-Ni-Si alloys,92.25,0.5,0.0,0.0,0.0,0,0.0,0.0,0.1,0.0,0,0,0.15,0,0,0,0,6.0,0.0,0,0,1.0,0.0,0.0,0.0,0.0,0.0,1253.0,4.0,50.0,Y,673.0,6.0,Y,323.0,,,30.0,https://doi.org/10.1016/j.jallcom.2016.11.137
Cu-6Ni-1Si-0.5Al,Cu-Ni-Si alloys,92.25,0.5,0.0,0.0,0.0,0,0.0,0.0,0.1,0.0,0,0,0.15,0,0,0,0,6.0,0.0,0,0,1.0,0.0,0.0,0.0,0.0,0.0,1253.0,4.0,50.0,Y,673.0,8.0,Y,320.0,,,32.0,https://doi.org/10.1016/j.jallcom.2016.11.137
Cu-6Ni-1Si-0.5Al,Cu-Ni-Si alloys,92.25,0.5,0.0,0.0,0.0,0,0.0,0.0,0.1,0.0,0,0,0.15,0,0,0,0,6.0,0.0,0,0,1.0,0.0,0.0,0.0,0.0,0.0,1253.0,4.0,50.0,Y,723.0,0.083,Y,336.0,,,26.0,https://doi.org/10.1016/j.jallcom.2016.11.137
Cu-6Ni-1Si-0.5Al,Cu-Ni-Si alloys,92.25,0.5,0.0,0.0,0.0,0,0.0,0.0,0.1,0.0,0,0,0.15,0,0,0,0,6.0,0.0,0,0,1.0,0.0,0.0,0.0,0.0,0.0,1253.0,4.0,50.0,Y,723.0,0.25,Y,330.0,,,27.0,https://doi.org/10.1016/j.jallcom.2016.11.137
Cu-6Ni-1Si-0.5Al,Cu-Ni-Si alloys,92.25,0.5,0.0,0.0,0.0,0,0.0,0.0,0.1,0.0,0,0,0.15,0,0,0,0,6.0,0.0,0,0,1.0,0.0,0.0,0.0,0.0,0.0,1253.0,4.0,50.0,Y,723.0,0.5,Y,321.0,,,29.0,https://doi.org/10.1016/j.jallcom.2016.11.137
Cu-6Ni-1Si-0.5Al,Cu-Ni-Si alloys,92.25,0.5,0.0,0.0,0.0,0,0.0,0.0,0.1,0.0,0,0,0.15,0,0,0,0,6.0,0.0,0,0,1.0,0.0,0.0,0.0,0.0,0.0,1253.0,4.0,50.0,Y,723.0,0.75,Y,318.0,,,30.0,https://doi.org/10.1016/j.jallcom.2016.11.137
Cu-6Ni-1Si-0.5Al,Cu-Ni-Si alloys,92.25,0.5,0.0,0.0,0.0,0,0.0,0.0,0.1,0.0,0,0,0.15,0,0,0,0,6.0,0.0,0,0,1.0,0.0,0.0,0.0,0.0,0.0,1253.0,4.0,50.0,Y,723.0,1.0,Y,312.0,,,30.0,https://doi.org/10.1016/j.jallcom.2016.11.137
Cu-6Ni-1Si-0.5Al,Cu-Ni-Si alloys,92.25,0.5,0.0,0.0,0.0,0,0.0,0.0,0.1,0.0,0,0,0.15,0,0,0,0,6.0,0.0,0,0,1.0,0.0,0.0,0.0,0.0,0.0,1253.0,4.0,50.0,Y,723.0,1.5,Y,309.0,,,31.0,https://doi.org/10.1016/j.jallcom.2016.11.137
Cu-6Ni-1Si-0.5Al,Cu-Ni-Si alloys,92.25,0.5,0.0,0.0,0.0,0,0.0,0.0,0.1,0.0,0,0,0.15,0,0,0,0,6.0,0.0,0,0,1.0,0.0,0.0,0.0,0.0,0.0,1253.0,4.0,50.0,Y,723.0,2.0,Y,302.0,,,32.0,https://doi.org/10.1016/j.jallcom.2016.11.137
Cu-6Ni-1Si-0.5Al,Cu-Ni-Si alloys,92.25,0.5,0.0,0.0,0.0,0,0.0,0.0,0.1,0.0,0,0,0.15,0,0,0,0,6.0,0.0,0,0,1.0,0.0,0.0,0.0,0.0,0.0,1253.0,4.0,50.0,Y,723.0,3.0,Y,292.0,,,33.0,https://doi.org/10.1016/j.jallcom.2016.11.137
Cu-6Ni-1Si-0.5Al,Cu-Ni-Si alloys,92.25,0.5,0.0,0.0,0.0,0,0.0,0.0,0.1,0.0,0,0,0.15,0,0,0,0,6.0,0.0,0,0,1.0,0.0,0.0,0.0,0.0,0.0,1253.0,4.0,50.0,Y,723.0,4.0,Y,284.0,,,34.0,https://doi.org/10.1016/j.jallcom.2016.11.137
Cu-6Ni-1Si-0.5Al,Cu-Ni-Si alloys,92.25,0.5,0.0,0.0,0.0,0,0.0,0.0,0.1,0.0,0,0,0.15,0,0,0,0,6.0,0.0,0,0,1.0,0.0,0.0,0.0,0.0,0.0,1253.0,4.0,50.0,Y,723.0,5.0,Y,271.0,,,35.0,https://doi.org/10.1016/j.jallcom.2016.11.137
Cu-6Ni-1Si-0.5Al,Cu-Ni-Si alloys,92.25,0.5,0.0,0.0,0.0,0,0.0,0.0,0.1,0.0,0,0,0.15,0,0,0,0,6.0,0.0,0,0,1.0,0.0,0.0,0.0,0.0,0.0,1253.0,4.0,50.0,Y,723.0,6.0,Y,264.0,,,36.0,https://doi.org/10.1016/j.jallcom.2016.11.137
Cu-6Ni-1Si-0.5Al,Cu-Ni-Si alloys,92.25,0.5,0.0,0.0,0.0,0,0.0,0.0,0.1,0.0,0,0,0.15,0,0,0,0,6.0,0.0,0,0,1.0,0.0,0.0,0.0,0.0,0.0,1253.0,4.0,50.0,Y,723.0,8.0,Y,256.0,,,37.0,https://doi.org/10.1016/j.jallcom.2016.11.137
Cu-6Ni-1Si-0.5Al,Cu-Ni-Si alloys,92.25,0.5,0.0,0.0,0.0,0,0.0,0.0,0.1,0.0,0,0,0.15,0,0,0,0,6.0,0.0,0,0,1.0,0.0,0.0,0.0,0.0,0.0,1253.0,4.0,50.0,Y,773.0,0.083,Y,320.0,,,25.0,https://doi.org/10.1016/j.jallcom.2016.11.137
Cu-6Ni-1Si-0.5Al,Cu-Ni-Si alloys,92.25,0.5,0.0,0.0,0.0,0,0.0,0.0,0.1,0.0,0,0,0.15,0,0,0,0,6.0,0.0,0,0,1.0,0.0,0.0,0.0,0.0,0.0,1253.0,4.0,50.0,Y,773.0,0.25,Y,304.0,,,27.0,https://doi.org/10.1016/j.jallcom.2016.11.137
Cu-6Ni-1Si-0.5Al,Cu-Ni-Si alloys,92.25,0.5,0.0,0.0,0.0,0,0.0,0.0,0.1,0.0,0,0,0.15,0,0,0,0,6.0,0.0,0,0,1.0,0.0,0.0,0.0,0.0,0.0,1253.0,4.0,50.0,Y,773.0,0.5,Y,288.0,,,29.0,https://doi.org/10.1016/j.jallcom.2016.11.137
Cu-6Ni-1Si-0.5Al,Cu-Ni-Si alloys,92.25,0.5,0.0,0.0,0.0,0,0.0,0.0,0.1,0.0,0,0,0.15,0,0,0,0,6.0,0.0,0,0,1.0,0.0,0.0,0.0,0.0,0.0,1253.0,4.0,50.0,Y,773.0,0.75,Y,272.0,,,30.0,https://doi.org/10.1016/j.jallcom.2016.11.137
Cu-6Ni-1Si-0.5Al,Cu-Ni-Si alloys,92.25,0.5,0.0,0.0,0.0,0,0.0,0.0,0.1,0.0,0,0,0.15,0,0,0,0,6.0,0.0,0,0,1.0,0.0,0.0,0.0,0.0,0.0,1253.0,4.0,50.0,Y,773.0,1.0,Y,267.0,,,31.0,https://doi.org/10.1016/j.jallcom.2016.11.137
Cu-6Ni-1Si-0.5Al,Cu-Ni-Si alloys,92.25,0.5,0.0,0.0,0.0,0,0.0,0.0,0.1,0.0,0,0,0.15,0,0,0,0,6.0,0.0,0,0,1.0,0.0,0.0,0.0,0.0,0.0,1253.0,4.0,50.0,Y,773.0,1.5,Y,253.0,,,33.0,https://doi.org/10.1016/j.jallcom.2016.11.137
Cu-6Ni-1Si-0.5Al,Cu-Ni-Si alloys,92.25,0.5,0.0,0.0,0.0,0,0.0,0.0,0.1,0.0,0,0,0.15,0,0,0,0,6.0,0.0,0,0,1.0,0.0,0.0,0.0,0.0,0.0,1253.0,4.0,50.0,Y,773.0,2.0,Y,242.0,,,33.0,https://doi.org/10.1016/j.jallcom.2016.11.137
Cu-6Ni-1Si-0.5Al,Cu-Ni-Si alloys,92.25,0.5,0.0,0.0,0.0,0,0.0,0.0,0.1,0.0,0,0,0.15,0,0,0,0,6.0,0.0,0,0,1.0,0.0,0.0,0.0,0.0,0.0,1253.0,4.0,50.0,Y,773.0,3.0,Y,231.0,,,34.0,https://doi.org/10.1016/j.jallcom.2016.11.137
Cu-6Ni-1Si-0.5Al,Cu-Ni-Si alloys,92.25,0.5,0.0,0.0,0.0,0,0.0,0.0,0.1,0.0,0,0,0.15,0,0,0,0,6.0,0.0,0,0,1.0,0.0,0.0,0.0,0.0,0.0,1253.0,4.0,50.0,Y,773.0,4.0,Y,215.0,,,36.0,https://doi.org/10.1016/j.jallcom.2016.11.137
Cu-6Ni-1Si-0.5Al,Cu-Ni-Si alloys,92.25,0.5,0.0,0.0,0.0,0,0.0,0.0,0.1,0.0,0,0,0.15,0,0,0,0,6.0,0.0,0,0,1.0,0.0,0.0,0.0,0.0,0.0,1253.0,4.0,50.0,Y,773.0,5.0,Y,200.0,,,37.0,https://doi.org/10.1016/j.jallcom.2016.11.137
Cu-6Ni-1Si-0.5Al,Cu-Ni-Si alloys,92.25,0.5,0.0,0.0,0.0,0,0.0,0.0,0.1,0.0,0,0,0.15,0,0,0,0,6.0,0.0,0,0,1.0,0.0,0.0,0.0,0.0,0.0,1253.0,4.0,50.0,Y,773.0,6.0,Y,192.0,,,37.0,https://doi.org/10.1016/j.jallcom.2016.11.137
Cu-6Ni-1Si-0.5Al,Cu-Ni-Si alloys,92.25,0.5,0.0,0.0,0.0,0,0.0,0.0,0.1,0.0,0,0,0.15,0,0,0,0,6.0,0.0,0,0,1.0,0.0,0.0,0.0,0.0,0.0,1253.0,4.0,50.0,Y,773.0,8.0,Y,171.0,,,38.0,https://doi.org/10.1016/j.jallcom.2016.11.137
Cu-6Ni-1Si-0.5Al,Cu-Ni-Si alloys,92.25,0.5,0.0,0.0,0.0,0,0.0,0.0,0.1,0.0,0,0,0.15,0,0,0,0,6.0,0.0,0,0,1.0,0.0,0.0,0.0,0.0,0.0,1253.0,4.0,50.0,Y,823.0,0.083,Y,265.0,,,28.0,https://doi.org/10.1016/j.jallcom.2016.11.137
Cu-6Ni-1Si-0.5Al,Cu-Ni-Si alloys,92.25,0.5,0.0,0.0,0.0,0,0.0,0.0,0.1,0.0,0,0,0.15,0,0,0,0,6.0,0.0,0,0,1.0,0.0,0.0,0.0,0.0,0.0,1253.0,4.0,50.0,Y,823.0,0.25,Y,235.0,,,31.0,https://doi.org/10.1016/j.jallcom.2016.11.137
Cu-6Ni-1Si-0.5Al,Cu-Ni-Si alloys,92.25,0.5,0.0,0.0,0.0,0,0.0,0.0,0.1,0.0,0,0,0.15,0,0,0,0,6.0,0.0,0,0,1.0,0.0,0.0,0.0,0.0,0.0,1253.0,4.0,50.0,Y,823.0,0.5,Y,213.0,,,32.0,https://doi.org/10.1016/j.jallcom.2016.11.137
Cu-6Ni-1Si-0.5Al,Cu-Ni-Si alloys,92.25,0.5,0.0,0.0,0.0,0,0.0,0.0,0.1,0.0,0,0,0.15,0,0,0,0,6.0,0.0,0,0,1.0,0.0,0.0,0.0,0.0,0.0,1253.0,4.0,50.0,Y,823.0,0.75,Y,212.0,,,34.0,https://doi.org/10.1016/j.jallcom.2016.11.137
Cu-6Ni-1Si-0.5Al,Cu-Ni-Si alloys,92.25,0.5,0.0,0.0,0.0,0,0.0,0.0,0.1,0.0,0,0,0.15,0,0,0,0,6.0,0.0,0,0,1.0,0.0,0.0,0.0,0.0,0.0,1253.0,4.0,50.0,Y,823.0,1.0,Y,206.0,,,35.0,https://doi.org/10.1016/j.jallcom.2016.11.137
Cu-6Ni-1Si-0.5Al,Cu-Ni-Si alloys,92.25,0.5,0.0,0.0,0.0,0,0.0,0.0,0.1,0.0,0,0,0.15,0,0,0,0,6.0,0.0,0,0,1.0,0.0,0.0,0.0,0.0,0.0,1253.0,4.0,50.0,Y,823.0,1.5,Y,198.0,,,36.0,https://doi.org/10.1016/j.jallcom.2016.11.137
Cu-6Ni-1Si-0.5Al,Cu-Ni-Si alloys,92.25,0.5,0.0,0.0,0.0,0,0.0,0.0,0.1,0.0,0,0,0.15,0,0,0,0,6.0,0.0,0,0,1.0,0.0,0.0,0.0,0.0,0.0,1253.0,4.0,50.0,Y,823.0,2.0,Y,185.0,,,36.0,https://doi.org/10.1016/j.jallcom.2016.11.137
Cu-6Ni-1Si-0.5Al,Cu-Ni-Si alloys,92.25,0.5,0.0,0.0,0.0,0,0.0,0.0,0.1,0.0,0,0,0.15,0,0,0,0,6.0,0.0,0,0,1.0,0.0,0.0,0.0,0.0,0.0,1253.0,4.0,50.0,Y,823.0,3.0,Y,177.0,,,36.0,https://doi.org/10.1016/j.jallcom.2016.11.137
Cu-6Ni-1Si-0.5Al,Cu-Ni-Si alloys,92.25,0.5,0.0,0.0,0.0,0,0.0,0.0,0.1,0.0,0,0,0.15,0,0,0,0,6.0,0.0,0,0,1.0,0.0,0.0,0.0,0.0,0.0,1253.0,4.0,50.0,Y,823.0,4.0,Y,169.0,,,37.0,https://doi.org/10.1016/j.jallcom.2016.11.137
Cu-6Ni-1Si-0.5Al,Cu-Ni-Si alloys,92.25,0.5,0.0,0.0,0.0,0,0.0,0.0,0.1,0.0,0,0,0.15,0,0,0,0,6.0,0.0,0,0,1.0,0.0,0.0,0.0,0.0,0.0,1253.0,4.0,50.0,Y,823.0,5.0,Y,166.0,,,36.0,https://doi.org/10.1016/j.jallcom.2016.11.137
Cu-6Ni-1Si-0.5Al,Cu-Ni-Si alloys,92.25,0.5,0.0,0.0,0.0,0,0.0,0.0,0.1,0.0,0,0,0.15,0,0,0,0,6.0,0.0,0,0,1.0,0.0,0.0,0.0,0.0,0.0,1253.0,4.0,50.0,Y,823.0,6.0,Y,159.0,,,36.0,https://doi.org/10.1016/j.jallcom.2016.11.137
Cu-6Ni-1Si-0.5Al,Cu-Ni-Si alloys,92.25,0.5,0.0,0.0,0.0,0,0.0,0.0,0.1,0.0,0,0,0.15,0,0,0,0,6.0,0.0,0,0,1.0,0.0,0.0,0.0,0.0,0.0,1253.0,4.0,50.0,Y,823.0,8.0,Y,155.0,,,36.0,https://doi.org/10.1016/j.jallcom.2016.11.137
Cu-6Ni-1Si-0.5Al,Cu-Ni-Si alloys,92.25,0.5,0.0,0.0,0.0,0,0.0,0.0,0.1,0.0,0,0,0.15,0,0,0,0,6.0,0.0,0,0,1.0,0.0,0.0,0.0,0.0,0.0,1253.0,4.0,50.0,N,,,Y,296.0,,,30.0,https://doi.org/10.1016/j.jallcom.2016.11.137
Cu-6Ni-1Si-0.5Al,Cu-Ni-Si alloys,92.25,0.5,0.0,0.0,0.0,0,0.0,0.0,0.1,0.0,0,0,0.15,0,0,0,0,6.0,0.0,0,0,1.0,0.0,0.0,0.0,0.0,0.0,1253.0,4.0,50.0,Y,673.0,0.083,Y,320.0,,,32.0,https://doi.org/10.1016/j.jallcom.2016.11.137
Cu-6Ni-1Si-0.5Al,Cu-Ni-Si alloys,92.25,0.5,0.0,0.0,0.0,0,0.0,0.0,0.1,0.0,0,0,0.15,0,0,0,0,6.0,0.0,0,0,1.0,0.0,0.0,0.0,0.0,0.0,1253.0,4.0,50.0,Y,673.0,0.25,Y,316.0,,,33.0,https://doi.org/10.1016/j.jallcom.2016.11.137
Cu-6Ni-1Si-0.5Al,Cu-Ni-Si alloys,92.25,0.5,0.0,0.0,0.0,0,0.0,0.0,0.1,0.0,0,0,0.15,0,0,0,0,6.0,0.0,0,0,1.0,0.0,0.0,0.0,0.0,0.0,1253.0,4.0,50.0,Y,673.0,0.5,Y,316.0,,,34.0,https://doi.org/10.1016/j.jallcom.2016.11.137
Cu-6Ni-1Si-0.5Al,Cu-Ni-Si alloys,92.25,0.5,0.0,0.0,0.0,0,0.0,0.0,0.1,0.0,0,0,0.15,0,0,0,0,6.0,0.0,0,0,1.0,0.0,0.0,0.0,0.0,0.0,1253.0,4.0,50.0,Y,673.0,0.75,Y,314.0,,,34.0,https://doi.org/10.1016/j.jallcom.2016.11.137
Cu-6Ni-1Si-0.5Al,Cu-Ni-Si alloys,92.25,0.5,0.0,0.0,0.0,0,0.0,0.0,0.1,0.0,0,0,0.15,0,0,0,0,6.0,0.0,0,0,1.0,0.0,0.0,0.0,0.0,0.0,1253.0,4.0,50.0,Y,673.0,1.0,Y,313.0,,,34.0,https://doi.org/10.1016/j.jallcom.2016.11.137
Cu-6Ni-1Si-0.5Al,Cu-Ni-Si alloys,92.25,0.5,0.0,0.0,0.0,0,0.0,0.0,0.1,0.0,0,0,0.15,0,0,0,0,6.0,0.0,0,0,1.0,0.0,0.0,0.0,0.0,0.0,1253.0,4.0,50.0,Y,673.0,1.5,Y,312.0,,,35.0,https://doi.org/10.1016/j.jallcom.2016.11.137
Cu-6Ni-1Si-0.5Al,Cu-Ni-Si alloys,92.25,0.5,0.0,0.0,0.0,0,0.0,0.0,0.1,0.0,0,0,0.15,0,0,0,0,6.0,0.0,0,0,1.0,0.0,0.0,0.0,0.0,0.0,1253.0,4.0,50.0,Y,673.0,2.0,Y,306.0,,,35.0,https://doi.org/10.1016/j.jallcom.2016.11.137
Cu-6Ni-1Si-0.5Al,Cu-Ni-Si alloys,92.25,0.5,0.0,0.0,0.0,0,0.0,0.0,0.1,0.0,0,0,0.15,0,0,0,0,6.0,0.0,0,0,1.0,0.0,0.0,0.0,0.0,0.0,1253.0,4.0,50.0,Y,673.0,3.0,Y,301.0,,,36.0,https://doi.org/10.1016/j.jallcom.2016.11.137
Cu-6Ni-1Si-0.5Al,Cu-Ni-Si alloys,92.25,0.5,0.0,0.0,0.0,0,0.0,0.0,0.1,0.0,0,0,0.15,0,0,0,0,6.0,0.0,0,0,1.0,0.0,0.0,0.0,0.0,0.0,1253.0,4.0,50.0,Y,673.0,4.0,Y,302.0,,,37.0,https://doi.org/10.1016/j.jallcom.2016.11.137
Cu-6Ni-1Si-0.5Al,Cu-Ni-Si alloys,92.25,0.5,0.0,0.0,0.0,0,0.0,0.0,0.1,0.0,0,0,0.15,0,0,0,0,6.0,0.0,0,0,1.0,0.0,0.0,0.0,0.0,0.0,1253.0,4.0,50.0,Y,673.0,5.0,Y,300.0,,,37.0,https://doi.org/10.1016/j.jallcom.2016.11.137
Cu-6Ni-1Si-0.5Al,Cu-Ni-Si alloys,92.25,0.5,0.0,0.0,0.0,0,0.0,0.0,0.1,0.0,0,0,0.15,0,0,0,0,6.0,0.0,0,0,1.0,0.0,0.0,0.0,0.0,0.0,1253.0,4.0,50.0,Y,673.0,6.0,Y,296.0,,,37.0,https://doi.org/10.1016/j.jallcom.2016.11.137
Cu-6Ni-1Si-0.5Al,Cu-Ni-Si alloys,92.25,0.5,0.0,0.0,0.0,0,0.0,0.0,0.1,0.0,0,0,0.15,0,0,0,0,6.0,0.0,0,0,1.0,0.0,0.0,0.0,0.0,0.0,1253.0,4.0,50.0,Y,673.0,8.0,Y,296.0,,,38.0,https://doi.org/10.1016/j.jallcom.2016.11.137
Cu-6Ni-1Si-0.5Al,Cu-Ni-Si alloys,92.25,0.5,0.0,0.0,0.0,0,0.0,0.0,0.1,0.0,0,0,0.15,0,0,0,0,6.0,0.0,0,0,1.0,0.0,0.0,0.0,0.0,0.0,1253.0,4.0,50.0,Y,723.0,0.083,Y,310.0,,,34.0,https://doi.org/10.1016/j.jallcom.2016.11.137
Cu-6Ni-1Si-0.5Al,Cu-Ni-Si alloys,92.25,0.5,0.0,0.0,0.0,0,0.0,0.0,0.1,0.0,0,0,0.15,0,0,0,0,6.0,0.0,0,0,1.0,0.0,0.0,0.0,0.0,0.0,1253.0,4.0,50.0,Y,723.0,0.25,Y,305.0,,,35.0,https://doi.org/10.1016/j.jallcom.2016.11.137
Cu-6Ni-1Si-0.5Al,Cu-Ni-Si alloys,92.25,0.5,0.0,0.0,0.0,0,0.0,0.0,0.1,0.0,0,0,0.15,0,0,0,0,6.0,0.0,0,0,1.0,0.0,0.0,0.0,0.0,0.0,1253.0,4.0,50.0,Y,723.0,0.5,Y,297.0,,,35.0,https://doi.org/10.1016/j.jallcom.2016.11.137
Cu-6Ni-1Si-0.5Al,Cu-Ni-Si alloys,92.25,0.5,0.0,0.0,0.0,0,0.0,0.0,0.1,0.0,0,0,0.15,0,0,0,0,6.0,0.0,0,0,1.0,0.0,0.0,0.0,0.0,0.0,1253.0,4.0,50.0,Y,723.0,0.75,Y,292.0,,,36.0,https://doi.org/10.1016/j.jallcom.2016.11.137
Cu-6Ni-1Si-0.5Al,Cu-Ni-Si alloys,92.25,0.5,0.0,0.0,0.0,0,0.0,0.0,0.1,0.0,0,0,0.15,0,0,0,0,6.0,0.0,0,0,1.0,0.0,0.0,0.0,0.0,0.0,1253.0,4.0,50.0,Y,723.0,1.0,Y,290.0,,,36.0,https://doi.org/10.1016/j.jallcom.2016.11.137
Cu-6Ni-1Si-0.5Al,Cu-Ni-Si alloys,92.25,0.5,0.0,0.0,0.0,0,0.0,0.0,0.1,0.0,0,0,0.15,0,0,0,0,6.0,0.0,0,0,1.0,0.0,0.0,0.0,0.0,0.0,1253.0,4.0,50.0,Y,723.0,1.5,Y,284.0,,,36.0,https://doi.org/10.1016/j.jallcom.2016.11.137
Cu-6Ni-1Si-0.5Al,Cu-Ni-Si alloys,92.25,0.5,0.0,0.0,0.0,0,0.0,0.0,0.1,0.0,0,0,0.15,0,0,0,0,6.0,0.0,0,0,1.0,0.0,0.0,0.0,0.0,0.0,1253.0,4.0,50.0,Y,723.0,2.0,Y,280.0,,,37.0,https://doi.org/10.1016/j.jallcom.2016.11.137
Cu-6Ni-1Si-0.5Al,Cu-Ni-Si alloys,92.25,0.5,0.0,0.0,0.0,0,0.0,0.0,0.1,0.0,0,0,0.15,0,0,0,0,6.0,0.0,0,0,1.0,0.0,0.0,0.0,0.0,0.0,1253.0,4.0,50.0,Y,723.0,3.0,Y,272.0,,,38.0,https://doi.org/10.1016/j.jallcom.2016.11.137
Cu-6Ni-1Si-0.5Al,Cu-Ni-Si alloys,92.25,0.5,0.0,0.0,0.0,0,0.0,0.0,0.1,0.0,0,0,0.15,0,0,0,0,6.0,0.0,0,0,1.0,0.0,0.0,0.0,0.0,0.0,1253.0,4.0,50.0,Y,723.0,4.0,Y,262.0,,,38.0,https://doi.org/10.1016/j.jallcom.2016.11.137
Cu-6Ni-1Si-0.5Al,Cu-Ni-Si alloys,92.25,0.5,0.0,0.0,0.0,0,0.0,0.0,0.1,0.0,0,0,0.15,0,0,0,0,6.0,0.0,0,0,1.0,0.0,0.0,0.0,0.0,0.0,1253.0,4.0,50.0,Y,723.0,5.0,Y,262.0,,,39.0,https://doi.org/10.1016/j.jallcom.2016.11.137
Cu-6Ni-1Si-0.5Al,Cu-Ni-Si alloys,92.25,0.5,0.0,0.0,0.0,0,0.0,0.0,0.1,0.0,0,0,0.15,0,0,0,0,6.0,0.0,0,0,1.0,0.0,0.0,0.0,0.0,0.0,1253.0,4.0,50.0,Y,723.0,6.0,Y,256.0,,,40.0,https://doi.org/10.1016/j.jallcom.2016.11.137
Cu-6Ni-1Si-0.5Al,Cu-Ni-Si alloys,92.25,0.5,0.0,0.0,0.0,0,0.0,0.0,0.1,0.0,0,0,0.15,0,0,0,0,6.0,0.0,0,0,1.0,0.0,0.0,0.0,0.0,0.0,1253.0,4.0,50.0,Y,723.0,8.0,Y,248.0,,,41.0,https://doi.org/10.1016/j.jallcom.2016.11.137
Cu-6Ni-1Si-0.5Al,Cu-Ni-Si alloys,92.25,0.5,0.0,0.0,0.0,0,0.0,0.0,0.1,0.0,0,0,0.15,0,0,0,0,6.0,0.0,0,0,1.0,0.0,0.0,0.0,0.0,0.0,1253.0,4.0,50.0,Y,773.0,0.083,Y,286.0,,,33.0,https://doi.org/10.1016/j.jallcom.2016.11.137
Cu-6Ni-1Si-0.5Al,Cu-Ni-Si alloys,92.25,0.5,0.0,0.0,0.0,0,0.0,0.0,0.1,0.0,0,0,0.15,0,0,0,0,6.0,0.0,0,0,1.0,0.0,0.0,0.0,0.0,0.0,1253.0,4.0,50.0,Y,773.0,0.25,Y,280.0,,,35.0,https://doi.org/10.1016/j.jallcom.2016.11.137
Cu-6Ni-1Si-0.5Al,Cu-Ni-Si alloys,92.25,0.5,0.0,0.0,0.0,0,0.0,0.0,0.1,0.0,0,0,0.15,0,0,0,0,6.0,0.0,0,0,1.0,0.0,0.0,0.0,0.0,0.0,1253.0,4.0,50.0,Y,773.0,0.5,Y,272.0,,,35.0,https://doi.org/10.1016/j.jallcom.2016.11.137
Cu-6Ni-1Si-0.5Al,Cu-Ni-Si alloys,92.25,0.5,0.0,0.0,0.0,0,0.0,0.0,0.1,0.0,0,0,0.15,0,0,0,0,6.0,0.0,0,0,1.0,0.0,0.0,0.0,0.0,0.0,1253.0,4.0,50.0,Y,773.0,0.75,Y,263.0,,,35.0,https://doi.org/10.1016/j.jallcom.2016.11.137
Cu-6Ni-1Si-0.5Al,Cu-Ni-Si alloys,92.25,0.5,0.0,0.0,0.0,0,0.0,0.0,0.1,0.0,0,0,0.15,0,0,0,0,6.0,0.0,0,0,1.0,0.0,0.0,0.0,0.0,0.0,1253.0,4.0,50.0,Y,773.0,1.0,Y,260.0,,,36.0,https://doi.org/10.1016/j.jallcom.2016.11.137
Cu-6Ni-1Si-0.5Al,Cu-Ni-Si alloys,92.25,0.5,0.0,0.0,0.0,0,0.0,0.0,0.1,0.0,0,0,0.15,0,0,0,0,6.0,0.0,0,0,1.0,0.0,0.0,0.0,0.0,0.0,1253.0,4.0,50.0,Y,773.0,1.5,Y,248.0,,,37.0,https://doi.org/10.1016/j.jallcom.2016.11.137
Cu-6Ni-1Si-0.5Al,Cu-Ni-Si alloys,92.25,0.5,0.0,0.0,0.0,0,0.0,0.0,0.1,0.0,0,0,0.15,0,0,0,0,6.0,0.0,0,0,1.0,0.0,0.0,0.0,0.0,0.0,1253.0,4.0,50.0,Y,773.0,2.0,Y,241.0,,,37.0,https://doi.org/10.1016/j.jallcom.2016.11.137
Cu-6Ni-1Si-0.5Al,Cu-Ni-Si alloys,92.25,0.5,0.0,0.0,0.0,0,0.0,0.0,0.1,0.0,0,0,0.15,0,0,0,0,6.0,0.0,0,0,1.0,0.0,0.0,0.0,0.0,0.0,1253.0,4.0,50.0,Y,773.0,3.0,Y,233.0,,,38.0,https://doi.org/10.1016/j.jallcom.2016.11.137
Cu-6Ni-1Si-0.5Al,Cu-Ni-Si alloys,92.25,0.5,0.0,0.0,0.0,0,0.0,0.0,0.1,0.0,0,0,0.15,0,0,0,0,6.0,0.0,0,0,1.0,0.0,0.0,0.0,0.0,0.0,1253.0,4.0,50.0,Y,773.0,4.0,Y,217.0,,,40.0,https://doi.org/10.1016/j.jallcom.2016.11.137
Cu-6Ni-1Si-0.5Al,Cu-Ni-Si alloys,92.25,0.5,0.0,0.0,0.0,0,0.0,0.0,0.1,0.0,0,0,0.15,0,0,0,0,6.0,0.0,0,0,1.0,0.0,0.0,0.0,0.0,0.0,1253.0,4.0,50.0,Y,773.0,5.0,Y,205.0,,,41.0,https://doi.org/10.1016/j.jallcom.2016.11.137
Cu-6Ni-1Si-0.5Al,Cu-Ni-Si alloys,92.25,0.5,0.0,0.0,0.0,0,0.0,0.0,0.1,0.0,0,0,0.15,0,0,0,0,6.0,0.0,0,0,1.0,0.0,0.0,0.0,0.0,0.0,1253.0,4.0,50.0,Y,773.0,6.0,Y,196.0,,,42.0,https://doi.org/10.1016/j.jallcom.2016.11.137
Cu-6Ni-1Si-0.5Al,Cu-Ni-Si alloys,92.25,0.5,0.0,0.0,0.0,0,0.0,0.0,0.1,0.0,0,0,0.15,0,0,0,0,6.0,0.0,0,0,1.0,0.0,0.0,0.0,0.0,0.0,1253.0,4.0,50.0,Y,773.0,8.0,Y,171.0,,,43.0,https://doi.org/10.1016/j.jallcom.2016.11.137
Cu-6Ni-1Si-0.5Al,Cu-Ni-Si alloys,92.25,0.5,0.0,0.0,0.0,0,0.0,0.0,0.1,0.0,0,0,0.15,0,0,0,0,6.0,0.0,0,0,1.0,0.0,0.0,0.0,0.0,0.0,1253.0,4.0,50.0,Y,823.0,0.083,Y,264.0,,,33.0,https://doi.org/10.1016/j.jallcom.2016.11.137
Cu-6Ni-1Si-0.5Al,Cu-Ni-Si alloys,92.25,0.5,0.0,0.0,0.0,0,0.0,0.0,0.1,0.0,0,0,0.15,0,0,0,0,6.0,0.0,0,0,1.0,0.0,0.0,0.0,0.0,0.0,1253.0,4.0,50.0,Y,823.0,0.25,Y,223.0,,,34.0,https://doi.org/10.1016/j.jallcom.2016.11.137
Cu-6Ni-1Si-0.5Al,Cu-Ni-Si alloys,92.25,0.5,0.0,0.0,0.0,0,0.0,0.0,0.1,0.0,0,0,0.15,0,0,0,0,6.0,0.0,0,0,1.0,0.0,0.0,0.0,0.0,0.0,1253.0,4.0,50.0,Y,823.0,0.5,Y,204.0,,,36.0,https://doi.org/10.1016/j.jallcom.2016.11.137
Cu-6Ni-1Si-0.5Al,Cu-Ni-Si alloys,92.25,0.5,0.0,0.0,0.0,0,0.0,0.0,0.1,0.0,0,0,0.15,0,0,0,0,6.0,0.0,0,0,1.0,0.0,0.0,0.0,0.0,0.0,1253.0,4.0,50.0,Y,823.0,0.75,Y,193.0,,,36.0,https://doi.org/10.1016/j.jallcom.2016.11.137
Cu-6Ni-1Si-0.5Al,Cu-Ni-Si alloys,92.25,0.5,0.0,0.0,0.0,0,0.0,0.0,0.1,0.0,0,0,0.15,0,0,0,0,6.0,0.0,0,0,1.0,0.0,0.0,0.0,0.0,0.0,1253.0,4.0,50.0,Y,823.0,1.0,Y,192.0,,,37.0,https://doi.org/10.1016/j.jallcom.2016.11.137
Cu-6Ni-1Si-0.5Al,Cu-Ni-Si alloys,92.25,0.5,0.0,0.0,0.0,0,0.0,0.0,0.1,0.0,0,0,0.15,0,0,0,0,6.0,0.0,0,0,1.0,0.0,0.0,0.0,0.0,0.0,1253.0,4.0,50.0,Y,823.0,1.5,Y,191.0,,,38.0,https://doi.org/10.1016/j.jallcom.2016.11.137
Cu-6Ni-1Si-0.5Al,Cu-Ni-Si alloys,92.25,0.5,0.0,0.0,0.0,0,0.0,0.0,0.1,0.0,0,0,0.15,0,0,0,0,6.0,0.0,0,0,1.0,0.0,0.0,0.0,0.0,0.0,1253.0,4.0,50.0,Y,823.0,2.0,Y,182.0,,,38.0,https://doi.org/10.1016/j.jallcom.2016.11.137
Cu-6Ni-1Si-0.5Al,Cu-Ni-Si alloys,92.25,0.5,0.0,0.0,0.0,0,0.0,0.0,0.1,0.0,0,0,0.15,0,0,0,0,6.0,0.0,0,0,1.0,0.0,0.0,0.0,0.0,0.0,1253.0,4.0,50.0,Y,823.0,3.0,Y,173.0,,,38.0,https://doi.org/10.1016/j.jallcom.2016.11.137
Cu-6Ni-1Si-0.5Al,Cu-Ni-Si alloys,92.25,0.5,0.0,0.0,0.0,0,0.0,0.0,0.1,0.0,0,0,0.15,0,0,0,0,6.0,0.0,0,0,1.0,0.0,0.0,0.0,0.0,0.0,1253.0,4.0,50.0,Y,823.0,4.0,Y,170.0,,,38.0,https://doi.org/10.1016/j.jallcom.2016.11.137
Cu-6Ni-1Si-0.5Al,Cu-Ni-Si alloys,92.25,0.5,0.0,0.0,0.0,0,0.0,0.0,0.1,0.0,0,0,0.15,0,0,0,0,6.0,0.0,0,0,1.0,0.0,0.0,0.0,0.0,0.0,1253.0,4.0,50.0,Y,823.0,5.0,Y,166.0,,,38.0,https://doi.org/10.1016/j.jallcom.2016.11.137
Cu-6Ni-1Si-0.5Al,Cu-Ni-Si alloys,92.25,0.5,0.0,0.0,0.0,0,0.0,0.0,0.1,0.0,0,0,0.15,0,0,0,0,6.0,0.0,0,0,1.0,0.0,0.0,0.0,0.0,0.0,1253.0,4.0,50.0,Y,823.0,6.0,Y,161.0,,,38.0,https://doi.org/10.1016/j.jallcom.2016.11.137
Cu-6Ni-1Si-0.5Al,Cu-Ni-Si alloys,92.25,0.5,0.0,0.0,0.0,0,0.0,0.0,0.1,0.0,0,0,0.15,0,0,0,0,6.0,0.0,0,0,1.0,0.0,0.0,0.0,0.0,0.0,1253.0,4.0,50.0,Y,823.0,8.0,Y,157.0,,,38.0,https://doi.org/10.1016/j.jallcom.2016.11.137
Cu-6Ni-1Si-0.5Al,Cu-Ni-Si alloys,92.25,0.5,0.0,0.0,0.0,0,0.0,0.0,0.1,0.0,0,0,0.15,0,0,0,0,6.0,0.0,0,0,1.0,0.0,0.0,0.0,0.0,0.0,1253.0,4.0,50.0,N,,,Y,275.0,,,31.0,https://doi.org/10.1016/j.jallcom.2016.11.137
Cu-6Ni-1Si-0.5Al,Cu-Ni-Si alloys,92.25,0.5,0.0,0.0,0.0,0,0.0,0.0,0.1,0.0,0,0,0.15,0,0,0,0,6.0,0.0,0,0,1.0,0.0,0.0,0.0,0.0,0.0,1253.0,4.0,50.0,Y,673.0,0.083,Y,289.0,,,34.0,https://doi.org/10.1016/j.jallcom.2016.11.137
Cu-6Ni-1Si-0.5Al,Cu-Ni-Si alloys,92.25,0.5,0.0,0.0,0.0,0,0.0,0.0,0.1,0.0,0,0,0.15,0,0,0,0,6.0,0.0,0,0,1.0,0.0,0.0,0.0,0.0,0.0,1253.0,4.0,50.0,Y,673.0,0.25,Y,290.0,,,35.0,https://doi.org/10.1016/j.jallcom.2016.11.137
Cu-6Ni-1Si-0.5Al,Cu-Ni-Si alloys,92.25,0.5,0.0,0.0,0.0,0,0.0,0.0,0.1,0.0,0,0,0.15,0,0,0,0,6.0,0.0,0,0,1.0,0.0,0.0,0.0,0.0,0.0,1253.0,4.0,50.0,Y,673.0,0.5,Y,289.0,,,36.0,https://doi.org/10.1016/j.jallcom.2016.11.137
Cu-6Ni-1Si-0.5Al,Cu-Ni-Si alloys,92.25,0.5,0.0,0.0,0.0,0,0.0,0.0,0.1,0.0,0,0,0.15,0,0,0,0,6.0,0.0,0,0,1.0,0.0,0.0,0.0,0.0,0.0,1253.0,4.0,50.0,Y,673.0,0.75,Y,284.0,,,36.0,https://doi.org/10.1016/j.jallcom.2016.11.137
Cu-6Ni-1Si-0.5Al,Cu-Ni-Si alloys,92.25,0.5,0.0,0.0,0.0,0,0.0,0.0,0.1,0.0,0,0,0.15,0,0,0,0,6.0,0.0,0,0,1.0,0.0,0.0,0.0,0.0,0.0,1253.0,4.0,50.0,Y,673.0,1.0,Y,285.0,,,37.0,https://doi.org/10.1016/j.jallcom.2016.11.137
Cu-6Ni-1Si-0.5Al,Cu-Ni-Si alloys,92.25,0.5,0.0,0.0,0.0,0,0.0,0.0,0.1,0.0,0,0,0.15,0,0,0,0,6.0,0.0,0,0,1.0,0.0,0.0,0.0,0.0,0.0,1253.0,4.0,50.0,Y,673.0,1.5,Y,281.0,,,37.0,https://doi.org/10.1016/j.jallcom.2016.11.137
Cu-6Ni-1Si-0.5Al,Cu-Ni-Si alloys,92.25,0.5,0.0,0.0,0.0,0,0.0,0.0,0.1,0.0,0,0,0.15,0,0,0,0,6.0,0.0,0,0,1.0,0.0,0.0,0.0,0.0,0.0,1253.0,4.0,50.0,Y,673.0,2.0,Y,283.0,,,37.0,https://doi.org/10.1016/j.jallcom.2016.11.137
Cu-6Ni-1Si-0.5Al,Cu-Ni-Si alloys,92.25,0.5,0.0,0.0,0.0,0,0.0,0.0,0.1,0.0,0,0,0.15,0,0,0,0,6.0,0.0,0,0,1.0,0.0,0.0,0.0,0.0,0.0,1253.0,4.0,50.0,Y,673.0,3.0,Y,279.0,,,38.0,https://doi.org/10.1016/j.jallcom.2016.11.137
Cu-6Ni-1Si-0.5Al,Cu-Ni-Si alloys,92.25,0.5,0.0,0.0,0.0,0,0.0,0.0,0.1,0.0,0,0,0.15,0,0,0,0,6.0,0.0,0,0,1.0,0.0,0.0,0.0,0.0,0.0,1253.0,4.0,50.0,Y,673.0,4.0,Y,280.0,,,39.0,https://doi.org/10.1016/j.jallcom.2016.11.137
Cu-6Ni-1Si-0.5Al,Cu-Ni-Si alloys,92.25,0.5,0.0,0.0,0.0,0,0.0,0.0,0.1,0.0,0,0,0.15,0,0,0,0,6.0,0.0,0,0,1.0,0.0,0.0,0.0,0.0,0.0,1253.0,4.0,50.0,Y,673.0,5.0,Y,277.0,,,39.0,https://doi.org/10.1016/j.jallcom.2016.11.137
Cu-6Ni-1Si-0.5Al,Cu-Ni-Si alloys,92.25,0.5,0.0,0.0,0.0,0,0.0,0.0,0.1,0.0,0,0,0.15,0,0,0,0,6.0,0.0,0,0,1.0,0.0,0.0,0.0,0.0,0.0,1253.0,4.0,50.0,Y,673.0,6.0,Y,276.0,,,39.0,https://doi.org/10.1016/j.jallcom.2016.11.137
Cu-6Ni-1Si-0.5Al,Cu-Ni-Si alloys,92.25,0.5,0.0,0.0,0.0,0,0.0,0.0,0.1,0.0,0,0,0.15,0,0,0,0,6.0,0.0,0,0,1.0,0.0,0.0,0.0,0.0,0.0,1253.0,4.0,50.0,Y,673.0,8.0,Y,270.0,,,40.0,https://doi.org/10.1016/j.jallcom.2016.11.137
Cu-6Ni-1Si-0.5Al,Cu-Ni-Si alloys,92.25,0.5,0.0,0.0,0.0,0,0.0,0.0,0.1,0.0,0,0,0.15,0,0,0,0,6.0,0.0,0,0,1.0,0.0,0.0,0.0,0.0,0.0,1253.0,4.0,50.0,Y,723.0,0.083,Y,290.0,,,34.0,https://doi.org/10.1016/j.jallcom.2016.11.137
Cu-6Ni-1Si-0.5Al,Cu-Ni-Si alloys,92.25,0.5,0.0,0.0,0.0,0,0.0,0.0,0.1,0.0,0,0,0.15,0,0,0,0,6.0,0.0,0,0,1.0,0.0,0.0,0.0,0.0,0.0,1253.0,4.0,50.0,Y,723.0,0.25,Y,286.0,,,36.0,https://doi.org/10.1016/j.jallcom.2016.11.137
Cu-6Ni-1Si-0.5Al,Cu-Ni-Si alloys,92.25,0.5,0.0,0.0,0.0,0,0.0,0.0,0.1,0.0,0,0,0.15,0,0,0,0,6.0,0.0,0,0,1.0,0.0,0.0,0.0,0.0,0.0,1253.0,4.0,50.0,Y,723.0,0.5,Y,279.0,,,36.0,https://doi.org/10.1016/j.jallcom.2016.11.137
Cu-6Ni-1Si-0.5Al,Cu-Ni-Si alloys,92.25,0.5,0.0,0.0,0.0,0,0.0,0.0,0.1,0.0,0,0,0.15,0,0,0,0,6.0,0.0,0,0,1.0,0.0,0.0,0.0,0.0,0.0,1253.0,4.0,50.0,Y,723.0,0.75,Y,278.0,,,36.0,https://doi.org/10.1016/j.jallcom.2016.11.137
Cu-6Ni-1Si-0.5Al,Cu-Ni-Si alloys,92.25,0.5,0.0,0.0,0.0,0,0.0,0.0,0.1,0.0,0,0,0.15,0,0,0,0,6.0,0.0,0,0,1.0,0.0,0.0,0.0,0.0,0.0,1253.0,4.0,50.0,Y,723.0,1.0,Y,277.0,,,37.0,https://doi.org/10.1016/j.jallcom.2016.11.137
Cu-6Ni-1Si-0.5Al,Cu-Ni-Si alloys,92.25,0.5,0.0,0.0,0.0,0,0.0,0.0,0.1,0.0,0,0,0.15,0,0,0,0,6.0,0.0,0,0,1.0,0.0,0.0,0.0,0.0,0.0,1253.0,4.0,50.0,Y,723.0,1.5,Y,273.0,,,37.0,https://doi.org/10.1016/j.jallcom.2016.11.137
Cu-6Ni-1Si-0.5Al,Cu-Ni-Si alloys,92.25,0.5,0.0,0.0,0.0,0,0.0,0.0,0.1,0.0,0,0,0.15,0,0,0,0,6.0,0.0,0,0,1.0,0.0,0.0,0.0,0.0,0.0,1253.0,4.0,50.0,Y,723.0,2.0,Y,272.0,,,38.0,https://doi.org/10.1016/j.jallcom.2016.11.137
Cu-6Ni-1Si-0.5Al,Cu-Ni-Si alloys,92.25,0.5,0.0,0.0,0.0,0,0.0,0.0,0.1,0.0,0,0,0.15,0,0,0,0,6.0,0.0,0,0,1.0,0.0,0.0,0.0,0.0,0.0,1253.0,4.0,50.0,Y,723.0,3.0,Y,270.0,,,38.0,https://doi.org/10.1016/j.jallcom.2016.11.137
Cu-6Ni-1Si-0.5Al,Cu-Ni-Si alloys,92.25,0.5,0.0,0.0,0.0,0,0.0,0.0,0.1,0.0,0,0,0.15,0,0,0,0,6.0,0.0,0,0,1.0,0.0,0.0,0.0,0.0,0.0,1253.0,4.0,50.0,Y,723.0,4.0,Y,264.0,,,39.0,https://doi.org/10.1016/j.jallcom.2016.11.137
Cu-6Ni-1Si-0.5Al,Cu-Ni-Si alloys,92.25,0.5,0.0,0.0,0.0,0,0.0,0.0,0.1,0.0,0,0,0.15,0,0,0,0,6.0,0.0,0,0,1.0,0.0,0.0,0.0,0.0,0.0,1253.0,4.0,50.0,Y,723.0,5.0,Y,261.0,,,40.0,https://doi.org/10.1016/j.jallcom.2016.11.137
Cu-6Ni-1Si-0.5Al,Cu-Ni-Si alloys,92.25,0.5,0.0,0.0,0.0,0,0.0,0.0,0.1,0.0,0,0,0.15,0,0,0,0,6.0,0.0,0,0,1.0,0.0,0.0,0.0,0.0,0.0,1253.0,4.0,50.0,Y,723.0,6.0,Y,255.0,,,40.0,https://doi.org/10.1016/j.jallcom.2016.11.137
Cu-6Ni-1Si-0.5Al,Cu-Ni-Si alloys,92.25,0.5,0.0,0.0,0.0,0,0.0,0.0,0.1,0.0,0,0,0.15,0,0,0,0,6.0,0.0,0,0,1.0,0.0,0.0,0.0,0.0,0.0,1253.0,4.0,50.0,Y,723.0,8.0,Y,244.0,,,41.0,https://doi.org/10.1016/j.jallcom.2016.11.137
Cu-6Ni-1Si-0.5Al,Cu-Ni-Si alloys,92.25,0.5,0.0,0.0,0.0,0,0.0,0.0,0.1,0.0,0,0,0.15,0,0,0,0,6.0,0.0,0,0,1.0,0.0,0.0,0.0,0.0,0.0,1253.0,4.0,50.0,Y,773.0,0.083,Y,302.0,,,31.0,https://doi.org/10.1016/j.jallcom.2016.11.137
Cu-6Ni-1Si-0.5Al,Cu-Ni-Si alloys,92.25,0.5,0.0,0.0,0.0,0,0.0,0.0,0.1,0.0,0,0,0.15,0,0,0,0,6.0,0.0,0,0,1.0,0.0,0.0,0.0,0.0,0.0,1253.0,4.0,50.0,Y,773.0,0.25,Y,291.0,,,32.0,https://doi.org/10.1016/j.jallcom.2016.11.137
Cu-6Ni-1Si-0.5Al,Cu-Ni-Si alloys,92.25,0.5,0.0,0.0,0.0,0,0.0,0.0,0.1,0.0,0,0,0.15,0,0,0,0,6.0,0.0,0,0,1.0,0.0,0.0,0.0,0.0,0.0,1253.0,4.0,50.0,Y,773.0,0.5,Y,275.0,,,34.0,https://doi.org/10.1016/j.jallcom.2016.11.137
Cu-6Ni-1Si-0.5Al,Cu-Ni-Si alloys,92.25,0.5,0.0,0.0,0.0,0,0.0,0.0,0.1,0.0,0,0,0.15,0,0,0,0,6.0,0.0,0,0,1.0,0.0,0.0,0.0,0.0,0.0,1253.0,4.0,50.0,Y,773.0,0.75,Y,264.0,,,35.0,https://doi.org/10.1016/j.jallcom.2016.11.137
Cu-6Ni-1Si-0.5Al,Cu-Ni-Si alloys,92.25,0.5,0.0,0.0,0.0,0,0.0,0.0,0.1,0.0,0,0,0.15,0,0,0,0,6.0,0.0,0,0,1.0,0.0,0.0,0.0,0.0,0.0,1253.0,4.0,50.0,Y,773.0,1.0,Y,254.0,,,36.0,https://doi.org/10.1016/j.jallcom.2016.11.137
Cu-6Ni-1Si-0.5Al,Cu-Ni-Si alloys,92.25,0.5,0.0,0.0,0.0,0,0.0,0.0,0.1,0.0,0,0,0.15,0,0,0,0,6.0,0.0,0,0,1.0,0.0,0.0,0.0,0.0,0.0,1253.0,4.0,50.0,Y,773.0,1.5,Y,241.0,,,37.0,https://doi.org/10.1016/j.jallcom.2016.11.137
Cu-6Ni-1Si-0.5Al,Cu-Ni-Si alloys,92.25,0.5,0.0,0.0,0.0,0,0.0,0.0,0.1,0.0,0,0,0.15,0,0,0,0,6.0,0.0,0,0,1.0,0.0,0.0,0.0,0.0,0.0,1253.0,4.0,50.0,Y,773.0,2.0,Y,229.0,,,38.0,https://doi.org/10.1016/j.jallcom.2016.11.137
Cu-6Ni-1Si-0.5Al,Cu-Ni-Si alloys,92.25,0.5,0.0,0.0,0.0,0,0.0,0.0,0.1,0.0,0,0,0.15,0,0,0,0,6.0,0.0,0,0,1.0,0.0,0.0,0.0,0.0,0.0,1253.0,4.0,50.0,Y,773.0,3.0,Y,216.0,,,40.0,https://doi.org/10.1016/j.jallcom.2016.11.137
Cu-6Ni-1Si-0.5Al,Cu-Ni-Si alloys,92.25,0.5,0.0,0.0,0.0,0,0.0,0.0,0.1,0.0,0,0,0.15,0,0,0,0,6.0,0.0,0,0,1.0,0.0,0.0,0.0,0.0,0.0,1253.0,4.0,50.0,Y,773.0,4.0,Y,205.0,,,41.0,https://doi.org/10.1016/j.jallcom.2016.11.137
Cu-6Ni-1Si-0.5Al,Cu-Ni-Si alloys,92.25,0.5,0.0,0.0,0.0,0,0.0,0.0,0.1,0.0,0,0,0.15,0,0,0,0,6.0,0.0,0,0,1.0,0.0,0.0,0.0,0.0,0.0,1253.0,4.0,50.0,Y,773.0,5.0,Y,193.0,,,41.0,https://doi.org/10.1016/j.jallcom.2016.11.137
Cu-6Ni-1Si-0.5Al,Cu-Ni-Si alloys,92.25,0.5,0.0,0.0,0.0,0,0.0,0.0,0.1,0.0,0,0,0.15,0,0,0,0,6.0,0.0,0,0,1.0,0.0,0.0,0.0,0.0,0.0,1253.0,4.0,50.0,Y,773.0,6.0,Y,184.0,,,42.0,https://doi.org/10.1016/j.jallcom.2016.11.137
Cu-6Ni-1Si-0.5Al,Cu-Ni-Si alloys,92.25,0.5,0.0,0.0,0.0,0,0.0,0.0,0.1,0.0,0,0,0.15,0,0,0,0,6.0,0.0,0,0,1.0,0.0,0.0,0.0,0.0,0.0,1253.0,4.0,50.0,Y,773.0,8.0,Y,164.0,,,42.0,https://doi.org/10.1016/j.jallcom.2016.11.137
Cu-6Ni-1Si-0.5Al,Cu-Ni-Si alloys,92.25,0.5,0.0,0.0,0.0,0,0.0,0.0,0.1,0.0,0,0,0.15,0,0,0,0,6.0,0.0,0,0,1.0,0.0,0.0,0.0,0.0,0.0,1253.0,4.0,50.0,Y,823.0,0.083,Y,254.0,,,34.0,https://doi.org/10.1016/j.jallcom.2016.11.137
Cu-6Ni-1Si-0.5Al,Cu-Ni-Si alloys,92.25,0.5,0.0,0.0,0.0,0,0.0,0.0,0.1,0.0,0,0,0.15,0,0,0,0,6.0,0.0,0,0,1.0,0.0,0.0,0.0,0.0,0.0,1253.0,4.0,50.0,Y,823.0,0.25,Y,219.0,,,35.0,https://doi.org/10.1016/j.jallcom.2016.11.137
Cu-6Ni-1Si-0.5Al,Cu-Ni-Si alloys,92.25,0.5,0.0,0.0,0.0,0,0.0,0.0,0.1,0.0,0,0,0.15,0,0,0,0,6.0,0.0,0,0,1.0,0.0,0.0,0.0,0.0,0.0,1253.0,4.0,50.0,Y,823.0,0.5,Y,205.0,,,36.0,https://doi.org/10.1016/j.jallcom.2016.11.137
Cu-6Ni-1Si-0.5Al,Cu-Ni-Si alloys,92.25,0.5,0.0,0.0,0.0,0,0.0,0.0,0.1,0.0,0,0,0.15,0,0,0,0,6.0,0.0,0,0,1.0,0.0,0.0,0.0,0.0,0.0,1253.0,4.0,50.0,Y,823.0,0.75,Y,202.0,,,37.0,https://doi.org/10.1016/j.jallcom.2016.11.137
Cu-6Ni-1Si-0.5Al,Cu-Ni-Si alloys,92.25,0.5,0.0,0.0,0.0,0,0.0,0.0,0.1,0.0,0,0,0.15,0,0,0,0,6.0,0.0,0,0,1.0,0.0,0.0,0.0,0.0,0.0,1253.0,4.0,50.0,Y,823.0,1.0,Y,197.0,,,37.0,https://doi.org/10.1016/j.jallcom.2016.11.137
Cu-6Ni-1Si-0.5Al,Cu-Ni-Si alloys,92.25,0.5,0.0,0.0,0.0,0,0.0,0.0,0.1,0.0,0,0,0.15,0,0,0,0,6.0,0.0,0,0,1.0,0.0,0.0,0.0,0.0,0.0,1253.0,4.0,50.0,Y,823.0,1.5,Y,189.0,,,38.0,https://doi.org/10.1016/j.jallcom.2016.11.137
Cu-6Ni-1Si-0.5Al,Cu-Ni-Si alloys,92.25,0.5,0.0,0.0,0.0,0,0.0,0.0,0.1,0.0,0,0,0.15,0,0,0,0,6.0,0.0,0,0,1.0,0.0,0.0,0.0,0.0,0.0,1253.0,4.0,50.0,Y,823.0,2.0,Y,181.0,,,38.0,https://doi.org/10.1016/j.jallcom.2016.11.137
Cu-6Ni-1Si-0.5Al,Cu-Ni-Si alloys,92.25,0.5,0.0,0.0,0.0,0,0.0,0.0,0.1,0.0,0,0,0.15,0,0,0,0,6.0,0.0,0,0,1.0,0.0,0.0,0.0,0.0,0.0,1253.0,4.0,50.0,Y,823.0,3.0,Y,175.0,,,39.0,https://doi.org/10.1016/j.jallcom.2016.11.137
Cu-6Ni-1Si-0.5Al,Cu-Ni-Si alloys,92.25,0.5,0.0,0.0,0.0,0,0.0,0.0,0.1,0.0,0,0,0.15,0,0,0,0,6.0,0.0,0,0,1.0,0.0,0.0,0.0,0.0,0.0,1253.0,4.0,50.0,Y,823.0,4.0,Y,170.0,,,39.0,https://doi.org/10.1016/j.jallcom.2016.11.137
Cu-6Ni-1Si-0.5Al,Cu-Ni-Si alloys,92.25,0.5,0.0,0.0,0.0,0,0.0,0.0,0.1,0.0,0,0,0.15,0,0,0,0,6.0,0.0,0,0,1.0,0.0,0.0,0.0,0.0,0.0,1253.0,4.0,50.0,Y,823.0,5.0,Y,163.0,,,39.0,https://doi.org/10.1016/j.jallcom.2016.11.137
Cu-6Ni-1Si-0.5Al,Cu-Ni-Si alloys,92.25,0.5,0.0,0.0,0.0,0,0.0,0.0,0.1,0.0,0,0,0.15,0,0,0,0,6.0,0.0,0,0,1.0,0.0,0.0,0.0,0.0,0.0,1253.0,4.0,50.0,Y,823.0,6.0,Y,158.0,,,39.0,https://doi.org/10.1016/j.jallcom.2016.11.137
Cu-6Ni-1Si-0.5Al,Cu-Ni-Si alloys,92.25,0.5,0.0,0.0,0.0,0,0.0,0.0,0.1,0.0,0,0,0.15,0,0,0,0,6.0,0.0,0,0,1.0,0.0,0.0,0.0,0.0,0.0,1253.0,4.0,50.0,Y,823.0,8.0,Y,155.0,,,39.0,https://doi.org/10.1016/j.jallcom.2016.11.137
Cu-3.2Ni-1.1Si,Cu-Ni-Si alloys,95.565,0.0,0.0,0.0,0.0,0,0.0,0.0,0.0,0.0,0,0,0.0,0,0,0,0,3.3,0.0,0,0,1.135,0.0,0.0,0.0,0.0,0.0,1173.0,1.0,0.0,N,,,N,91.0,,,13.0,https://doi.org/10.3390/ma12132076
Cu-3.2Ni-1.1Si,Cu-Ni-Si alloys,95.565,0.0,0.0,0.0,0.0,0,0.0,0.0,0.0,0.0,0,0,0.0,0,0,0,0,3.3,0.0,0,0,1.135,0.0,0.0,0.0,0.0,0.0,1173.0,1.0,0.0,Y,773.0,1.0,N,185.0,,,19.0,https://doi.org/10.3390/ma12132076
Cu-3.2Ni-1.1Si,Cu-Ni-Si alloys,95.565,0.0,0.0,0.0,0.0,0,0.0,0.0,0.0,0.0,0,0,0.0,0,0,0,0,3.3,0.0,0,0,1.135,0.0,0.0,0.0,0.0,0.0,1173.0,1.0,0.0,Y,773.0,2.0,N,211.0,,,19.0,https://doi.org/10.3390/ma12132076
Cu-3.2Ni-1.1Si,Cu-Ni-Si alloys,95.565,0.0,0.0,0.0,0.0,0,0.0,0.0,0.0,0.0,0,0,0.0,0,0,0,0,3.3,0.0,0,0,1.135,0.0,0.0,0.0,0.0,0.0,1173.0,1.0,0.0,Y,773.0,4.0,N,198.0,,,19.0,https://doi.org/10.3390/ma12132076
Cu-3.2Ni-1.1Si,Cu-Ni-Si alloys,95.565,0.0,0.0,0.0,0.0,0,0.0,0.0,0.0,0.0,0,0,0.0,0,0,0,0,3.3,0.0,0,0,1.135,0.0,0.0,0.0,0.0,0.0,1173.0,1.0,0.0,Y,773.0,8.0,N,175.0,,,19.0,https://doi.org/10.3390/ma12132076
Cu-3.2Ni-0.95Si,Cu-Ni-Si alloys,95.725,0.0,0.0,0.0,0.0,0,0.0,0.0,0.0,0.0,0,0,0.0,0,0,0,0,3.3,0.0,0,0,0.975,0.0,0.0,0.0,0.0,0.0,1173.0,1.0,0.0,N,,,N,88.0,,,15.0,https://doi.org/10.3390/ma12132076
Cu-3.2Ni-0.95Si,Cu-Ni-Si alloys,95.725,0.0,0.0,0.0,0.0,0,0.0,0.0,0.0,0.0,0,0,0.0,0,0,0,0,3.3,0.0,0,0,0.975,0.0,0.0,0.0,0.0,0.0,1173.0,1.0,0.0,Y,773.0,1.0,N,211.0,,,24.0,https://doi.org/10.3390/ma12132076
Cu-3.2Ni-0.95Si,Cu-Ni-Si alloys,95.725,0.0,0.0,0.0,0.0,0,0.0,0.0,0.0,0.0,0,0,0.0,0,0,0,0,3.3,0.0,0,0,0.975,0.0,0.0,0.0,0.0,0.0,1173.0,1.0,0.0,Y,773.0,2.0,N,222.0,,,25.0,https://doi.org/10.3390/ma12132076
Cu-3.2Ni-0.95Si,Cu-Ni-Si alloys,95.725,0.0,0.0,0.0,0.0,0,0.0,0.0,0.0,0.0,0,0,0.0,0,0,0,0,3.3,0.0,0,0,0.975,0.0,0.0,0.0,0.0,0.0,1173.0,1.0,0.0,Y,773.0,4.0,N,204.0,,,26.0,https://doi.org/10.3390/ma12132076
Cu-3.2Ni-0.95Si,Cu-Ni-Si alloys,95.725,0.0,0.0,0.0,0.0,0,0.0,0.0,0.0,0.0,0,0,0.0,0,0,0,0,3.3,0.0,0,0,0.975,0.0,0.0,0.0,0.0,0.0,1173.0,1.0,0.0,Y,773.0,8.0,N,178.0,,,27.0,https://doi.org/10.3390/ma12132076
Cu-3.2Ni-0.83Si,Cu-Ni-Si alloys,95.835,0.0,0.0,0.0,0.0,0,0.0,0.0,0.0,0.0,0,0,0.0,0,0,0,0,3.3,0.0,0,0,0.865,0.0,0.0,0.0,0.0,0.0,1173.0,1.0,0.0,N,,,N,104.0,,,17.0,https://doi.org/10.3390/ma12132076
Cu-3.2Ni-0.83Si,Cu-Ni-Si alloys,95.835,0.0,0.0,0.0,0.0,0,0.0,0.0,0.0,0.0,0,0,0.0,0,0,0,0,3.3,0.0,0,0,0.865,0.0,0.0,0.0,0.0,0.0,1173.0,1.0,0.0,Y,773.0,1.0,N,218.0,,,31.0,https://doi.org/10.3390/ma12132076
Cu-3.2Ni-0.83Si,Cu-Ni-Si alloys,95.835,0.0,0.0,0.0,0.0,0,0.0,0.0,0.0,0.0,0,0,0.0,0,0,0,0,3.3,0.0,0,0,0.865,0.0,0.0,0.0,0.0,0.0,1173.0,1.0,0.0,Y,773.0,2.0,N,226.0,,,31.0,https://doi.org/10.3390/ma12132076
Cu-3.2Ni-0.83Si,Cu-Ni-Si alloys,95.835,0.0,0.0,0.0,0.0,0,0.0,0.0,0.0,0.0,0,0,0.0,0,0,0,0,3.3,0.0,0,0,0.865,0.0,0.0,0.0,0.0,0.0,1173.0,1.0,0.0,Y,773.0,4.0,N,212.0,,,32.0,https://doi.org/10.3390/ma12132076
Cu-3.2Ni-0.83Si,Cu-Ni-Si alloys,95.835,0.0,0.0,0.0,0.0,0,0.0,0.0,0.0,0.0,0,0,0.0,0,0,0,0,3.3,0.0,0,0,0.865,0.0,0.0,0.0,0.0,0.0,1173.0,1.0,0.0,Y,773.0,8.0,N,197.0,,,33.0,https://doi.org/10.3390/ma12132076
Cu-3.2Ni-0.73Si,Cu-Ni-Si alloys,95.935,0.0,0.0,0.0,0.0,0,0.0,0.0,0.0,0.0,0,0,0.0,0,0,0,0,3.3,0.0,0,0,0.765,0.0,0.0,0.0,0.0,0.0,1173.0,1.0,0.0,N,,,N,101.0,,,19.0,https://doi.org/10.3390/ma12132076
Cu-3.2Ni-0.73Si,Cu-Ni-Si alloys,95.935,0.0,0.0,0.0,0.0,0,0.0,0.0,0.0,0.0,0,0,0.0,0,0,0,0,3.3,0.0,0,0,0.765,0.0,0.0,0.0,0.0,0.0,1173.0,1.0,0.0,Y,773.0,1.0,N,227.0,,,37.0,https://doi.org/10.3390/ma12132076
Cu-3.2Ni-0.73Si,Cu-Ni-Si alloys,95.935,0.0,0.0,0.0,0.0,0,0.0,0.0,0.0,0.0,0,0,0.0,0,0,0,0,3.3,0.0,0,0,0.765,0.0,0.0,0.0,0.0,0.0,1173.0,1.0,0.0,Y,773.0,2.0,N,233.0,,,38.0,https://doi.org/10.3390/ma12132076
Cu-3.2Ni-0.73Si,Cu-Ni-Si alloys,95.935,0.0,0.0,0.0,0.0,0,0.0,0.0,0.0,0.0,0,0,0.0,0,0,0,0,3.3,0.0,0,0,0.765,0.0,0.0,0.0,0.0,0.0,1173.0,1.0,0.0,Y,773.0,4.0,N,219.0,,,39.0,https://doi.org/10.3390/ma12132076
Cu-3.2Ni-0.73Si,Cu-Ni-Si alloys,95.935,0.0,0.0,0.0,0.0,0,0.0,0.0,0.0,0.0,0,0,0.0,0,0,0,0,3.3,0.0,0,0,0.765,0.0,0.0,0.0,0.0,0.0,1173.0,1.0,0.0,Y,773.0,8.0,N,195.0,,,41.0,https://doi.org/10.3390/ma12132076
Cu-3.2Ni-0.60Si,Cu-Ni-Si alloys,96.075,0.0,0.0,0.0,0.0,0,0.0,0.0,0.0,0.0,0,0,0.0,0,0,0,0,3.3,0.0,0,0,0.625,0.0,0.0,0.0,0.0,0.0,1173.0,1.0,0.0,N,,,N,78.0,,,19.0,https://doi.org/10.3390/ma12132076
Cu-3.2Ni-0.60Si,Cu-Ni-Si alloys,96.075,0.0,0.0,0.0,0.0,0,0.0,0.0,0.0,0.0,0,0,0.0,0,0,0,0,3.3,0.0,0,0,0.625,0.0,0.0,0.0,0.0,0.0,1173.0,1.0,0.0,Y,773.0,1.0,N,199.0,,,40.0,https://doi.org/10.3390/ma12132076
Cu-3.2Ni-0.60Si,Cu-Ni-Si alloys,96.075,0.0,0.0,0.0,0.0,0,0.0,0.0,0.0,0.0,0,0,0.0,0,0,0,0,3.3,0.0,0,0,0.625,0.0,0.0,0.0,0.0,0.0,1173.0,1.0,0.0,Y,773.0,2.0,N,217.0,,,42.0,https://doi.org/10.3390/ma12132076
Cu-3.2Ni-0.60Si,Cu-Ni-Si alloys,96.075,0.0,0.0,0.0,0.0,0,0.0,0.0,0.0,0.0,0,0,0.0,0,0,0,0,3.3,0.0,0,0,0.625,0.0,0.0,0.0,0.0,0.0,1173.0,1.0,0.0,Y,773.0,4.0,N,207.0,,,44.0,https://doi.org/10.3390/ma12132076
Cu-3.2Ni-0.60Si,Cu-Ni-Si alloys,96.075,0.0,0.0,0.0,0.0,0,0.0,0.0,0.0,0.0,0,0,0.0,0,0,0,0,3.3,0.0,0,0,0.625,0.0,0.0,0.0,0.0,0.0,1173.0,1.0,0.0,Y,773.0,8.0,N,192.0,,,47.0,https://doi.org/10.3390/ma12132076
Cu-3.2Ni-0.54Si,Cu-Ni-Si alloys,96.155,0.0,0.0,0.0,0.0,0,0.0,0.0,0.0,0.0,0,0,0.0,0,0,0,0,3.3,0.0,0,0,0.545,0.0,0.0,0.0,0.0,0.0,1173.0,1.0,0.0,N,,,N,72.0,,,22.0,https://doi.org/10.3390/ma12132076
Cu-3.2Ni-0.54Si,Cu-Ni-Si alloys,96.155,0.0,0.0,0.0,0.0,0,0.0,0.0,0.0,0.0,0,0,0.0,0,0,0,0,3.3,0.0,0,0,0.545,0.0,0.0,0.0,0.0,0.0,1173.0,1.0,0.0,Y,773.0,1.0,N,165.0,,,39.0,https://doi.org/10.3390/ma12132076
Cu-3.2Ni-0.54Si,Cu-Ni-Si alloys,96.155,0.0,0.0,0.0,0.0,0,0.0,0.0,0.0,0.0,0,0,0.0,0,0,0,0,3.3,0.0,0,0,0.545,0.0,0.0,0.0,0.0,0.0,1173.0,1.0,0.0,Y,773.0,2.0,N,202.0,,,40.0,https://doi.org/10.3390/ma12132076
Cu-3.2Ni-0.54Si,Cu-Ni-Si alloys,96.155,0.0,0.0,0.0,0.0,0,0.0,0.0,0.0,0.0,0,0,0.0,0,0,0,0,3.3,0.0,0,0,0.545,0.0,0.0,0.0,0.0,0.0,1173.0,1.0,0.0,Y,773.0,4.0,N,185.0,,,42.0,https://doi.org/10.3390/ma12132076
Cu-3.2Ni-0.54Si,Cu-Ni-Si alloys,96.155,0.0,0.0,0.0,0.0,0,0.0,0.0,0.0,0.0,0,0,0.0,0,0,0,0,3.3,0.0,0,0,0.545,0.0,0.0,0.0,0.0,0.0,1173.0,1.0,0.0,Y,773.0,8.0,N,166.0,,,46.0,https://doi.org/10.3390/ma12132076
Cu-3.2Ni-0.47Si,Cu-Ni-Si alloys,96.215,0.0,0.0,0.0,0.0,0,0.0,0.0,0.0,0.0,0,0,0.0,0,0,0,0,3.3,0.0,0,0,0.485,0.0,0.0,0.0,0.0,0.0,1173.0,1.0,0.0,N,,,N,68.0,,,22.0,https://doi.org/10.3390/ma12132076
