Repository: nguyendangnamphong/data

Thông tin, báo cáo về sinh đôi tại Hoa Kỳ năm 1989-1991.      
Dữ liệu thô được lấy từ đây:        
http://www.nber.org/data/linked-birth-infant-death-data-vital-statistics-data.html      

Cụ thể là các tệp này:      
http://www.nber.org/lbid/1989/linkco1989us_den.csv.zip     
http://www.nber.org/lbid/1990/linkco1990us_den.csv.zip     
http://www.nber.org/lbid/1991/linkco1991us_den.csv.zip     

Hướng dẫn về tập dữ liệu có tại đây:       
http://www.nber.org/lbid/docs/LinkCO89Guide.pdf       

Ý tưởng về tập dữ liệu dựa trên bài báo:       
Almond, Douglas, Kenneth Y. Chay và David S. Lee. "Chi phí cho trẻ sinh nhẹ cân."       

Tạp chí Kinh tế Quý 120.3 (2005): 1031-1083.

File: filtered_data.csv (part 5 of 7)
Alloy_Name,Alloy_Type,Cu,Al,Ag,B,Be,Ca,Co,Ce,Cr,Fe,Hf,La,Mg,Mn,Mo,Nb,Nd,Ni,P,Pb,Pr,Si,Sn,Ti,V,Zn,Zr,Solid_Solution_Temp_K,Aging_Temp_K,Aging_Time_h,Electrical_Conductivity_IACS
Cu-6Ni-1Si-0.5Al-0.15Mg-0.1Cr,Cu-Ni-Si alloys,92.27,0.49,0.0,0.0,0.0,0,0.0,0.0,0.11,0.0,0,0,0.12,0,0,0,0,5.98,0.0,0,0,1.03,0.0,0.0,0.0,0.0,0.0,1243.0,1023.0,16.0,41.0
Cu-6Ni-1Si-0.5Al-0.15Mg-0.1Cr,Cu-Ni-Si alloys,92.27,0.49,0.0,0.0,0.0,0,0.0,0.0,0.11,0.0,0,0,0.12,0,0,0,0,5.98,0.0,0,0,1.03,0.0,0.0,0.0,0.0,0.0,1243.0,1023.0,20.0,42.0
Cu-4.5Ni-1Si-1.2Co-0.15Mg,Cu-Ni-Si alloys,93.15,0.0,0.0,0.0,0.0,0,1.2,0.0,0.0,0.0,0,0,0.15,0,0,0,0,4.5,0.0,0,0,1.0,0.0,0.0,0.0,0.0,0.0,1253.0,673.0,8.33,25.0
Cu-4.5Ni-1Si-1.2Co-0.15Mg,Cu-Ni-Si alloys,93.15,0.0,0.0,0.0,0.0,0,1.2,0.0,0.0,0.0,0,0,0.15,0,0,0,0,4.5,0.0,0,0,1.0,0.0,0.0,0.0,0.0,0.0,1253.0,723.0,8.33,29.0
Cu-4.5Ni-1Si-1.2Co-0.15Mg,Cu-Ni-Si alloys,93.15,0.0,0.0,0.0,0.0,0,1.2,0.0,0.0,0.0,0,0,0.15,0,0,0,0,4.5,0.0,0,0,1.0,0.0,0.0,0.0,0.0,0.0,1253.0,753.0,2.0,28.0
Cu-4.5Ni-1Si-1.2Co-0.15Mg,Cu-Ni-Si alloys,93.15,0.0,0.0,0.0,0.0,0,1.2,0.0,0.0,0.0,0,0,0.15,0,0,0,0,4.5,0.0,0,0,1.0,0.0,0.0,0.0,0.0,0.0,1253.0,673.0,0.25,21.0
Cu-4.5Ni-1Si-1.2Co-0.15Mg,Cu-Ni-Si alloys,93.15,0.0,0.0,0.0,0.0,0,1.2,0.0,0.0,0.0,0,0,0.15,0,0,0,0,4.5,0.0,0,0,1.0,0.0,0.0,0.0,0.0,0.0,1253.0,673.0,0.5,22.0
Cu-4.5Ni-1Si-1.2Co-0.15Mg,Cu-Ni-Si alloys,93.15,0.0,0.0,0.0,0.0,0,1.2,0.0,0.0,0.0,0,0,0.15,0,0,0,0,4.5,0.0,0,0,1.0,0.0,0.0,0.0,0.0,0.0,1253.0,673.0,1.0,24.0
Cu-4.5Ni-1Si-1.2Co-0.15Mg,Cu-Ni-Si alloys,93.15,0.0,0.0,0.0,0.0,0,1.2,0.0,0.0,0.0,0,0,0.15,0,0,0,0,4.5,0.0,0,0,1.0,0.0,0.0,0.0,0.0,0.0,1253.0,673.0,2.0,25.0
Cu-4.5Ni-1Si-1.2Co-0.15Mg,Cu-Ni-Si alloys,93.15,0.0,0.0,0.0,0.0,0,1.2,0.0,0.0,0.0,0,0,0.15,0,0,0,0,4.5,0.0,0,0,1.0,0.0,0.0,0.0,0.0,0.0,1253.0,673.0,4.0,26.0
Cu-4.5Ni-1Si-1.2Co-0.15Mg,Cu-Ni-Si alloys,93.15,0.0,0.0,0.0,0.0,0,1.2,0.0,0.0,0.0,0,0,0.15,0,0,0,0,4.5,0.0,0,0,1.0,0.0,0.0,0.0,0.0,0.0,1253.0,673.0,8.0,27.0
Cu-4.5Ni-1Si-1.2Co-0.15Mg,Cu-Ni-Si alloys,93.15,0.0,0.0,0.0,0.0,0,1.2,0.0,0.0,0.0,0,0,0.15,0,0,0,0,4.5,0.0,0,0,1.0,0.0,0.0,0.0,0.0,0.0,1253.0,673.0,12.0,28.0
Cu-4.5Ni-1Si-1.2Co-0.15Mg,Cu-Ni-Si alloys,93.15,0.0,0.0,0.0,0.0,0,1.2,0.0,0.0,0.0,0,0,0.15,0,0,0,0,4.5,0.0,0,0,1.0,0.0,0.0,0.0,0.0,0.0,1253.0,673.0,16.0,29.0
Cu-4.5Ni-1Si-1.2Co-0.15Mg,Cu-Ni-Si alloys,93.15,0.0,0.0,0.0,0.0,0,1.2,0.0,0.0,0.0,0,0,0.15,0,0,0,0,4.5,0.0,0,0,1.0,0.0,0.0,0.0,0.0,0.0,1253.0,723.0,0.25,25.0
Cu-4.5Ni-1Si-1.2Co-0.15Mg,Cu-Ni-Si alloys,93.15,0.0,0.0,0.0,0.0,0,1.2,0.0,0.0,0.0,0,0,0.15,0,0,0,0,4.5,0.0,0,0,1.0,0.0,0.0,0.0,0.0,0.0,1253.0,723.0,0.5,26.0
Cu-4.5Ni-1Si-1.2Co-0.15Mg,Cu-Ni-Si alloys,93.15,0.0,0.0,0.0,0.0,0,1.2,0.0,0.0,0.0,0,0,0.15,0,0,0,0,4.5,0.0,0,0,1.0,0.0,0.0,0.0,0.0,0.0,1253.0,723.0,1.0,27.0
Cu-4.5Ni-1Si-1.2Co-0.15Mg,Cu-Ni-Si alloys,93.15,0.0,0.0,0.0,0.0,0,1.2,0.0,0.0,0.0,0,0,0.15,0,0,0,0,4.5,0.0,0,0,1.0,0.0,0.0,0.0,0.0,0.0,1253.0,723.0,2.0,28.0
Cu-4.5Ni-1Si-1.2Co-0.15Mg,Cu-Ni-Si alloys,93.15,0.0,0.0,0.0,0.0,0,1.2,0.0,0.0,0.0,0,0,0.15,0,0,0,0,4.5,0.0,0,0,1.0,0.0,0.0,0.0,0.0,0.0,1253.0,723.0,4.0,29.0
Cu-4.5Ni-1Si-1.2Co-0.15Mg,Cu-Ni-Si alloys,93.15,0.0,0.0,0.0,0.0,0,1.2,0.0,0.0,0.0,0,0,0.15,0,0,0,0,4.5,0.0,0,0,1.0,0.0,0.0,0.0,0.0,0.0,1253.0,723.0,8.0,30.0
Cu-4.5Ni-1Si-1.2Co-0.15Mg,Cu-Ni-Si alloys,93.15,0.0,0.0,0.0,0.0,0,1.2,0.0,0.0,0.0,0,0,0.15,0,0,0,0,4.5,0.0,0,0,1.0,0.0,0.0,0.0,0.0,0.0,1253.0,723.0,12.0,31.0
Cu-4.5Ni-1Si-1.2Co-0.15Mg,Cu-Ni-Si alloys,93.15,0.0,0.0,0.0,0.0,0,1.2,0.0,0.0,0.0,0,0,0.15,0,0,0,0,4.5,0.0,0,0,1.0,0.0,0.0,0.0,0.0,0.0,1253.0,723.0,16.0,33.0
Cu-4.5Ni-1Si-1.2Co-0.15Mg,Cu-Ni-Si alloys,93.15,0.0,0.0,0.0,0.0,0,1.2,0.0,0.0,0.0,0,0,0.15,0,0,0,0,4.5,0.0,0,0,1.0,0.0,0.0,0.0,0.0,0.0,1253.0,753.0,0.25,25.0
Cu-4.5Ni-1Si-1.2Co-0.15Mg,Cu-Ni-Si alloys,93.15,0.0,0.0,0.0,0.0,0,1.2,0.0,0.0,0.0,0,0,0.15,0,0,0,0,4.5,0.0,0,0,1.0,0.0,0.0,0.0,0.0,0.0,1253.0,753.0,0.5,26.0
Cu-4.5Ni-1Si-1.2Co-0.15Mg,Cu-Ni-Si alloys,93.15,0.0,0.0,0.0,0.0,0,1.2,0.0,0.0,0.0,0,0,0.15,0,0,0,0,4.5,0.0,0,0,1.0,0.0,0.0,0.0,0.0,0.0,1253.0,753.0,1.0,28.0
Cu-4.5Ni-1Si-1.2Co-0.15Mg,Cu-Ni-Si alloys,93.15,0.0,0.0,0.0,0.0,0,1.2,0.0,0.0,0.0,0,0,0.15,0,0,0,0,4.5,0.0,0,0,1.0,0.0,0.0,0.0,0.0,0.0,1253.0,753.0,4.0,30.0
Cu-4.5Ni-1Si-1.2Co-0.15Mg,Cu-Ni-Si alloys,93.15,0.0,0.0,0.0,0.0,0,1.2,0.0,0.0,0.0,0,0,0.15,0,0,0,0,4.5,0.0,0,0,1.0,0.0,0.0,0.0,0.0,0.0,1253.0,753.0,8.0,31.0
Cu-4.5Ni-1Si-1.2Co-0.15Mg,Cu-Ni-Si alloys,93.15,0.0,0.0,0.0,0.0,0,1.2,0.0,0.0,0.0,0,0,0.15,0,0,0,0,4.5,0.0,0,0,1.0,0.0,0.0,0.0,0.0,0.0,1253.0,753.0,12.0,32.0
Cu-4.5Ni-1Si-1.2Co-0.15Mg,Cu-Ni-Si alloys,93.15,0.0,0.0,0.0,0.0,0,1.2,0.0,0.0,0.0,0,0,0.15,0,0,0,0,4.5,0.0,0,0,1.0,0.0,0.0,0.0,0.0,0.0,1253.0,753.0,16.0,33.0
Cu-4.5Ni-1Si-1.2Co-0.15Mg,Cu-Ni-Si alloys,93.15,0.0,0.0,0.0,0.0,0,1.2,0.0,0.0,0.0,0,0,0.15,0,0,0,0,4.5,0.0,0,0,1.0,0.0,0.0,0.0,0.0,0.0,1253.0,673.0,4.0,27.0
Cu-4.5Ni-1Si-1.2Co-0.15Mg,Cu-Ni-Si alloys,93.15,0.0,0.0,0.0,0.0,0,1.2,0.0,0.0,0.0,0,0,0.15,0,0,0,0,4.5,0.0,0,0,1.0,0.0,0.0,0.0,0.0,0.0,1253.0,723.0,1.0,26.0
Cu-4.5Ni-1Si-1.2Co-0.15Mg,Cu-Ni-Si alloys,93.15,0.0,0.0,0.0,0.0,0,1.2,0.0,0.0,0.0,0,0,0.15,0,0,0,0,4.5,0.0,0,0,1.0,0.0,0.0,0.0,0.0,0.0,1253.0,753.0,1.0,27.0
Cu-4.5Ni-1Si-1.2Co-0.15Mg,Cu-Ni-Si alloys,93.15,0.0,0.0,0.0,0.0,0,1.2,0.0,0.0,0.0,0,0,0.15,0,0,0,0,4.5,0.0,0,0,1.0,0.0,0.0,0.0,0.0,0.0,1253.0,673.0,0.25,22.0
Cu-4.5Ni-1Si-1.2Co-0.15Mg,Cu-Ni-Si alloys,93.15,0.0,0.0,0.0,0.0,0,1.2,0.0,0.0,0.0,0,0,0.15,0,0,0,0,4.5,0.0,0,0,1.0,0.0,0.0,0.0,0.0,0.0,1253.0,673.0,0.5,23.0
Cu-4.5Ni-1Si-1.2Co-0.15Mg,Cu-Ni-Si alloys,93.15,0.0,0.0,0.0,0.0,0,1.2,0.0,0.0,0.0,0,0,0.15,0,0,0,0,4.5,0.0,0,0,1.0,0.0,0.0,0.0,0.0,0.0,1253.0,673.0,1.0,24.0
Cu-4.5Ni-1Si-1.2Co-0.15Mg,Cu-Ni-Si alloys,93.15,0.0,0.0,0.0,0.0,0,1.2,0.0,0.0,0.0,0,0,0.15,0,0,0,0,4.5,0.0,0,0,1.0,0.0,0.0,0.0,0.0,0.0,1253.0,673.0,2.0,25.0
Cu-4.5Ni-1Si-1.2Co-0.15Mg,Cu-Ni-Si alloys,93.15,0.0,0.0,0.0,0.0,0,1.2,0.0,0.0,0.0,0,0,0.15,0,0,0,0,4.5,0.0,0,0,1.0,0.0,0.0,0.0,0.0,0.0,1253.0,673.0,6.0,29.0
Cu-4.5Ni-1Si-1.2Co-0.15Mg,Cu-Ni-Si alloys,93.15,0.0,0.0,0.0,0.0,0,1.2,0.0,0.0,0.0,0,0,0.15,0,0,0,0,4.5,0.0,0,0,1.0,0.0,0.0,0.0,0.0,0.0,1253.0,673.0,8.0,29.0
Cu-4.5Ni-1Si-1.2Co-0.15Mg,Cu-Ni-Si alloys,93.15,0.0,0.0,0.0,0.0,0,1.2,0.0,0.0,0.0,0,0,0.15,0,0,0,0,4.5,0.0,0,0,1.0,0.0,0.0,0.0,0.0,0.0,1253.0,723.0,0.25,23.0
Cu-4.5Ni-1Si-1.2Co-0.15Mg,Cu-Ni-Si alloys,93.15,0.0,0.0,0.0,0.0,0,1.2,0.0,0.0,0.0,0,0,0.15,0,0,0,0,4.5,0.0,0,0,1.0,0.0,0.0,0.0,0.0,0.0,1253.0,723.0,0.5,25.0
Cu-4.5Ni-1Si-1.2Co-0.15Mg,Cu-Ni-Si alloys,93.15,0.0,0.0,0.0,0.0,0,1.2,0.0,0.0,0.0,0,0,0.15,0,0,0,0,4.5,0.0,0,0,1.0,0.0,0.0,0.0,0.0,0.0,1253.0,723.0,2.0,28.0
Cu-4.5Ni-1Si-1.2Co-0.15Mg,Cu-Ni-Si alloys,93.15,0.0,0.0,0.0,0.0,0,1.2,0.0,0.0,0.0,0,0,0.15,0,0,0,0,4.5,0.0,0,0,1.0,0.0,0.0,0.0,0.0,0.0,1253.0,723.0,4.0,30.0
Cu-4.5Ni-1Si-1.2Co-0.15Mg,Cu-Ni-Si alloys,93.15,0.0,0.0,0.0,0.0,0,1.2,0.0,0.0,0.0,0,0,0.15,0,0,0,0,4.5,0.0,0,0,1.0,0.0,0.0,0.0,0.0,0.0,1253.0,723.0,6.0,31.0
Cu-4.5Ni-1Si-1.2Co-0.15Mg,Cu-Ni-Si alloys,93.15,0.0,0.0,0.0,0.0,0,1.2,0.0,0.0,0.0,0,0,0.15,0,0,0,0,4.5,0.0,0,0,1.0,0.0,0.0,0.0,0.0,0.0,1253.0,723.0,8.0,32.0
Cu-4.5Ni-1Si-1.2Co-0.15Mg,Cu-Ni-Si alloys,93.15,0.0,0.0,0.0,0.0,0,1.2,0.0,0.0,0.0,0,0,0.15,0,0,0,0,4.5,0.0,0,0,1.0,0.0,0.0,0.0,0.0,0.0,1253.0,753.0,0.25,24.0
Cu-4.5Ni-1Si-1.2Co-0.15Mg,Cu-Ni-Si alloys,93.15,0.0,0.0,0.0,0.0,0,1.2,0.0,0.0,0.0,0,0,0.15,0,0,0,0,4.5,0.0,0,0,1.0,0.0,0.0,0.0,0.0,0.0,1253.0,753.0,0.5,25.0
Cu-4.5Ni-1Si-1.2Co-0.15Mg,Cu-Ni-Si alloys,93.15,0.0,0.0,0.0,0.0,0,1.2,0.0,0.0,0.0,0,0,0.15,0,0,0,0,4.5,0.0,0,0,1.0,0.0,0.0,0.0,0.0,0.0,1253.0,753.0,2.0,29.0
Cu-4.5Ni-1Si-1.2Co-0.15Mg,Cu-Ni-Si alloys,93.15,0.0,0.0,0.0,0.0,0,1.2,0.0,0.0,0.0,0,0,0.15,0,0,0,0,4.5,0.0,0,0,1.0,0.0,0.0,0.0,0.0,0.0,1253.0,753.0,4.0,31.0
Cu-4.5Ni-1Si-1.2Co-0.15Mg,Cu-Ni-Si alloys,93.15,0.0,0.0,0.0,0.0,0,1.2,0.0,0.0,0.0,0,0,0.15,0,0,0,0,4.5,0.0,0,0,1.0,0.0,0.0,0.0,0.0,0.0,1253.0,753.0,6.0,32.0
Cu-4.5Ni-1Si-1.2Co-0.15Mg,Cu-Ni-Si alloys,93.15,0.0,0.0,0.0,0.0,0,1.2,0.0,0.0,0.0,0,0,0.15,0,0,0,0,4.5,0.0,0,0,1.0,0.0,0.0,0.0,0.0,0.0,1253.0,753.0,8.0,33.0
Cu-4.5Ni-1Si-1.2Co-0.15Mg,Cu-Ni-Si alloys,93.15,0.0,0.0,0.0,0.0,0,1.2,0.0,0.0,0.0,0,0,0.15,0,0,0,0,4.5,0.0,0,0,1.0,0.0,0.0,0.0,0.0,0.0,1253.0,673.0,0.5,28.0
Cu-4.5Ni-1Si-1.2Co-0.15Mg,Cu-Ni-Si alloys,93.15,0.0,0.0,0.0,0.0,0,1.2,0.0,0.0,0.0,0,0,0.15,0,0,0,0,4.5,0.0,0,0,1.0,0.0,0.0,0.0,0.0,0.0,1253.0,703.0,0.5,29.0
Cu-4.5Ni-1Si-1.2Co-0.15Mg,Cu-Ni-Si alloys,93.15,0.0,0.0,0.0,0.0,0,1.2,0.0,0.0,0.0,0,0,0.15,0,0,0,0,4.5,0.0,0,0,1.0,0.0,0.0,0.0,0.0,0.0,1253.0,723.0,0.333,30.0
Cu-4.5Ni-1Si-1.2Co-0.15Mg,Cu-Ni-Si alloys,93.15,0.0,0.0,0.0,0.0,0,1.2,0.0,0.0,0.0,0,0,0.15,0,0,0,0,4.5,0.0,0,0,1.0,0.0,0.0,0.0,0.0,0.0,1253.0,753.0,0.083,30.0
Cu-4.5Ni-1Si-1.2Co-0.15Mg,Cu-Ni-Si alloys,93.15,0.0,0.0,0.0,0.0,0,1.2,0.0,0.0,0.0,0,0,0.15,0,0,0,0,4.5,0.0,0,0,1.0,0.0,0.0,0.0,0.0,0.0,1253.0,673.0,0.033,23.0
Cu-4.5Ni-1Si-1.2Co-0.15Mg,Cu-Ni-Si alloys,93.15,0.0,0.0,0.0,0.0,0,1.2,0.0,0.0,0.0,0,0,0.15,0,0,0,0,4.5,0.0,0,0,1.0,0.0,0.0,0.0,0.0,0.0,1253.0,673.0,0.083,24.0
Cu-4.5Ni-1Si-1.2Co-0.15Mg,Cu-Ni-Si alloys,93.15,0.0,0.0,0.0,0.0,0,1.2,0.0,0.0,0.0,0,0,0.15,0,0,0,0,4.5,0.0,0,0,1.0,0.0,0.0,0.0,0.0,0.0,1253.0,673.0,0.167,25.0
Cu-4.5Ni-1Si-1.2Co-0.15Mg,Cu-Ni-Si alloys,93.15,0.0,0.0,0.0,0.0,0,1.2,0.0,0.0,0.0,0,0,0.15,0,0,0,0,4.5,0.0,0,0,1.0,0.0,0.0,0.0,0.0,0.0,1253.0,673.0,0.25,26.0
Cu-4.5Ni-1Si-1.2Co-0.15Mg,Cu-Ni-Si alloys,93.15,0.0,0.0,0.0,0.0,0,1.2,0.0,0.0,0.0,0,0,0.15,0,0,0,0,4.5,0.0,0,0,1.0,0.0,0.0,0.0,0.0,0.0,1253.0,673.0,0.333,27.0
Cu-4.5Ni-1Si-1.2Co-0.15Mg,Cu-Ni-Si alloys,93.15,0.0,0.0,0.0,0.0,0,1.2,0.0,0.0,0.0,0,0,0.15,0,0,0,0,4.5,0.0,0,0,1.0,0.0,0.0,0.0,0.0,0.0,1253.0,673.0,0.75,29.0
Cu-4.5Ni-1Si-1.2Co-0.15Mg,Cu-Ni-Si alloys,93.15,0.0,0.0,0.0,0.0,0,1.2,0.0,0.0,0.0,0,0,0.15,0,0,0,0,4.5,0.0,0,0,1.0,0.0,0.0,0.0,0.0,0.0,1253.0,673.0,1.0,30.0
Cu-4.5Ni-1Si-1.2Co-0.15Mg,Cu-Ni-Si alloys,93.15,0.0,0.0,0.0,0.0,0,1.2,0.0,0.0,0.0,0,0,0.15,0,0,0,0,4.5,0.0,0,0,1.0,0.0,0.0,0.0,0.0,0.0,1253.0,673.0,1.5,31.0
Cu-4.5Ni-1Si-1.2Co-0.15Mg,Cu-Ni-Si alloys,93.15,0.0,0.0,0.0,0.0,0,1.2,0.0,0.0,0.0,0,0,0.15,0,0,0,0,4.5,0.0,0,0,1.0,0.0,0.0,0.0,0.0,0.0,1253.0,703.0,0.033,25.0
Cu-4.5Ni-1Si-1.2Co-0.15Mg,Cu-Ni-Si alloys,93.15,0.0,0.0,0.0,0.0,0,1.2,0.0,0.0,0.0,0,0,0.15,0,0,0,0,4.5,0.0,0,0,1.0,0.0,0.0,0.0,0.0,0.0,1253.0,703.0,0.083,26.0
Cu-4.5Ni-1Si-1.2Co-0.15Mg,Cu-Ni-Si alloys,93.15,0.0,0.0,0.0,0.0,0,1.2,0.0,0.0,0.0,0,0,0.15,0,0,0,0,4.5,0.0,0,0,1.0,0.0,0.0,0.0,0.0,0.0,1253.0,703.0,0.167,27.0
Cu-4.5Ni-1Si-1.2Co-0.15Mg,Cu-Ni-Si alloys,93.15,0.0,0.0,0.0,0.0,0,1.2,0.0,0.0,0.0,0,0,0.15,0,0,0,0,4.5,0.0,0,0,1.0,0.0,0.0,0.0,0.0,0.0,1253.0,703.0,0.25,28.0
Cu-4.5Ni-1Si-1.2Co-0.15Mg,Cu-Ni-Si alloys,93.15,0.0,0.0,0.0,0.0,0,1.2,0.0,0.0,0.0,0,0,0.15,0,0,0,0,4.5,0.0,0,0,1.0,0.0,0.0,0.0,0.0,0.0,1253.0,703.0,0.333,29.0
Cu-4.5Ni-1Si-1.2Co-0.15Mg,Cu-Ni-Si alloys,93.15,0.0,0.0,0.0,0.0,0,1.2,0.0,0.0,0.0,0,0,0.15,0,0,0,0,4.5,0.0,0,0,1.0,0.0,0.0,0.0,0.0,0.0,1253.0,703.0,0.75,31.0
Cu-4.5Ni-1Si-1.2Co-0.15Mg,Cu-Ni-Si alloys,93.15,0.0,0.0,0.0,0.0,0,1.2,0.0,0.0,0.0,0,0,0.15,0,0,0,0,4.5,0.0,0,0,1.0,0.0,0.0,0.0,0.0,0.0,1253.0,703.0,1.0,31.0
Cu-4.5Ni-1Si-1.2Co-0.15Mg,Cu-Ni-Si alloys,93.15,0.0,0.0,0.0,0.0,0,1.2,0.0,0.0,0.0,0,0,0.15,0,0,0,0,4.5,0.0,0,0,1.0,0.0,0.0,0.0,0.0,0.0,1253.0,703.0,1.5,32.0
Cu-4.5Ni-1Si-1.2Co-0.15Mg,Cu-Ni-Si alloys,93.15,0.0,0.0,0.0,0.0,0,1.2,0.0,0.0,0.0,0,0,0.15,0,0,0,0,4.5,0.0,0,0,1.0,0.0,0.0,0.0,0.0,0.0,1253.0,723.0,0.033,26.0
Cu-4.5Ni-1Si-1.2Co-0.15Mg,Cu-Ni-Si alloys,93.15,0.0,0.0,0.0,0.0,0,1.2,0.0,0.0,0.0,0,0,0.15,0,0,0,0,4.5,0.0,0,0,1.0,0.0,0.0,0.0,0.0,0.0,1253.0,723.0,0.083,28.0
Cu-4.5Ni-1Si-1.2Co-0.15Mg,Cu-Ni-Si alloys,93.15,0.0,0.0,0.0,0.0,0,1.2,0.0,0.0,0.0,0,0,0.15,0,0,0,0,4.5,0.0,0,0,1.0,0.0,0.0,0.0,0.0,0.0,1253.0,723.0,0.167,29.0
Cu-4.5Ni-1Si-1.2Co-0.15Mg,Cu-Ni-Si alloys,93.15,0.0,0.0,0.0,0.0,0,1.2,0.0,0.0,0.0,0,0,0.15,0,0,0,0,4.5,0.0,0,0,1.0,0.0,0.0,0.0,0.0,0.0,1253.0,723.0,0.25,30.0
Cu-4.5Ni-1Si-1.2Co-0.15Mg,Cu-Ni-Si alloys,93.15,0.0,0.0,0.0,0.0,0,1.2,0.0,0.0,0.0,0,0,0.15,0,0,0,0,4.5,0.0,0,0,1.0,0.0,0.0,0.0,0.0,0.0,1253.0,723.0,0.5,31.0
Cu-4.5Ni-1Si-1.2Co-0.15Mg,Cu-Ni-Si alloys,93.15,0.0,0.0,0.0,0.0,0,1.2,0.0,0.0,0.0,0,0,0.15,0,0,0,0,4.5,0.0,0,0,1.0,0.0,0.0,0.0,0.0,0.0,1253.0,723.0,0.75,31.0
Cu-4.5Ni-1Si-1.2Co-0.15Mg,Cu-Ni-Si alloys,93.15,0.0,0.0,0.0,0.0,0,1.2,0.0,0.0,0.0,0,0,0.15,0,0,0,0,4.5,0.0,0,0,1.0,0.0,0.0,0.0,0.0,0.0,1253.0,723.0,1.0,32.0
Cu-4.5Ni-1Si-1.2Co-0.15Mg,Cu-Ni-Si alloys,93.15,0.0,0.0,0.0,0.0,0,1.2,0.0,0.0,0.0,0,0,0.15,0,0,0,0,4.5,0.0,0,0,1.0,0.0,0.0,0.0,0.0,0.0,1253.0,723.0,1.5,33.0
Cu-4.5Ni-1Si-1.2Co-0.15Mg,Cu-Ni-Si alloys,93.15,0.0,0.0,0.0,0.0,0,1.2,0.0,0.0,0.0,0,0,0.15,0,0,0,0,4.5,0.0,0,0,1.0,0.0,0.0,0.0,0.0,0.0,1253.0,753.0,0.033,27.0
Cu-4.5Ni-1Si-1.2Co-0.15Mg,Cu-Ni-Si alloys,93.15,0.0,0.0,0.0,0.0,0,1.2,0.0,0.0,0.0,0,0,0.15,0,0,0,0,4.5,0.0,0,0,1.0,0.0,0.0,0.0,0.0,0.0,1253.0,753.0,0.167,31.0
Cu-4.5Ni-1Si-1.2Co-0.15Mg,Cu-Ni-Si alloys,93.15,0.0,0.0,0.0,0.0,0,1.2,0.0,0.0,0.0,0,0,0.15,0,0,0,0,4.5,0.0,0,0,1.0,0.0,0.0,0.0,0.0,0.0,1253.0,753.0,0.25,33.0
Cu-4.5Ni-1Si-1.2Co-0.15Mg,Cu-Ni-Si alloys,93.15,0.0,0.0,0.0,0.0,0,1.2,0.0,0.0,0.0,0,0,0.15,0,0,0,0,4.5,0.0,0,0,1.0,0.0,0.0,0.0,0.0,0.0,1253.0,753.0,0.333,34.0
Cu-4.5Ni-1Si-1.2Co-0.15Mg,Cu-Ni-Si alloys,93.15,0.0,0.0,0.0,0.0,0,1.2,0.0,0.0,0.0,0,0,0.15,0,0,0,0,4.5,0.0,0,0,1.0,0.0,0.0,0.0,0.0,0.0,1253.0,753.0,0.5,35.0
Cu-4.5Ni-1Si-1.2Co-0.15Mg,Cu-Ni-Si alloys,93.15,0.0,0.0,0.0,0.0,0,1.2,0.0,0.0,0.0,0,0,0.15,0,0,0,0,4.5,0.0,0,0,1.0,0.0,0.0,0.0,0.0,0.0,1253.0,753.0,0.75,36.0
Cu-4.5Ni-1Si-1.2Co-0.15Mg,Cu-Ni-Si alloys,93.15,0.0,0.0,0.0,0.0,0,1.2,0.0,0.0,0.0,0,0,0.15,0,0,0,0,4.5,0.0,0,0,1.0,0.0,0.0,0.0,0.0,0.0,1253.0,753.0,1.0,36.0
Cu-4.5Ni-1Si-1.2Co-0.15Mg,Cu-Ni-Si alloys,93.15,0.0,0.0,0.0,0.0,0,1.2,0.0,0.0,0.0,0,0,0.15,0,0,0,0,4.5,0.0,0,0,1.0,0.0,0.0,0.0,0.0,0.0,1253.0,753.0,1.5,36.0
Cu-3.91Ni-0.93Si,Cu-Ni-Si alloys,95.16,0.0,0.0,0.0,0.0,0,0.0,0.0,0.0,0.0,0,0,0.0,0,0,0,0,3.91,0.0,0,0,0.93,0.0,0.0,0.0,0.0,0.0,1223.0,723.0,4.0,52.0
Cu-3.52Ni-0.94Si-0.35Cr,Cu-Ni-Si alloys,95.19,0.0,0.0,0.0,0.0,0,0.0,0.0,0.35,0.0,0,0,0.0,0,0,0,0,3.52,0.0,0,0,0.94,0.0,0.0,0.0,0.0,0.0,1223.0,723.0,1.0,32.0
Cu-3.52Ni-0.94Si-0.35Cr,Cu-Ni-Si alloys,95.19,0.0,0.0,0.0,0.0,0,0.0,0.0,0.35,0.0,0,0,0.0,0,0,0,0,3.52,0.0,0,0,0.94,0.0,0.0,0.0,0.0,0.0,1223.0,723.0,2.0,33.0
Cu-3.52Ni-0.94Si-0.35Cr,Cu-Ni-Si alloys,95.19,0.0,0.0,0.0,0.0,0,0.0,0.0,0.35,0.0,0,0,0.0,0,0,0,0,3.52,0.0,0,0,0.94,0.0,0.0,0.0,0.0,0.0,1223.0,723.0,3.0,36.0
Cu-3.52Ni-0.94Si-0.35Cr,Cu-Ni-Si alloys,95.19,0.0,0.0,0.0,0.0,0,0.0,0.0,0.35,0.0,0,0,0.0,0,0,0,0,3.52,0.0,0,0,0.94,0.0,0.0,0.0,0.0,0.0,1223.0,723.0,4.0,36.0
Cu-3.52Ni-0.94Si-0.35Cr,Cu-Ni-Si alloys,95.19,0.0,0.0,0.0,0.0,0,0.0,0.0,0.35,0.0,0,0,0.0,0,0,0,0,3.52,0.0,0,0,0.94,0.0,0.0,0.0,0.0,0.0,1223.0,723.0,8.0,37.0
Cu-3.52Ni-0.94Si-0.35Cr,Cu-Ni-Si alloys,95.19,0.0,0.0,0.0,0.0,0,0.0,0.0,0.35,0.0,0,0,0.0,0,0,0,0,3.52,0.0,0,0,0.94,0.0,0.0,0.0,0.0,0.0,1223.0,723.0,24.0,37.0
Cu-3.52Ni-0.93Si-0.37Fe,Cu-Ni-Si alloys,95.18,0.0,0.0,0.0,0.0,0,0.0,0.0,0.0,0.37,0,0,0.0,0,0,0,0,3.52,0.0,0,0,0.93,0.0,0.0,0.0,0.0,0.0,1223.0,723.0,1.0,24.0
Cu-3.52Ni-0.93Si-0.37Fe,Cu-Ni-Si alloys,95.18,0.0,0.0,0.0,0.0,0,0.0,0.0,0.0,0.37,0,0,0.0,0,0,0,0,3.52,0.0,0,0,0.93,0.0,0.0,0.0,0.0,0.0,1223.0,723.0,2.0,25.0
Cu-3.52Ni-0.93Si-0.37Fe,Cu-Ni-Si alloys,95.18,0.0,0.0,0.0,0.0,0,0.0,0.0,0.0,0.37,0,0,0.0,0,0,0,0,3.52,0.0,0,0,0.93,0.0,0.0,0.0,0.0,0.0,1223.0,723.0,3.0,35.0
Cu-3.52Ni-0.93Si-0.37Fe,Cu-Ni-Si alloys,95.18,0.0,0.0,0.0,0.0,0,0.0,0.0,0.0,0.37,0,0,0.0,0,0,0,0,3.52,0.0,0,0,0.93,0.0,0.0,0.0,0.0,0.0,1223.0,723.0,4.0,35.0
Cu-3.52Ni-0.93Si-0.37Fe,Cu-Ni-Si alloys,95.18,0.0,0.0,0.0,0.0,0,0.0,0.0,0.0,0.37,0,0,0.0,0,0,0,0,3.52,0.0,0,0,0.93,0.0,0.0,0.0,0.0,0.0,1223.0,723.0,8.0,38.0
Cu-3.52Ni-0.93Si-0.37Fe,Cu-Ni-Si alloys,95.18,0.0,0.0,0.0,0.0,0,0.0,0.0,0.0,0.37,0,0,0.0,0,0,0,0,3.52,0.0,0,0,0.93,0.0,0.0,0.0,0.0,0.0,1223.0,723.0,24.0,46.0
Cu-3.51Ni-0.93Si-0.64Mo,Cu-Ni-Si alloys,95.56,0.0,0.0,0.0,0.0,0,0.0,0.0,0.0,0.0,0,0,0.0,0,0,0,0,3.51,0.0,0,0,0.93,0.0,0.0,0.0,0.0,0.0,1223.0,723.0,4.0,37.0
Cu-3.32Ni-0.93Si-0.35Cr-0.30Zr,Cu-Ni-Si alloys,95.75,0.0,0.0,0.0,0.0,0,0.0,0.0,0.0,0.0,0,0,0.0,0,0,0,0,3.32,0.0,0,0,0.93,0.0,0.0,0.0,0.0,0.0,1223.0,723.0,4.0,36.0
Cu-3.32Ni-0.93Si-0.37Fe-0.30Zr,Cu-Ni-Si alloys,95.75,0.0,0.0,0.0,0.0,0,0.0,0.0,0.0,0.0,0,0,0.0,0,0,0,0,3.32,0.0,0,0,0.93,0.0,0.0,0.0,0.0,0.0,1223.0,723.0,4.0,35.0
Cu-4.95Ni-1.20Si,Cu-Ni-Si alloys,93.86,0.0,0.0,0.0,0.0,0,0.0,0.0,0.0,0.0,0,0,0.0,0,0,0,0,4.95,0.0,0,0,1.19,0.0,0.0,0.0,0.0,0.0,1223.0,723.0,4.0,49.0
Cu-4.95Ni-1.20Si,Cu-Ni-Si alloys,94.2,0.0,0.0,0.0,0.0,0,0.0,0.0,0.0,0.0,0,0,0.0,0,0,0,0,4.7,0.0,0,0,1.1,0.0,0.0,0.0,0.0,0.0,1223.0,723.0,4.0,51.0
Cu-4.95Ni-1.20Si,Cu-Ni-Si alloys,94.4,0.0,0.0,0.0,0.0,0,0.0,0.0,0.0,0.0,0,0,0.0,0,0,0,0,4.5,0.0,0,0,1.1,0.0,0.0,0.0,0.0,0.0,1223.0,723.0,4.0,51.0
Cu-4.95Ni-1.20Si,Cu-Ni-Si alloys,94.8,0.0,0.0,0.0,0.0,0,0.0,0.0,0.0,0.0,0,0,0.0,0,0,0,0,4.2,0.0,0,0,1.0,0.0,0.0,0.0,0.0,0.0,1223.0,723.0,4.0,51.0
Cu-4.95Ni-1.20Si,Cu-Ni-Si alloys,95.1,0.0,0.0,0.0,0.0,0,0.0,0.0,0.0,0.0,0,0,0.0,0,0,0,0,4.0,0.0,0,0,0.9,0.0,0.0,0.0,0.0,0.0,1223.0,723.0,4.0,52.0
Cu-4.95Ni-1.20Si,Cu-Ni-Si alloys,95.5,0.0,0.0,0.0,0.0,0,0.0,0.0,0.0,0.0,0,0,0.0,0,0,0,0,3.6,0.0,0,0,0.9,0.0,0.0,0.0,0.0,0.0,1223.0,723.0,4.0,51.0
Cu-4.95Ni-1.20Si,Cu-Ni-Si alloys,95.9,0.0,0.0,0.0,0.0,0,0.0,0.0,0.0,0.0,0,0,0.0,0,0,0,0,3.3,0.0,0,0,0.8,0.0,0.0,0.0,0.0,0.0,1223.0,723.0,4.0,50.0
Cu-4.95Ni-1.20Si,Cu-Ni-Si alloys,96.1,0.0,0.0,0.0,0.0,0,0.0,0.0,0.0,0.0,0,0,0.0,0,0,0,0,3.1,0.0,0,0,0.8,0.0,0.0,0.0,0.0,0.0,1223.0,723.0,4.0,51.0
Cu-4.95Ni-1.20Si,Cu-Ni-Si alloys,96.75,0.0,0.0,0.0,0.0,0,0.0,0.0,0.0,0.0,0,0,0.0,0,0,0,0,2.62,0.0,0,0,0.63,0.0,0.0,0.0,0.0,0.0,1223.0,723.0,4.0,39.0
Cu-4.95Ni-1.20Si,Cu-Ni-Si alloys,97.4,0.0,0.0,0.0,0.0,0,0.0,0.0,0.0,0.0,0,0,0.0,0,0,0,0,2.1,0.0,0,0,0.5,0.0,0.0,0.0,0.0,0.0,1223.0,723.0,4.0,40.0
Cu-4.95Ni-1.20Si,Cu-Ni-Si alloys,98.1,0.0,0.0,0.0,0.0,0,0.0,0.0,0.0,0.0,0,0,0.0,0,0,0,0,1.5,0.0,0,0,0.4,0.0,0.0,0.0,0.0,0.0,1223.0,723.0,4.0,48.0
Cu-4.1Ni-1Si,Cu-Ni-Si alloys,94.93,0.0,0.0,0.0,0.0,0,0.0,0.0,0.0,0.0,0,0,0.0,0,0,0,0,4.1,0.0,0,0,0.97,0.0,0.0,0.0,0.0,0.0,1173.0,723.0,1.0,27.0
Cu-4.1Ni-1Si,Cu-Ni-Si alloys,94.93,0.0,0.0,0.0,0.0,0,0.0,0.0,0.0,0.0,0,0,0.0,0,0,0,0,4.1,0.0,0,0,0.97,0.0,0.0,0.0,0.0,0.0,1173.0,723.0,2.0,29.0
Cu-4.1Ni-1Si,Cu-Ni-Si alloys,94.93,0.0,0.0,0.0,0.0,0,0.0,0.0,0.0,0.0,0,0,0.0,0,0,0,0,4.1,0.0,0,0,0.97,0.0,0.0,0.0,0.0,0.0,1173.0,723.0,4.0,32.0
Cu-4.1Ni-1Si,Cu-Ni-Si alloys,94.93,0.0,0.0,0.0,0.0,0,0.0,0.0,0.0,0.0,0,0,0.0,0,0,0,0,4.1,0.0,0,0,0.97,0.0,0.0,0.0,0.0,0.0,1173.0,723.0,8.0,34.0
Cu-4.1Ni-1Si,Cu-Ni-Si alloys,94.93,0.0,0.0,0.0,0.0,0,0.0,0.0,0.0,0.0,0,0,0.0,0,0,0,0,4.1,0.0,0,0,0.97,0.0,0.0,0.0,0.0,0.0,1173.0,723.0,16.0,38.0
Cu-4.1Ni-1Si,Cu-Ni-Si alloys,94.93,0.0,0.0,0.0,0.0,0,0.0,0.0,0.0,0.0,0,0,0.0,0,0,0,0,4.1,0.0,0,0,0.97,0.0,0.0,0.0,0.0,0.0,1173.0,723.0,25.0,43.0
Cu-4.1Ni-1Si,Cu-Ni-Si alloys,94.93,0.0,0.0,0.0,0.0,0,0.0,0.0,0.0,0.0,0,0,0.0,0,0,0,0,4.1,0.0,0,0,0.97,0.0,0.0,0.0,0.0,0.0,1173.0,723.0,48.0,46.0
Cu-4.1Ni-1Si,Cu-Ni-Si alloys,94.93,0.0,0.0,0.0,0.0,0,0.0,0.0,0.0,0.0,0,0,0.0,0,0,0,0,4.1,0.0,0,0,0.97,0.0,0.0,0.0,0.0,0.0,1173.0,723.0,120.0,50.0
Cu-4.1Ni-1Si,Cu-Ni-Si alloys,94.93,0.0,0.0,0.0,0.0,0,0.0,0.0,0.0,0.0,0,0,0.0,0,0,0,0,4.1,0.0,0,0,0.97,0.0,0.0,0.0,0.0,0.0,1173.0,723.0,240.0,52.0
Cu-4.1Ni-1Si,Cu-Ni-Si alloys,94.93,0.0,0.0,0.0,0.0,0,0.0,0.0,0.0,0.0,0,0,0.0,0,0,0,0,4.1,0.0,0,0,0.97,0.0,0.0,0.0,0.0,0.0,1173.0,723.0,408.0,52.0
Cu-2.8Ni-0.8Si-0.8Cr,Cu-Ni-Si alloys,95.6,0.0,0.0,0.0,0.0,0,0.0,0.0,0.8,0.0,0,0,0.0,0,0,0,0,2.8,0.0,0,0,0.8,0.0,0.0,0.0,0.0,0.0,1173.0,773.0,0.5,31.0
Cu-2.8Ni-0.8Si-0.8Cr,Cu-Ni-Si alloys,95.6,0.0,0.0,0.0,0.0,0,0.0,0.0,0.8,0.0,0,0,0.0,0,0,0,0,2.8,0.0,0,0,0.8,0.0,0.0,0.0,0.0,0.0,1173.0,773.0,1.0,37.0
Cu-2.8Ni-0.8Si-0.8Cr,Cu-Ni-Si alloys,95.6,0.0,0.0,0.0,0.0,0,0.0,0.0,0.8,0.0,0,0,0.0,0,0,0,0,2.8,0.0,0,0,0.8,0.0,0.0,0.0,0.0,0.0,1173.0,773.0,2.0,43.0
Cu-2.8Ni-0.8Si-0.8Cr,Cu-Ni-Si alloys,95.6,0.0,0.0,0.0,0.0,0,0.0,0.0,0.8,0.0,0,0,0.0,0,0,0,0,2.8,0.0,0,0,0.8,0.0,0.0,0.0,0.0,0.0,1173.0,773.0,3.5,47.0
Cu-2.8Ni-0.8Si-0.8Cr,Cu-Ni-Si alloys,95.6,0.0,0.0,0.0,0.0,0,0.0,0.0,0.8,0.0,0,0,0.0,0,0,0,0,2.8,0.0,0,0,0.8,0.0,0.0,0.0,0.0,0.0,1173.0,773.0,5.0,48.0
Cu-2Ni-0.5Si,Cu-Ni-Si alloys,97.56,0.0,0.0,0.0,0.0,0,0.0,0.0,0.0,0.0,0,0,0.0,0,0,0,0,1.92,0.0,0,0,0.52,0.0,0.0,0.0,0.0,0.0,1233.0,723.0,0.167,29.0
Cu-2Ni-0.5Si,Cu-Ni-Si alloys,97.56,0.0,0.0,0.0,0.0,0,0.0,0.0,0.0,0.0,0,0,0.0,0,0,0,0,1.92,0.0,0,0,0.52,0.0,0.0,0.0,0.0,0.0,1233.0,723.0,0.5,36.0
Cu-2Ni-0.5Si,Cu-Ni-Si alloys,97.56,0.0,0.0,0.0,0.0,0,0.0,0.0,0.0,0.0,0,0,0.0,0,0,0,0,1.92,0.0,0,0,0.52,0.0,0.0,0.0,0.0,0.0,1233.0,723.0,1.0,38.0
Cu-2Ni-0.5Si,Cu-Ni-Si alloys,97.56,0.0,0.0,0.0,0.0,0,0.0,0.0,0.0,0.0,0,0,0.0,0,0,0,0,1.92,0.0,0,0,0.52,0.0,0.0,0.0,0.0,0.0,1233.0,723.0,2.0,41.0
Cu-2Ni-0.5Si,Cu-Ni-Si alloys,97.56,0.0,0.0,0.0,0.0,0,0.0,0.0,0.0,0.0,0,0,0.0,0,0,0,0,1.92,0.0,0,0,0.52,0.0,0.0,0.0,0.0,0.0,1233.0,723.0,3.0,44.0
Cu-2Ni-0.5Si,Cu-Ni-Si alloys,97.56,0.0,0.0,0.0,0.0,0,0.0,0.0,0.0,0.0,0,0,0.0,0,0,0,0,1.92,0.0,0,0,0.52,0.0,0.0,0.0,0.0,0.0,1233.0,723.0,4.0,45.0
Cu-2Ni-0.5Si,Cu-Ni-Si alloys,97.56,0.0,0.0,0.0,0.0,0,0.0,0.0,0.0,0.0,0,0,0.0,0,0,0,0,1.92,0.0,0,0,0.52,0.0,0.0,0.0,0.0,0.0,1233.0,773.0,0.167,37.0
Cu-2Ni-0.5Si,Cu-Ni-Si alloys,97.56,0.0,0.0,0.0,0.0,0,0.0,0.0,0.0,0.0,0,0,0.0,0,0,0,0,1.92,0.0,0,0,0.52,0.0,0.0,0.0,0.0,0.0,1233.0,773.0,0.5,39.0
Cu-2Ni-0.5Si,Cu-Ni-Si alloys,97.56,0.0,0.0,0.0,0.0,0,0.0,0.0,0.0,0.0,0,0,0.0,0,0,0,0,1.92,0.0,0,0,0.52,0.0,0.0,0.0,0.0,0.0,1233.0,773.0,1.5,44.0
Cu-2Ni-0.5Si,Cu-Ni-Si alloys,97.56,0.0,0.0,0.0,0.0,0,0.0,0.0,0.0,0.0,0,0,0.0,0,0,0,0,1.92,0.0,0,0,0.52,0.0,0.0,0.0,0.0,0.0,1233.0,773.0,2.0,46.0
Cu-2Ni-0.5Si,Cu-Ni-Si alloys,97.56,0.0,0.0,0.0,0.0,0,0.0,0.0,0.0,0.0,0,0,0.0,0,0,0,0,1.92,0.0,0,0,0.52,0.0,0.0,0.0,0.0,0.0,1233.0,773.0,2.5,47.0
Cu-2Ni-0.5Si,Cu-Ni-Si alloys,97.56,0.0,0.0,0.0,0.0,0,0.0,0.0,0.0,0.0,0,0,0.0,0,0,0,0,1.92,0.0,0,0,0.52,0.0,0.0,0.0,0.0,0.0,1233.0,773.0,3.0,47.0
Cu-2Ni-0.5Si,Cu-Ni-Si alloys,97.56,0.0,0.0,0.0,0.0,0,0.0,0.0,0.0,0.0,0,0,0.0,0,0,0,0,1.92,0.0,0,0,0.52,0.0,0.0,0.0,0.0,0.0,1233.0,648.0,8.0,47.0
Cu-2Ni-0.5Si,Cu-Ni-Si alloys,97.56,0.0,0.0,0.0,0.0,0,0.0,0.0,0.0,0.0,0,0,0.0,0,0,0,0,1.92,0.0,0,0,0.52,0.0,0.0,0.0,0.0,0.0,1233.0,623.0,1.0,25.0
Cu-2Ni-0.5Si,Cu-Ni-Si alloys,97.56,0.0,0.0,0.0,0.0,0,0.0,0.0,0.0,0.0,0,0,0.0,0,0,0,0,1.92,0.0,0,0,0.52,0.0,0.0,0.0,0.0,0.0,1233.0,673.0,1.0,32.0
Cu-2Ni-0.5Si,Cu-Ni-Si alloys,97.56,0.0,0.0,0.0,0.0,0,0.0,0.0,0.0,0.0,0,0,0.0,0,0,0,0,1.92,0.0,0,0,0.52,0.0,0.0,0.0,0.0,0.0,1233.0,698.0,1.0,35.0
Cu-2Ni-0.5Si,Cu-Ni-Si alloys,97.56,0.0,0.0,0.0,0.0,0,0.0,0.0,0.0,0.0,0,0,0.0,0,0,0,0,1.92,0.0,0,0,0.52,0.0,0.0,0.0,0.0,0.0,1233.0,748.0,1.0,40.0
Cu-2Ni-0.5Si,Cu-Ni-Si alloys,97.56,0.0,0.0,0.0,0.0,0,0.0,0.0,0.0,0.0,0,0,0.0,0,0,0,0,1.92,0.0,0,0,0.52,0.0,0.0,0.0,0.0,0.0,1233.0,773.0,1.0,42.0
Cu-2Ni-0.5Si,Cu-Ni-Si alloys,97.56,0.0,0.0,0.0,0.0,0,0.0,0.0,0.0,0.0,0,0,0.0,0,0,0,0,1.92,0.0,0,0,0.52,0.0,0.0,0.0,0.0,0.0,1233.0,823.0,1.0,42.0
Cu-2Ni-0.5Si-0.15Zr,Cu-Ni-Si alloys,97.5,0.0,0.0,0.0,0.0,0,0.0,0.0,0.0,0.0,0,0,0.0,0,0,0,0,1.87,0.0,0,0,0.47,0.0,0.0,0.0,0.0,0.16,1233.0,723.0,0.167,32.0
Cu-2Ni-0.5Si-0.15Zr,Cu-Ni-Si alloys,97.5,0.0,0.0,0.0,0.0,0,0.0,0.0,0.0,0.0,0,0,0.0,0,0,0,0,1.87,0.0,0,0,0.47,0.0,0.0,0.0,0.0,0.16,1233.0,723.0,0.5,39.0
Cu-2Ni-0.5Si-0.15Zr,Cu-Ni-Si alloys,97.5,0.0,0.0,0.0,0.0,0,0.0,0.0,0.0,0.0,0,0,0.0,0,0,0,0,1.87,0.0,0,0,0.47,0.0,0.0,0.0,0.0,0.16,1233.0,723.0,1.0,41.0
Cu-2Ni-0.5Si-0.15Zr,Cu-Ni-Si alloys,97.5,0.0,0.0,0.0,0.0,0,0.0,0.0,0.0,0.0,0,0,0.0,0,0,0,0,1.87,0.0,0,0,0.47,0.0,0.0,0.0,0.0,0.16,1233.0,723.0,2.0,44.0
Cu-2Ni-0.5Si-0.15Zr,Cu-Ni-Si alloys,97.5,0.0,0.0,0.0,0.0,0,0.0,0.0,0.0,0.0,0,0,0.0,0,0,0,0,1.87,0.0,0,0,0.47,0.0,0.0,0.0,0.0,0.16,1233.0,723.0,3.0,46.0
Cu-2Ni-0.5Si-0.15Zr,Cu-Ni-Si alloys,97.5,0.0,0.0,0.0,0.0,0,0.0,0.0,0.0,0.0,0,0,0.0,0,0,0,0,1.87,0.0,0,0,0.47,0.0,0.0,0.0,0.0,0.16,1233.0,723.0,4.0,47.0
Cu-2Ni-0.5Si-0.15Zr,Cu-Ni-Si alloys,97.5,0.0,0.0,0.0,0.0,0,0.0,0.0,0.0,0.0,0,0,0.0,0,0,0,0,1.87,0.0,0,0,0.47,0.0,0.0,0.0,0.0,0.16,1233.0,773.0,0.167,37.0
Cu-2Ni-0.5Si-0.15Zr,Cu-Ni-Si alloys,97.5,0.0,0.0,0.0,0.0,0,0.0,0.0,0.0,0.0,0,0,0.0,0,0,0,0,1.87,0.0,0,0,0.47,0.0,0.0,0.0,0.0,0.16,1233.0,773.0,0.5,42.0
Cu-2Ni-0.5Si-0.15Zr,Cu-Ni-Si alloys,97.5,0.0,0.0,0.0,0.0,0,0.0,0.0,0.0,0.0,0,0,0.0,0,0,0,0,1.87,0.0,0,0,0.47,0.0,0.0,0.0,0.0,0.16,1233.0,773.0,1.5,46.0
Cu-2Ni-0.5Si-0.15Zr,Cu-Ni-Si alloys,97.5,0.0,0.0,0.0,0.0,0,0.0,0.0,0.0,0.0,0,0,0.0,0,0,0,0,1.87,0.0,0,0,0.47,0.0,0.0,0.0,0.0,0.16,1233.0,773.0,2.0,47.0
Cu-2Ni-0.5Si-0.15Zr,Cu-Ni-Si alloys,97.5,0.0,0.0,0.0,0.0,0,0.0,0.0,0.0,0.0,0,0,0.0,0,0,0,0,1.87,0.0,0,0,0.47,0.0,0.0,0.0,0.0,0.16,1233.0,773.0,2.5,49.0
Cu-2Ni-0.5Si-0.15Zr,Cu-Ni-Si alloys,97.5,0.0,0.0,0.0,0.0,0,0.0,0.0,0.0,0.0,0,0,0.0,0,0,0,0,1.87,0.0,0,0,0.47,0.0,0.0,0.0,0.0,0.16,1233.0,773.0,3.0,49.0
Cu-2Ni-0.5Si-0.15Zr,Cu-Ni-Si alloys,97.5,0.0,0.0,0.0,0.0,0,0.0,0.0,0.0,0.0,0,0,0.0,0,0,0,0,1.87,0.0,0,0,0.47,0.0,0.0,0.0,0.0,0.16,1233.0,648.0,8.0,48.0
Cu-2Ni-0.5Si-0.15Zr,Cu-Ni-Si alloys,97.5,0.0,0.0,0.0,0.0,0,0.0,0.0,0.0,0.0,0,0,0.0,0,0,0,0,1.87,0.0,0,0,0.47,0.0,0.0,0.0,0.0,0.16,1233.0,623.0,1.0,26.0
Cu-2Ni-0.5Si-0.15Zr,Cu-Ni-Si alloys,97.5,0.0,0.0,0.0,0.0,0,0.0,0.0,0.0,0.0,0,0,0.0,0,0,0,0,1.87,0.0,0,0,0.47,0.0,0.0,0.0,0.0,0.16,1233.0,673.0,1.0,33.0
Cu-2Ni-0.5Si-0.15Zr,Cu-Ni-Si alloys,97.5,0.0,0.0,0.0,0.0,0,0.0,0.0,0.0,0.0,0,0,0.0,0,0,0,0,1.87,0.0,0,0,0.47,0.0,0.0,0.0,0.0,0.16,1233.0,698.0,1.0,37.0
Cu-2Ni-0.5Si-0.15Zr,Cu-Ni-Si alloys,97.5,0.0,0.0,0.0,0.0,0,0.0,0.0,0.0,0.0,0,0,0.0,0,0,0,0,1.87,0.0,0,0,0.47,0.0,0.0,0.0,0.0,0.16,1233.0,748.0,1.0,42.0
Cu-2Ni-0.5Si-0.15Zr,Cu-Ni-Si alloys,97.5,0.0,0.0,0.0,0.0,0,0.0,0.0,0.0,0.0,0,0,0.0,0,0,0,0,1.87,0.0,0,0,0.47,0.0,0.0,0.0,0.0,0.16,1233.0,773.0,1.0,44.0
Cu-2Ni-0.5Si-0.15Zr,Cu-Ni-Si alloys,97.5,0.0,0.0,0.0,0.0,0,0.0,0.0,0.0,0.0,0,0,0.0,0,0,0,0,1.87,0.0,0,0,0.47,0.0,0.0,0.0,0.0,0.16,1233.0,823.0,1.0,45.0
Cu-2Ni-0.5Si-0.3Cr,Cu-Ni-Si alloys,97.29,0.0,0.0,0.0,0.0,0,0.0,0.0,0.4,0.0,0,0,0.0,0,0,0,0,1.83,0.0,0,0,0.49,0.0,0.0,0.0,0.0,0.0,1233.0,723.0,0.167,31.0
Cu-2Ni-0.5Si-0.3Cr,Cu-Ni-Si alloys,97.29,0.0,0.0,0.0,0.0,0,0.0,0.0,0.4,0.0,0,0,0.0,0,0,0,0,1.83,0.0,0,0,0.49,0.0,0.0,0.0,0.0,0.0,1233.0,723.0,0.5,36.0
Cu-2Ni-0.5Si-0.3Cr,Cu-Ni-Si alloys,97.29,0.0,0.0,0.0,0.0,0,0.0,0.0,0.4,0.0,0,0,0.0,0,0,0,0,1.83,0.0,0,0,0.49,0.0,0.0,0.0,0.0,0.0,1233.0,723.0,1.0,39.0
Cu-2Ni-0.5Si-0.3Cr,Cu-Ni-Si alloys,97.29,0.0,0.0,0.0,0.0,0,0.0,0.0,0.4,0.0,0,0,0.0,0,0,0,0,1.83,0.0,0,0,0.49,0.0,0.0,0.0,0.0,0.0,1233.0,723.0,2.0,43.0
Cu-2Ni-0.5Si-0.3Cr,Cu-Ni-Si alloys,97.29,0.0,0.0,0.0,0.0,0,0.0,0.0,0.4,0.0,0,0,0.0,0,0,0,0,1.83,0.0,0,0,0.49,0.0,0.0,0.0,0.0,0.0,1233.0,723.0,3.0,45.0
Cu-2Ni-0.5Si-0.3Cr,Cu-Ni-Si alloys,97.29,0.0,0.0,0.0,0.0,0,0.0,0.0,0.4,0.0,0,0,0.0,0,0,0,0,1.83,0.0,0,0,0.49,0.0,0.0,0.0,0.0,0.0,1233.0,723.0,4.0,47.0
Cu-2Ni-0.5Si-0.3Cr,Cu-Ni-Si alloys,97.29,0.0,0.0,0.0,0.0,0,0.0,0.0,0.4,0.0,0,0,0.0,0,0,0,0,1.83,0.0,0,0,0.49,0.0,0.0,0.0,0.0,0.0,1233.0,773.0,0.167,37.0
Cu-2Ni-0.5Si-0.3Cr,Cu-Ni-Si alloys,97.29,0.0,0.0,0.0,0.0,0,0.0,0.0,0.4,0.0,0,0,0.0,0,0,0,0,1.83,0.0,0,0,0.49,0.0,0.0,0.0,0.0,0.0,1233.0,773.0,0.5,42.0
Cu-2Ni-0.5Si-0.3Cr,Cu-Ni-Si alloys,97.29,0.0,0.0,0.0,0.0,0,0.0,0.0,0.4,0.0,0,0,0.0,0,0,0,0,1.83,0.0,0,0,0.49,0.0,0.0,0.0,0.0,0.0,1233.0,773.0,1.5,47.0
Cu-2Ni-0.5Si-0.3Cr,Cu-Ni-Si alloys,97.29,0.0,0.0,0.0,0.0,0,0.0,0.0,0.4,0.0,0,0,0.0,0,0,0,0,1.83,0.0,0,0,0.49,0.0,0.0,0.0,0.0,0.0,1233.0,773.0,2.0,48.0
Cu-2Ni-0.5Si-0.3Cr,Cu-Ni-Si alloys,97.29,0.0,0.0,0.0,0.0,0,0.0,0.0,0.4,0.0,0,0,0.0,0,0,0,0,1.83,0.0,0,0,0.49,0.0,0.0,0.0,0.0,0.0,1233.0,773.0,2.5,50.0
Cu-2Ni-0.5Si-0.3Cr,Cu-Ni-Si alloys,97.29,0.0,0.0,0.0,0.0,0,0.0,0.0,0.4,0.0,0,0,0.0,0,0,0,0,1.83,0.0,0,0,0.49,0.0,0.0,0.0,0.0,0.0,1233.0,773.0,3.0,50.0
Cu-2Ni-0.5Si-0.3Cr,Cu-Ni-Si alloys,97.29,0.0,0.0,0.0,0.0,0,0.0,0.0,0.4,0.0,0,0,0.0,0,0,0,0,1.83,0.0,0,0,0.49,0.0,0.0,0.0,0.0,0.0,1233.0,648.0,8.0,50.0
Cu-2Ni-0.5Si-0.3Cr,Cu-Ni-Si alloys,97.29,0.0,0.0,0.0,0.0,0,0.0,0.0,0.4,0.0,0,0,0.0,0,0,0,0,1.83,0.0,0,0,0.49,0.0,0.0,0.0,0.0,0.0,1233.0,623.0,1.0,25.0
Cu-2Ni-0.5Si-0.3Cr,Cu-Ni-Si alloys,97.29,0.0,0.0,0.0,0.0,0,0.0,0.0,0.4,0.0,0,0,0.0,0,0,0,0,1.83,0.0,0,0,0.49,0.0,0.0,0.0,0.0,0.0,1233.0,673.0,1.0,32.0
Cu-2Ni-0.5Si-0.3Cr,Cu-Ni-Si alloys,97.29,0.0,0.0,0.0,0.0,0,0.0,0.0,0.4,0.0,0,0,0.0,0,0,0,0,1.83,0.0,0,0,0.49,0.0,0.0,0.0,0.0,0.0,1233.0,698.0,1.0,36.0
Cu-2Ni-0.5Si-0.3Cr,Cu-Ni-Si alloys,97.29,0.0,0.0,0.0,0.0,0,0.0,0.0,0.4,0.0,0,0,0.0,0,0,0,0,1.83,0.0,0,0,0.49,0.0,0.0,0.0,0.0,0.0,1233.0,748.0,1.0,42.0
Cu-2Ni-0.5Si-0.3Cr,Cu-Ni-Si alloys,97.29,0.0,0.0,0.0,0.0,0,0.0,0.0,0.4,0.0,0,0,0.0,0,0,0,0,1.83,0.0,0,0,0.49,0.0,0.0,0.0,0.0,0.0,1233.0,773.0,1.0,44.0
Cu-2Ni-0.5Si-0.3Cr,Cu-Ni-Si alloys,97.29,0.0,0.0,0.0,0.0,0,0.0,0.0,0.4,0.0,0,0,0.0,0,0,0,0,1.83,0.0,0,0,0.49,0.0,0.0,0.0,0.0,0.0,1233.0,823.0,1.0,46.0
Cu-2Ni-0.5Si-0.15Cr-0.15Zr,Cu-Ni-Si alloys,97.06,0.0,0.0,0.0,0.0,0,0.0,0.0,0.22,0.0,0,0,0.0,0,0,0,0,1.88,0.0,0,0,0.6,0.0,0.0,0.0,0.0,0.25,1233.0,723.0,0.167,31.0
Cu-2Ni-0.5Si-0.15Cr-0.15Zr,Cu-Ni-Si alloys,97.06,0.0,0.0,0.0,0.0,0,0.0,0.0,0.22,0.0,0,0,0.0,0,0,0,0,1.88,0.0,0,0,0.6,0.0,0.0,0.0,0.0,0.25,1233.0,723.0,0.5,36.0
Cu-2Ni-0.5Si-0.15Cr-0.15Zr,Cu-Ni-Si alloys,97.06,0.0,0.0,0.0,0.0,0,0.0,0.0,0.22,0.0,0,0,0.0,0,0,0,0,1.88,0.0,0,0,0.6,0.0,0.0,0.0,0.0,0.25,1233.0,723.0,1.0,38.0
Cu-2Ni-0.5Si-0.15Cr-0.15Zr,Cu-Ni-Si alloys,97.06,0.0,0.0,0.0,0.0,0,0.0,0.0,0.22,0.0,0,0,0.0,0,0,0,0,1.88,0.0,0,0,0.6,0.0,0.0,0.0,0.0,0.25,1233.0,723.0,2.0,42.0
Cu-2Ni-0.5Si-0.15Cr-0.15Zr,Cu-Ni-Si alloys,97.06,0.0,0.0,0.0,0.0,0,0.0,0.0,0.22,0.0,0,0,0.0,0,0,0,0,1.88,0.0,0,0,0.6,0.0,0.0,0.0,0.0,0.25,1233.0,723.0,3.0,45.0
Cu-2Ni-0.5Si-0.15Cr-0.15Zr,Cu-Ni-Si alloys,97.06,0.0,0.0,0.0,0.0,0,0.0,0.0,0.22,0.0,0,0,0.0,0,0,0,0,1.88,0.0,0,0,0.6,0.0,0.0,0.0,0.0,0.25,1233.0,723.0,4.0,46.0
Cu-2Ni-0.5Si-0.15Cr-0.15Zr,Cu-Ni-Si alloys,97.06,0.0,0.0,0.0,0.0,0,0.0,0.0,0.22,0.0,0,0,0.0,0,0,0,0,1.88,0.0,0,0,0.6,0.0,0.0,0.0,0.0,0.25,1233.0,773.0,0.167,37.0
Cu-2Ni-0.5Si-0.15Cr-0.15Zr,Cu-Ni-Si alloys,97.06,0.0,0.0,0.0,0.0,0,0.0,0.0,0.22,0.0,0,0,0.0,0,0,0,0,1.88,0.0,0,0,0.6,0.0,0.0,0.0,0.0,0.25,1233.0,773.0,0.5,41.0
Cu-2Ni-0.5Si-0.15Cr-0.15Zr,Cu-Ni-Si alloys,97.06,0.0,0.0,0.0,0.0,0,0.0,0.0,0.22,0.0,0,0,0.0,0,0,0,0,1.88,0.0,0,0,0.6,0.0,0.0,0.0,0.0,0.25,1233.0,773.0,1.5,45.0
Cu-2Ni-0.5Si-0.15Cr-0.15Zr,Cu-Ni-Si alloys,97.06,0.0,0.0,0.0,0.0,0,0.0,0.0,0.22,0.0,0,0,0.0,0,0,0,0,1.88,0.0,0,0,0.6,0.0,0.0,0.0,0.0,0.25,1233.0,773.0,2.0,47.0
Cu-2Ni-0.5Si-0.15Cr-0.15Zr,Cu-Ni-Si alloys,97.06,0.0,0.0,0.0,0.0,0,0.0,0.0,0.22,0.0,0,0,0.0,0,0,0,0,1.88,0.0,0,0,0.6,0.0,0.0,0.0,0.0,0.25,1233.0,773.0,2.5,48.0
Cu-2Ni-0.5Si-0.15Cr-0.15Zr,Cu-Ni-Si alloys,97.06,0.0,0.0,0.0,0.0,0,0.0,0.0,0.22,0.0,0,0,0.0,0,0,0,0,1.88,0.0,0,0,0.6,0.0,0.0,0.0,0.0,0.25,1233.0,773.0,3.0,49.0
Cu-2Ni-0.5Si-0.15Cr-0.15Zr,Cu-Ni-Si alloys,97.06,0.0,0.0,0.0,0.0,0,0.0,0.0,0.22,0.0,0,0,0.0,0,0,0,0,1.88,0.0,0,0,0.6,0.0,0.0,0.0,0.0,0.25,1233.0,648.0,8.0,48.0
Cu-2Ni-0.5Si-0.15Cr-0.15Zr,Cu-Ni-Si alloys,97.06,0.0,0.0,0.0,0.0,0,0.0,0.0,0.22,0.0,0,0,0.0,0,0,0,0,1.88,0.0,0,0,0.6,0.0,0.0,0.0,0.0,0.25,1233.0,723.0,1.0,26.0
Cu-2Ni-0.5Si-0.15Cr-0.15Zr,Cu-Ni-Si alloys,97.06,0.0,0.0,0.0,0.0,0,0.0,0.0,0.22,0.0,0,0,0.0,0,0,0,0,1.88,0.0,0,0,0.6,0.0,0.0,0.0,0.0,0.25,1233.0,723.0,1.0,32.0
Cu-2Ni-0.5Si-0.15Cr-0.15Zr,Cu-Ni-Si alloys,97.06,0.0,0.0,0.0,0.0,0,0.0,0.0,0.22,0.0,0,0,0.0,0,0,0,0,1.88,0.0,0,0,0.6,0.0,0.0,0.0,0.0,0.25,1233.0,723.0,1.0,36.0
Cu-2Ni-0.5Si-0.15Cr-0.15Zr,Cu-Ni-Si alloys,97.06,0.0,0.0,0.0,0.0,0,0.0,0.0,0.22,0.0,0,0,0.0,0,0,0,0,1.88,0.0,0,0,0.6,0.0,0.0,0.0,0.0,0.25,1233.0,723.0,1.0,41.0
Cu-2Ni-0.5Si-0.15Cr-0.15Zr,Cu-Ni-Si alloys,97.06,0.0,0.0,0.0,0.0,0,0.0,0.0,0.22,0.0,0,0,0.0,0,0,0,0,1.88,0.0,0,0,0.6,0.0,0.0,0.0,0.0,0.25,1233.0,723.0,1.0,43.0
Cu-2Ni-0.5Si-0.15Cr-0.15Zr,Cu-Ni-Si alloys,97.06,0.0,0.0,0.0,0.0,0,0.0,0.0,0.22,0.0,0,0,0.0,0,0,0,0,1.88,0.0,0,0,0.6,0.0,0.0,0.0,0.0,0.25,1233.0,723.0,1.0,44.0
Cu-4Ni-1Si,Cu-Ni-Si alloys,95.05,0.0,0.0,0.0,0.0,0,0.0,0.0,0.0,0.0,0,0,0.0,0,0,0,0,4.0,0.0,0,0,0.95,0.0,0.0,0.0,0.0,0.0,1273.0,723.0,5.0,46.0
Cu-4Ni-1Si-0.02P,Cu-Ni-Si alloys,95.03,0.0,0.0,0.0,0.0,0,0.0,0.0,0.0,0.0,0,0,0.0,0,0,0,0,4.0,0.02,0,0,0.95,0.0,0.0,0.0,0.0,0.0,1273.0,723.0,5.0,36.0
Cu-4Ni-1Si-0.02P,Cu-Ni-Si alloys,95.03,0.0,0.0,0.0,0.0,0,0.0,0.0,0.0,0.0,0,0,0.0,0,0,0,0,4.0,0.02,0,0,0.95,0.0,0.0,0.0,0.0,0.0,1173.0,723.0,5.0,36.0
Cu-4Ni-1Si-0.02P,Cu-Ni-Si alloys,95.03,0.0,0.0,0.0,0.0,0,0.0,0.0,0.0,0.0,0,0,0.0,0,0,0,0,4.0,0.02,0,0,0.95,0.0,0.0,0.0,0.0,0.0,1273.0,723.0,5.0,36.0
Cu-4Ni-1Si-0.02P-0.02Cr,Cu-Ni-Si alloys,95.01,0.0,0.0,0.0,0.0,0,0.0,0.0,0.02,0.0,0,0,0.0,0,0,0,0,4.0,0.02,0,0,0.95,0.0,0.0,0.0,0.0,0.0,1273.0,723.0,5.0,35.0
Cu-4Ni-1Si-0.02P-0.02Cr,Cu-Ni-Si alloys,95.01,0.0,0.0,0.0,0.0,0,0.0,0.0,0.02,0.0,0,0,0.0,0,0,0,0,4.0,0.02,0,0,0.95,0.0,0.0,0.0,0.0,0.0,1273.0,723.0,5.0,35.0
Cu-4Ni-1Si-0.02P-0.02Cr,Cu-Ni-Si alloys,95.01,0.0,0.0,0.0,0.0,0,0.0,0.0,0.02,0.0,0,0,0.0,0,0,0,0,4.0,0.02,0,0,0.95,0.0,0.0,0.0,0.0,0.0,1273.0,723.0,5.0,35.0
Cu-1.9Ni-1Si-1Co-0.2Zr,Cu-Ni-Si alloys,95.84,0.0,0.0,0.0,0.0,0,1.02,0.0,0.0,0.0,0,0,0.0,0,0,0,0,1.9,0.0,0,0,1.04,0.0,0.0,0.0,0.0,0.2,1223.0,773.0,3.0,45.0
Cu-1.91Ni-0.47Si-0.035P,Cu-Ni-Si alloys,97.585,0.0,0.0,0.0,0.0,0,0.0,0.0,0.0,0.0,0,0,0.0,0,0,0,0,1.91,0.035,0,0,0.47,0.0,0.0,0.0,0.0,0.0,1223.0,673.0,0.25,28.0
Cu-1.91Ni-0.47Si-0.035P,Cu-Ni-Si alloys,97.585,0.0,0.0,0.0,0.0,0,0.0,0.0,0.0,0.0,0,0,0.0,0,0,0,0,1.91,0.035,0,0,0.47,0.0,0.0,0.0,0.0,0.0,1223.0,673.0,0.5,30.0
Cu-1.91Ni-0.47Si-0.035P,Cu-Ni-Si alloys,97.585,0.0,0.0,0.0,0.0,0,0.0,0.0,0.0,0.0,0,0,0.0,0,0,0,0,1.91,0.035,0,0,0.47,0.0,0.0,0.0,0.0,0.0,1223.0,673.0,1.0,30.0
Cu-1.91Ni-0.47Si-0.035P,Cu-Ni-Si alloys,97.585,0.0,0.0,0.0,0.0,0,0.0,0.0,0.0,0.0,0,0,0.0,0,0,0,0,1.91,0.035,0,0,0.47,0.0,0.0,0.0,0.0,0.0,1223.0,673.0,2.0,31.0
Cu-1.91Ni-0.47Si-0.035P,Cu-Ni-Si alloys,97.585,0.0,0.0,0.0,0.0,0,0.0,0.0,0.0,0.0,0,0,0.0,0,0,0,0,1.91,0.035,0,0,0.47,0.0,0.0,0.0,0.0,0.0,1223.0,673.0,4.0,33.0
Cu-1.91Ni-0.47Si-0.035P,Cu-Ni-Si alloys,97.585,0.0,0.0,0.0,0.0,0,0.0,0.0,0.0,0.0,0,0,0.0,0,0,0,0,1.91,0.035,0,0,0.47,0.0,0.0,0.0,0.0,0.0,1223.0,673.0,6.0,33.0
Cu-1.91Ni-0.47Si-0.035P,Cu-Ni-Si alloys,97.585,0.0,0.0,0.0,0.0,0,0.0,0.0,0.0,0.0,0,0,0.0,0,0,0,0,1.91,0.035,0,0,0.47,0.0,0.0,0.0,0.0,0.0,1223.0,723.0,0.25,31.0
Cu-1.91Ni-0.47Si-0.035P,Cu-Ni-Si alloys,97.585,0.0,0.0,0.0,0.0,0,0.0,0.0,0.0,0.0,0,0,0.0,0,0,0,0,1.91,0.035,0,0,0.47,0.0,0.0,0.0,0.0,0.0,1223.0,723.0,0.5,30.0
Cu-1.91Ni-0.47Si-0.035P,Cu-Ni-Si alloys,97.585,0.0,0.0,0.0,0.0,0,0.0,0.0,0.0,0.0,0,0,0.0,0,0,0,0,1.91,0.035,0,0,0.47,0.0,0.0,0.0,0.0,0.0,1223.0,723.0,1.0,31.0
Cu-1.91Ni-0.47Si-0.035P,Cu-Ni-Si alloys,97.585,0.0,0.0,0.0,0.0,0,0.0,0.0,0.0,0.0,0,0,0.0,0,0,0,0,1.91,0.035,0,0,0.47,0.0,0.0,0.0,0.0,0.0,1223.0,723.0,2.0,31.0
Cu-1.91Ni-0.47Si-0.035P,Cu-Ni-Si alloys,97.585,0.0,0.0,0.0,0.0,0,0.0,0.0,0.0,0.0,0,0,0.0,0,0,0,0,1.91,0.035,0,0,0.47,0.0,0.0,0.0,0.0,0.0,1223.0,723.0,4.0,33.0
Cu-1.91Ni-0.47Si-0.035P,Cu-Ni-Si alloys,97.585,0.0,0.0,0.0,0.0,0,0.0,0.0,0.0,0.0,0,0,0.0,0,0,0,0,1.91,0.035,0,0,0.47,0.0,0.0,0.0,0.0,0.0,1223.0,723.0,6.0,33.0
Cu-1.91Ni-0.47Si-0.035P,Cu-Ni-Si alloys,97.585,0.0,0.0,0.0,0.0,0,0.0,0.0,0.0,0.0,0,0,0.0,0,0,0,0,1.91,0.035,0,0,0.47,0.0,0.0,0.0,0.0,0.0,1223.0,773.0,0.25,27.0
Cu-1.91Ni-0.47Si-0.035P,Cu-Ni-Si alloys,97.585,0.0,0.0,0.0,0.0,0,0.0,0.0,0.0,0.0,0,0,0.0,0,0,0,0,1.91,0.035,0,0,0.47,0.0,0.0,0.0,0.0,0.0,1223.0,773.0,0.5,28.0
Cu-1.91Ni-0.47Si-0.035P,Cu-Ni-Si alloys,97.585,0.0,0.0,0.0,0.0,0,0.0,0.0,0.0,0.0,0,0,0.0,0,0,0,0,1.91,0.035,0,0,0.47,0.0,0.0,0.0,0.0,0.0,1223.0,773.0,1.0,30.0
Cu-1.91Ni-0.47Si-0.035P,Cu-Ni-Si alloys,97.585,0.0,0.0,0.0,0.0,0,0.0,0.0,0.0,0.0,0,0,0.0,0,0,0,0,1.91,0.035,0,0,0.47,0.0,0.0,0.0,0.0,0.0,1223.0,773.0,2.0,31.0
Cu-1.91Ni-0.47Si-0.035P,Cu-Ni-Si alloys,97.585,0.0,0.0,0.0,0.0,0,0.0,0.0,0.0,0.0,0,0,0.0,0,0,0,0,1.91,0.035,0,0,0.47,0.0,0.0,0.0,0.0,0.0,1223.0,773.0,4.0,32.0
Cu-1.91Ni-0.47Si-0.035P,Cu-Ni-Si alloys,97.585,0.0,0.0,0.0,0.0,0,0.0,0.0,0.0,0.0,0,0,0.0,0,0,0,0,1.91,0.035,0,0,0.47,0.0,0.0,0.0,0.0,0.0,1223.0,773.0,6.0,33.0
Cu-1.91Ni-0.47Si-0.035P,Cu-Ni-Si alloys,97.585,0.0,0.0,0.0,0.0,0,0.0,0.0,0.0,0.0,0,0,0.0,0,0,0,0,1.91,0.035,0,0,0.47,0.0,0.0,0.0,0.0,0.0,1223.0,723.0,0.25,31.0
Cu-1.91Ni-0.47Si-0.035P,Cu-Ni-Si alloys,97.585,0.0,0.0,0.0,0.0,0,0.0,0.0,0.0,0.0,0,0,0.0,0,0,0,0,1.91,0.035,0,0,0.47,0.0,0.0,0.0,0.0,0.0,1223.0,723.0,0.5,33.0
Cu-1.91Ni-0.47Si-0.035P,Cu-Ni-Si alloys,97.585,0.0,0.0,0.0,0.0,0,0.0,0.0,0.0,0.0,0,0,0.0,0,0,0,0,1.91,0.035,0,0,0.47,0.0,0.0,0.0,0.0,0.0,1223.0,723.0,1.0,34.0
Cu-1.91Ni-0.47Si-0.035P,Cu-Ni-Si alloys,97.585,0.0,0.0,0.0,0.0,0,0.0,0.0,0.0,0.0,0,0,0.0,0,0,0,0,1.91,0.035,0,0,0.47,0.0,0.0,0.0,0.0,0.0,1223.0,723.0,2.0,35.0
Cu-1.91Ni-0.47Si-0.035P,Cu-Ni-Si alloys,97.585,0.0,0.0,0.0,0.0,0,0.0,0.0,0.0,0.0,0,0,0.0,0,0,0,0,1.91,0.035,0,0,0.47,0.0,0.0,0.0,0.0,0.0,1223.0,723.0,4.0,38.0
Cu-1.91Ni-0.47Si-0.035P,Cu-Ni-Si alloys,97.585,0.0,0.0,0.0,0.0,0,0.0,0.0,0.0,0.0,0,0,0.0,0,0,0,0,1.91,0.035,0,0,0.47,0.0,0.0,0.0,0.0,0.0,1223.0,723.0,6.0,37.0
Cu-1.91Ni-0.47Si-0.035P,Cu-Ni-Si alloys,97.585,0.0,0.0,0.0,0.0,0,0.0,0.0,0.0,0.0,0,0,0.0,0,0,0,0,1.91,0.035,0,0,0.47,0.0,0.0,0.0,0.0,0.0,1173.0,693.0,0.25,48.0
Cu-1.91Ni-0.47Si-0.035P,Cu-Ni-Si alloys,97.585,0.0,0.0,0.0,0.0,0,0.0,0.0,0.0,0.0,0,0,0.0,0,0,0,0,1.91,0.035,0,0,0.47,0.0,0.0,0.0,0.0,0.0,1173.0,693.0,0.5,49.0
Cu-1.91Ni-0.47Si-0.035P,Cu-Ni-Si alloys,97.585,0.0,0.0,0.0,0.0,0,0.0,0.0,0.0,0.0,0,0,0.0,0,0,0,0,1.91,0.035,0,0,0.47,0.0,0.0,0.0,0.0,0.0,1173.0,693.0,1.0,50.0
Cu-1.91Ni-0.47Si-0.035P,Cu-Ni-Si alloys,97.585,0.0,0.0,0.0,0.0,0,0.0,0.0,0.0,0.0,0,0,0.0,0,0,0,0,1.91,0.035,0,0,0.47,0.0,0.0,0.0,0.0,0.0,1173.0,693.0,2.0,51.0
Cu-1.91Ni-0.47Si-0.035P,Cu-Ni-Si alloys,97.585,0.0,0.0,0.0,0.0,0,0.0,0.0,0.0,0.0,0,0,0.0,0,0,0,0,1.91,0.035,0,0,0.47,0.0,0.0,0.0,0.0,0.0,1173.0,693.0,4.0,51.0
Cu-1.91Ni-0.47Si-0.035P,Cu-Ni-Si alloys,97.585,0.0,0.0,0.0,0.0,0,0.0,0.0,0.0,0.0,0,0,0.0,0,0,0,0,1.91,0.035,0,0,0.47,0.0,0.0,0.0,0.0,0.0,1173.0,693.0,6.0,53.0
Cu-1.91Ni-0.47Si-0.035P,Cu-Ni-Si alloys,97.585,0.0,0.0,0.0,0.0,0,0.0,0.0,0.0,0.0,0,0,0.0,0,0,0,0,1.91,0.035,0,0,0.47,0.0,0.0,0.0,0.0,0.0,1223.0,723.0,0.25,32.0
Cu-1.91Ni-0.47Si-0.035P,Cu-Ni-Si alloys,97.585,0.0,0.0,0.0,0.0,0,0.0,0.0,0.0,0.0,0,0,0.0,0,0,0,0,1.91,0.035,0,0,0.47,0.0,0.0,0.0,0.0,0.0,1223.0,723.0,0.5,33.0
Cu-1.91Ni-0.47Si-0.035P,Cu-Ni-Si alloys,97.585,0.0,0.0,0.0,0.0,0,0.0,0.0,0.0,0.0,0,0,0.0,0,0,0,0,1.91,0.035,0,0,0.47,0.0,0.0,0.0,0.0,0.0,1223.0,723.0,1.0,36.0
Cu-1.91Ni-0.47Si-0.035P,Cu-Ni-Si alloys,97.585,0.0,0.0,0.0,0.0,0,0.0,0.0,0.0,0.0,0,0,0.0,0,0,0,0,1.91,0.035,0,0,0.47,0.0,0.0,0.0,0.0,0.0,1223.0,723.0,2.0,37.0
Cu-1.91Ni-0.47Si-0.035P,Cu-Ni-Si alloys,97.585,0.0,0.0,0.0,0.0,0,0.0,0.0,0.0,0.0,0,0,0.0,0,0,0,0,1.91,0.035,0,0,0.47,0.0,0.0,0.0,0.0,0.0,1223.0,723.0,4.0,39.0
Cu-1.91Ni-0.47Si-0.035P,Cu-Ni-Si alloys,97.585,0.0,0.0,0.0,0.0,0,0.0,0.0,0.0,0.0,0,0,0.0,0,0,0,0,1.91,0.035,0,0,0.47,0.0,0.0,0.0,0.0,0.0,1223.0,723.0,6.0,39.0
Cu-1.91Ni-0.47Si-0.035P,Cu-Ni-Si alloys,97.585,0.0,0.0,0.0,0.0,0,0.0,0.0,0.0,0.0,0,0,0.0,0,0,0,0,1.91,0.035,0,0,0.47,0.0,0.0,0.0,0.0,0.0,1223.0,723.0,0.25,23.0
Cu-1.91Ni-0.47Si-0.035P,Cu-Ni-Si alloys,97.585,0.0,0.0,0.0,0.0,0,0.0,0.0,0.0,0.0,0,0,0.0,0,0,0,0,1.91,0.035,0,0,0.47,0.0,0.0,0.0,0.0,0.0,1223.0,723.0,0.5,35.0
Cu-1.91Ni-0.47Si-0.035P,Cu-Ni-Si alloys,97.585,0.0,0.0,0.0,0.0,0,0.0,0.0,0.0,0.0,0,0,0.0,0,0,0,0,1.91,0.035,0,0,0.47,0.0,0.0,0.0,0.0,0.0,1223.0,723.0,1.0,38.0
Cu-1.91Ni-0.47Si-0.035P,Cu-Ni-Si alloys,97.585,0.0,0.0,0.0,0.0,0,0.0,0.0,0.0,0.0,0,0,0.0,0,0,0,0,1.91,0.035,0,0,0.47,0.0,0.0,0.0,0.0,0.0,1223.0,723.0,2.0,40.0
Cu-1.91Ni-0.47Si-0.035P,Cu-Ni-Si alloys,97.585,0.0,0.0,0.0,0.0,0,0.0,0.0,0.0,0.0,0,0,0.0,0,0,0,0,1.91,0.035,0,0,0.47,0.0,0.0,0.0,0.0,0.0,1223.0,723.0,4.0,40.0
Cu-1.91Ni-0.47Si-0.035P,Cu-Ni-Si alloys,97.585,0.0,0.0,0.0,0.0,0,0.0,0.0,0.0,0.0,0,0,0.0,0,0,0,0,1.91,0.035,0,0,0.47,0.0,0.0,0.0,0.0,0.0,1223.0,723.0,6.0,42.0
Cu-2.8Ni-0.6Si,Cu-Ni-Si alloys,96.6,0.0,0.0,0.0,0.0,0,0.0,0.0,0.0,0.0,0,0,0.0,0,0,0,0,2.8,0.0,0,0,0.6,0.0,0.0,0.0,0.0,0.0,1173.0,673.0,0.5,24.0
Cu-2.8Ni-0.6Si,Cu-Ni-Si alloys,96.6,0.0,0.0,0.0,0.0,0,0.0,0.0,0.0,0.0,0,0,0.0,0,0,0,0,2.8,0.0,0,0,0.6,0.0,0.0,0.0,0.0,0.0,1173.0,673.0,1.0,27.0
Cu-2.8Ni-0.6Si,Cu-Ni-Si alloys,96.6,0.0,0.0,0.0,0.0,0,0.0,0.0,0.0,0.0,0,0,0.0,0,0,0,0,2.8,0.0,0,0,0.6,0.0,0.0,0.0,0.0,0.0,1173.0,673.0,2.0,30.0
Cu-2.8Ni-0.6Si,Cu-Ni-Si alloys,96.6,0.0,0.0,0.0,0.0,0,0.0,0.0,0.0,0.0,0,0,0.0,0,0,0,0,2.8,0.0,0,0,0.6,0.0,0.0,0.0,0.0,0.0,1173.0,673.0,4.0,32.0
Cu-2.8Ni-0.6Si,Cu-Ni-Si alloys,96.6,0.0,0.0,0.0,0.0,0,0.0,0.0,0.0,0.0,0,0,0.0,0,0,0,0,2.8,0.0,0,0,0.6,0.0,0.0,0.0,0.0,0.0,1173.0,673.0,8.0,34.0
