Repository: nguyendangnamphong/data

Thông tin, báo cáo về sinh đôi tại Hoa Kỳ năm 1989-1991.      
Dữ liệu thô được lấy từ đây:        
http://www.nber.org/data/linked-birth-infant-death-data-vital-statistics-data.html      

Cụ thể là các tệp này:      
http://www.nber.org/lbid/1989/linkco1989us_den.csv.zip     
http://www.nber.org/lbid/1990/linkco1990us_den.csv.zip     
http://www.nber.org/lbid/1991/linkco1991us_den.csv.zip     

Hướng dẫn về tập dữ liệu có tại đây:       
http://www.nber.org/lbid/docs/LinkCO89Guide.pdf       

Ý tưởng về tập dữ liệu dựa trên bài báo:       
Almond, Douglas, Kenneth Y. Chay và David S. Lee. "Chi phí cho trẻ sinh nhẹ cân."       

Tạp chí Kinh tế Quý 120.3 (2005): 1031-1083.

File: filtered_data.csv (part 6 of 7)
Alloy_Name,Alloy_Type,Cu,Al,Ag,B,Be,Ca,Co,Ce,Cr,Fe,Hf,La,Mg,Mn,Mo,Nb,Nd,Ni,P,Pb,Pr,Si,Sn,Ti,V,Zn,Zr,Solid_Solution_Temp_K,Aging_Temp_K,Aging_Time_h,Electrical_Conductivity_IACS
Cu-2.8Ni-0.6Si,Cu-Ni-Si alloys,96.6,0.0,0.0,0.0,0.0,0,0.0,0.0,0.0,0.0,0,0,0.0,0,0,0,0,2.8,0.0,0,0,0.6,0.0,0.0,0.0,0.0,0.0,1173.0,673.0,16.0,35.0
Cu-2.8Ni-0.6Si,Cu-Ni-Si alloys,96.6,0.0,0.0,0.0,0.0,0,0.0,0.0,0.0,0.0,0,0,0.0,0,0,0,0,2.8,0.0,0,0,0.6,0.0,0.0,0.0,0.0,0.0,1173.0,723.0,0.5,29.0
Cu-2.8Ni-0.6Si,Cu-Ni-Si alloys,96.6,0.0,0.0,0.0,0.0,0,0.0,0.0,0.0,0.0,0,0,0.0,0,0,0,0,2.8,0.0,0,0,0.6,0.0,0.0,0.0,0.0,0.0,1173.0,723.0,1.0,31.0
Cu-2.8Ni-0.6Si,Cu-Ni-Si alloys,96.6,0.0,0.0,0.0,0.0,0,0.0,0.0,0.0,0.0,0,0,0.0,0,0,0,0,2.8,0.0,0,0,0.6,0.0,0.0,0.0,0.0,0.0,1173.0,723.0,2.0,34.0
Cu-2.8Ni-0.6Si,Cu-Ni-Si alloys,96.6,0.0,0.0,0.0,0.0,0,0.0,0.0,0.0,0.0,0,0,0.0,0,0,0,0,2.8,0.0,0,0,0.6,0.0,0.0,0.0,0.0,0.0,1173.0,723.0,4.0,37.0
Cu-2.8Ni-0.6Si,Cu-Ni-Si alloys,96.6,0.0,0.0,0.0,0.0,0,0.0,0.0,0.0,0.0,0,0,0.0,0,0,0,0,2.8,0.0,0,0,0.6,0.0,0.0,0.0,0.0,0.0,1173.0,723.0,8.0,41.0
Cu-2.8Ni-0.6Si,Cu-Ni-Si alloys,96.6,0.0,0.0,0.0,0.0,0,0.0,0.0,0.0,0.0,0,0,0.0,0,0,0,0,2.8,0.0,0,0,0.6,0.0,0.0,0.0,0.0,0.0,1173.0,723.0,16.0,44.0
Cu-2.8Ni-0.6Si,Cu-Ni-Si alloys,96.6,0.0,0.0,0.0,0.0,0,0.0,0.0,0.0,0.0,0,0,0.0,0,0,0,0,2.8,0.0,0,0,0.6,0.0,0.0,0.0,0.0,0.0,1173.0,773.0,0.5,33.0
Cu-2.8Ni-0.6Si,Cu-Ni-Si alloys,96.6,0.0,0.0,0.0,0.0,0,0.0,0.0,0.0,0.0,0,0,0.0,0,0,0,0,2.8,0.0,0,0,0.6,0.0,0.0,0.0,0.0,0.0,1173.0,773.0,1.0,36.0
Cu-2.8Ni-0.6Si,Cu-Ni-Si alloys,96.6,0.0,0.0,0.0,0.0,0,0.0,0.0,0.0,0.0,0,0,0.0,0,0,0,0,2.8,0.0,0,0,0.6,0.0,0.0,0.0,0.0,0.0,1173.0,773.0,2.0,40.0
Cu-2.8Ni-0.6Si,Cu-Ni-Si alloys,96.6,0.0,0.0,0.0,0.0,0,0.0,0.0,0.0,0.0,0,0,0.0,0,0,0,0,2.8,0.0,0,0,0.6,0.0,0.0,0.0,0.0,0.0,1173.0,773.0,4.0,43.0
Cu-2.8Ni-0.6Si,Cu-Ni-Si alloys,96.6,0.0,0.0,0.0,0.0,0,0.0,0.0,0.0,0.0,0,0,0.0,0,0,0,0,2.8,0.0,0,0,0.6,0.0,0.0,0.0,0.0,0.0,1173.0,773.0,8.0,45.0
Cu-2.8Ni-0.6Si,Cu-Ni-Si alloys,96.6,0.0,0.0,0.0,0.0,0,0.0,0.0,0.0,0.0,0,0,0.0,0,0,0,0,2.8,0.0,0,0,0.6,0.0,0.0,0.0,0.0,0.0,1173.0,773.0,16.0,47.0
Cu-2.8Ni-0.6Si,Cu-Ni-Si alloys,96.6,0.0,0.0,0.0,0.0,0,0.0,0.0,0.0,0.0,0,0,0.0,0,0,0,0,2.8,0.0,0,0,0.6,0.0,0.0,0.0,0.0,0.0,1173.0,823.0,0.5,38.0
Cu-2.8Ni-0.6Si,Cu-Ni-Si alloys,96.6,0.0,0.0,0.0,0.0,0,0.0,0.0,0.0,0.0,0,0,0.0,0,0,0,0,2.8,0.0,0,0,0.6,0.0,0.0,0.0,0.0,0.0,1173.0,823.0,1.0,39.0
Cu-2.8Ni-0.6Si,Cu-Ni-Si alloys,96.6,0.0,0.0,0.0,0.0,0,0.0,0.0,0.0,0.0,0,0,0.0,0,0,0,0,2.8,0.0,0,0,0.6,0.0,0.0,0.0,0.0,0.0,1173.0,823.0,2.0,42.0
Cu-2.8Ni-0.6Si,Cu-Ni-Si alloys,96.6,0.0,0.0,0.0,0.0,0,0.0,0.0,0.0,0.0,0,0,0.0,0,0,0,0,2.8,0.0,0,0,0.6,0.0,0.0,0.0,0.0,0.0,1173.0,823.0,4.0,42.0
Cu-2.8Ni-0.6Si,Cu-Ni-Si alloys,96.6,0.0,0.0,0.0,0.0,0,0.0,0.0,0.0,0.0,0,0,0.0,0,0,0,0,2.8,0.0,0,0,0.6,0.0,0.0,0.0,0.0,0.0,1173.0,823.0,8.0,44.0
Cu-2.8Ni-0.6Si,Cu-Ni-Si alloys,96.6,0.0,0.0,0.0,0.0,0,0.0,0.0,0.0,0.0,0,0,0.0,0,0,0,0,2.8,0.0,0,0,0.6,0.0,0.0,0.0,0.0,0.0,1173.0,823.0,16.0,46.0
Cu-2.8Ni-0.6Si,Cu-Ni-Si alloys,96.6,0.0,0.0,0.0,0.0,0,0.0,0.0,0.0,0.0,0,0,0.0,0,0,0,0,2.8,0.0,0,0,0.6,0.0,0.0,0.0,0.0,0.0,1173.0,873.0,0.5,38.0
Cu-2.8Ni-0.6Si,Cu-Ni-Si alloys,96.6,0.0,0.0,0.0,0.0,0,0.0,0.0,0.0,0.0,0,0,0.0,0,0,0,0,2.8,0.0,0,0,0.6,0.0,0.0,0.0,0.0,0.0,1173.0,873.0,1.0,39.0
Cu-2.8Ni-0.6Si,Cu-Ni-Si alloys,96.6,0.0,0.0,0.0,0.0,0,0.0,0.0,0.0,0.0,0,0,0.0,0,0,0,0,2.8,0.0,0,0,0.6,0.0,0.0,0.0,0.0,0.0,1173.0,873.0,2.0,39.0
Cu-2.8Ni-0.6Si,Cu-Ni-Si alloys,96.6,0.0,0.0,0.0,0.0,0,0.0,0.0,0.0,0.0,0,0,0.0,0,0,0,0,2.8,0.0,0,0,0.6,0.0,0.0,0.0,0.0,0.0,1173.0,873.0,4.0,40.0
Cu-2.8Ni-0.6Si,Cu-Ni-Si alloys,96.6,0.0,0.0,0.0,0.0,0,0.0,0.0,0.0,0.0,0,0,0.0,0,0,0,0,2.8,0.0,0,0,0.6,0.0,0.0,0.0,0.0,0.0,1173.0,873.0,8.0,41.0
Cu-2.8Ni-0.6Si,Cu-Ni-Si alloys,96.6,0.0,0.0,0.0,0.0,0,0.0,0.0,0.0,0.0,0,0,0.0,0,0,0,0,2.8,0.0,0,0,0.6,0.0,0.0,0.0,0.0,0.0,1173.0,873.0,16.0,43.0
Cu-1.4Ni-1.2Co-0.6Si,Cu-Ni-Si alloys,96.8,0.0,0.0,0.0,0.0,0,1.2,0.0,0.0,0.0,0,0,0.0,0,0,0,0,1.4,0.0,0,0,0.6,0.0,0.0,0.0,0.0,0.0,1173.0,673.0,0.5,28.0
Cu-1.4Ni-1.2Co-0.6Si,Cu-Ni-Si alloys,96.8,0.0,0.0,0.0,0.0,0,1.2,0.0,0.0,0.0,0,0,0.0,0,0,0,0,1.4,0.0,0,0,0.6,0.0,0.0,0.0,0.0,0.0,1173.0,673.0,1.0,31.0
Cu-1.4Ni-1.2Co-0.6Si,Cu-Ni-Si alloys,96.8,0.0,0.0,0.0,0.0,0,1.2,0.0,0.0,0.0,0,0,0.0,0,0,0,0,1.4,0.0,0,0,0.6,0.0,0.0,0.0,0.0,0.0,1173.0,673.0,2.0,34.0
Cu-1.4Ni-1.2Co-0.6Si,Cu-Ni-Si alloys,96.8,0.0,0.0,0.0,0.0,0,1.2,0.0,0.0,0.0,0,0,0.0,0,0,0,0,1.4,0.0,0,0,0.6,0.0,0.0,0.0,0.0,0.0,1173.0,673.0,4.0,40.0
Cu-1.4Ni-1.2Co-0.6Si,Cu-Ni-Si alloys,96.8,0.0,0.0,0.0,0.0,0,1.2,0.0,0.0,0.0,0,0,0.0,0,0,0,0,1.4,0.0,0,0,0.6,0.0,0.0,0.0,0.0,0.0,1173.0,673.0,8.0,43.0
Cu-1.4Ni-1.2Co-0.6Si,Cu-Ni-Si alloys,96.8,0.0,0.0,0.0,0.0,0,1.2,0.0,0.0,0.0,0,0,0.0,0,0,0,0,1.4,0.0,0,0,0.6,0.0,0.0,0.0,0.0,0.0,1173.0,673.0,16.0,47.0
Cu-1.4Ni-1.2Co-0.6Si,Cu-Ni-Si alloys,96.8,0.0,0.0,0.0,0.0,0,1.2,0.0,0.0,0.0,0,0,0.0,0,0,0,0,1.4,0.0,0,0,0.6,0.0,0.0,0.0,0.0,0.0,1173.0,723.0,0.5,36.0
Cu-1.4Ni-1.2Co-0.6Si,Cu-Ni-Si alloys,96.8,0.0,0.0,0.0,0.0,0,1.2,0.0,0.0,0.0,0,0,0.0,0,0,0,0,1.4,0.0,0,0,0.6,0.0,0.0,0.0,0.0,0.0,1173.0,723.0,1.0,45.0
Cu-1.4Ni-1.2Co-0.6Si,Cu-Ni-Si alloys,96.8,0.0,0.0,0.0,0.0,0,1.2,0.0,0.0,0.0,0,0,0.0,0,0,0,0,1.4,0.0,0,0,0.6,0.0,0.0,0.0,0.0,0.0,1173.0,723.0,2.0,47.0
Cu-1.4Ni-1.2Co-0.6Si,Cu-Ni-Si alloys,96.8,0.0,0.0,0.0,0.0,0,1.2,0.0,0.0,0.0,0,0,0.0,0,0,0,0,1.4,0.0,0,0,0.6,0.0,0.0,0.0,0.0,0.0,1173.0,723.0,4.0,50.0
Cu-1.4Ni-1.2Co-0.6Si,Cu-Ni-Si alloys,96.8,0.0,0.0,0.0,0.0,0,1.2,0.0,0.0,0.0,0,0,0.0,0,0,0,0,1.4,0.0,0,0,0.6,0.0,0.0,0.0,0.0,0.0,1173.0,723.0,8.0,51.0
Cu-1.4Ni-1.2Co-0.6Si,Cu-Ni-Si alloys,96.8,0.0,0.0,0.0,0.0,0,1.2,0.0,0.0,0.0,0,0,0.0,0,0,0,0,1.4,0.0,0,0,0.6,0.0,0.0,0.0,0.0,0.0,1173.0,723.0,16.0,52.0
Cu-1.4Ni-1.2Co-0.6Si,Cu-Ni-Si alloys,96.8,0.0,0.0,0.0,0.0,0,1.2,0.0,0.0,0.0,0,0,0.0,0,0,0,0,1.4,0.0,0,0,0.6,0.0,0.0,0.0,0.0,0.0,1173.0,773.0,0.5,44.0
Cu-1.4Ni-1.2Co-0.6Si,Cu-Ni-Si alloys,96.8,0.0,0.0,0.0,0.0,0,1.2,0.0,0.0,0.0,0,0,0.0,0,0,0,0,1.4,0.0,0,0,0.6,0.0,0.0,0.0,0.0,0.0,1173.0,773.0,1.0,45.0
Cu-1.4Ni-1.2Co-0.6Si,Cu-Ni-Si alloys,96.8,0.0,0.0,0.0,0.0,0,1.2,0.0,0.0,0.0,0,0,0.0,0,0,0,0,1.4,0.0,0,0,0.6,0.0,0.0,0.0,0.0,0.0,1173.0,773.0,2.0,49.0
Cu-1.4Ni-1.2Co-0.6Si,Cu-Ni-Si alloys,96.8,0.0,0.0,0.0,0.0,0,1.2,0.0,0.0,0.0,0,0,0.0,0,0,0,0,1.4,0.0,0,0,0.6,0.0,0.0,0.0,0.0,0.0,1173.0,773.0,4.0,51.0
Cu-1.4Ni-1.2Co-0.6Si,Cu-Ni-Si alloys,96.8,0.0,0.0,0.0,0.0,0,1.2,0.0,0.0,0.0,0,0,0.0,0,0,0,0,1.4,0.0,0,0,0.6,0.0,0.0,0.0,0.0,0.0,1173.0,773.0,8.0,52.0
Cu-1.4Ni-1.2Co-0.6Si,Cu-Ni-Si alloys,96.8,0.0,0.0,0.0,0.0,0,1.2,0.0,0.0,0.0,0,0,0.0,0,0,0,0,1.4,0.0,0,0,0.6,0.0,0.0,0.0,0.0,0.0,1173.0,773.0,16.0,54.0
Cu-1.4Ni-1.2Co-0.6Si,Cu-Ni-Si alloys,96.8,0.0,0.0,0.0,0.0,0,1.2,0.0,0.0,0.0,0,0,0.0,0,0,0,0,1.4,0.0,0,0,0.6,0.0,0.0,0.0,0.0,0.0,1173.0,823.0,0.5,45.0
Cu-1.4Ni-1.2Co-0.6Si,Cu-Ni-Si alloys,96.8,0.0,0.0,0.0,0.0,0,1.2,0.0,0.0,0.0,0,0,0.0,0,0,0,0,1.4,0.0,0,0,0.6,0.0,0.0,0.0,0.0,0.0,1173.0,823.0,1.0,46.0
Cu-1.4Ni-1.2Co-0.6Si,Cu-Ni-Si alloys,96.8,0.0,0.0,0.0,0.0,0,1.2,0.0,0.0,0.0,0,0,0.0,0,0,0,0,1.4,0.0,0,0,0.6,0.0,0.0,0.0,0.0,0.0,1173.0,823.0,2.0,47.0
Cu-1.4Ni-1.2Co-0.6Si,Cu-Ni-Si alloys,96.8,0.0,0.0,0.0,0.0,0,1.2,0.0,0.0,0.0,0,0,0.0,0,0,0,0,1.4,0.0,0,0,0.6,0.0,0.0,0.0,0.0,0.0,1173.0,823.0,4.0,47.0
Cu-1.4Ni-1.2Co-0.6Si,Cu-Ni-Si alloys,96.8,0.0,0.0,0.0,0.0,0,1.2,0.0,0.0,0.0,0,0,0.0,0,0,0,0,1.4,0.0,0,0,0.6,0.0,0.0,0.0,0.0,0.0,1173.0,823.0,8.0,48.0
Cu-1.4Ni-1.2Co-0.6Si,Cu-Ni-Si alloys,96.8,0.0,0.0,0.0,0.0,0,1.2,0.0,0.0,0.0,0,0,0.0,0,0,0,0,1.4,0.0,0,0,0.6,0.0,0.0,0.0,0.0,0.0,1173.0,823.0,16.0,50.0
Cu-1.4Ni-1.2Co-0.6Si,Cu-Ni-Si alloys,96.8,0.0,0.0,0.0,0.0,0,1.2,0.0,0.0,0.0,0,0,0.0,0,0,0,0,1.4,0.0,0,0,0.6,0.0,0.0,0.0,0.0,0.0,1173.0,873.0,0.5,43.0
Cu-1.4Ni-1.2Co-0.6Si,Cu-Ni-Si alloys,96.8,0.0,0.0,0.0,0.0,0,1.2,0.0,0.0,0.0,0,0,0.0,0,0,0,0,1.4,0.0,0,0,0.6,0.0,0.0,0.0,0.0,0.0,1173.0,873.0,1.0,44.0
Cu-1.4Ni-1.2Co-0.6Si,Cu-Ni-Si alloys,96.8,0.0,0.0,0.0,0.0,0,1.2,0.0,0.0,0.0,0,0,0.0,0,0,0,0,1.4,0.0,0,0,0.6,0.0,0.0,0.0,0.0,0.0,1173.0,873.0,2.0,45.0
Cu-1.4Ni-1.2Co-0.6Si,Cu-Ni-Si alloys,96.8,0.0,0.0,0.0,0.0,0,1.2,0.0,0.0,0.0,0,0,0.0,0,0,0,0,1.4,0.0,0,0,0.6,0.0,0.0,0.0,0.0,0.0,1173.0,873.0,4.0,46.0
Cu-1.4Ni-1.2Co-0.6Si,Cu-Ni-Si alloys,96.8,0.0,0.0,0.0,0.0,0,1.2,0.0,0.0,0.0,0,0,0.0,0,0,0,0,1.4,0.0,0,0,0.6,0.0,0.0,0.0,0.0,0.0,1173.0,873.0,8.0,47.0
Cu-1.4Ni-1.2Co-0.6Si,Cu-Ni-Si alloys,96.8,0.0,0.0,0.0,0.0,0,1.2,0.0,0.0,0.0,0,0,0.0,0,0,0,0,1.4,0.0,0,0,0.6,0.0,0.0,0.0,0.0,0.0,1173.0,873.0,16.0,48.0
Cu-2.25Ni-0.92Si,Cu-Ni-Si alloys,96.83,0.0,0.0,0.0,0.0,0,0.0,0.0,0.0,0.0,0,0,0.0,0,0,0,0,2.25,0.0,0,0,0.92,0.0,0.0,0.0,0.0,0.0,1173.0,720.0,1.67,19.0
Cu-2.42Ni-0.88Si,Cu-Ni-Si alloys,96.7,0.0,0.0,0.0,0.0,0,0.0,0.0,0.0,0.0,0,0,0.0,0,0,0,0,2.42,0.0,0,0,0.88,0.0,0.0,0.0,0.0,0.0,1173.0,720.0,11.11,29.0
Cu-2.9Ni-0.65Si,Cu-Ni-Si alloys,96.45,0.0,0.0,0.0,0.0,0,0.0,0.0,0.0,0.0,0,0,0.0,0,0,0,0,2.9,0.0,0,0,0.65,0.0,0.0,0.0,0.0,0.0,1173.0,720.0,5.56,27.0
Cu-1.5Ni-0.3Si-0.03P-0.05Mg,Cu-Ni-Si alloys,98.12,0.0,0.0,0.0,0.0,0,0.0,0.0,0.0,0.0,0,0,0.05,0,0,0,0,1.5,0.03,0,0,0.3,0.0,0.0,0.0,0.0,0.0,973.0,723.0,2.0,86.0
Cu-2.4Ni-0.6Si,Cu-Ni-Si alloys,97.0,0.0,0.0,0.0,0.0,0,0.0,0.0,0.0,0.0,0,0,0.0,0,0,0,0,2.4,0.0,0,0,0.6,0.0,0.0,0.0,0.0,0.0,1173.0,723.0,2.0,48.0
Cu-3.44Ni-0.86Si,Cu-Ni-Si alloys,95.7,0.0,0.0,0.0,0.0,0,0.0,0.0,0.0,0.0,0,0,0.0,0,0,0,0,3.44,0.0,0,0,0.86,0.0,0.0,0.0,0.0,0.0,1173.0,773.0,1.0,43.0
Cu-1.82Ni-1.62Co-0.86Si,Cu-Ni-Si alloys,95.7,0.0,0.0,0.0,0.0,0,1.62,0.0,0.0,0.0,0,0,0.0,0,0,0,0,1.82,0.0,0,0,0.86,0.0,0.0,0.0,0.0,0.0,1273.0,773.0,1.0,37.0
Cu-1.5Ni-1.5Si,Cu-Ni-Si alloys,97.943,0.0,0.0,0.0,0.0,0,0.0,0.0,0.0,0.0,0,0,0.0,0,0,0,0,1.39,0.0,0,0,0.67,0.0,0.0,0.0,0.0,0.0,1223.0,773.0,0.083,22.0
Cu-1.5Ni-1.5Si,Cu-Ni-Si alloys,97.943,0.0,0.0,0.0,0.0,0,0.0,0.0,0.0,0.0,0,0,0.0,0,0,0,0,1.39,0.0,0,0,0.67,0.0,0.0,0.0,0.0,0.0,1223.0,773.0,0.033333333,21.0
Cu-1.5Ni-1.5Si,Cu-Ni-Si alloys,97.943,0.0,0.0,0.0,0.0,0,0.0,0.0,0.0,0.0,0,0,0.0,0,0,0,0,1.39,0.0,0,0,0.67,0.0,0.0,0.0,0.0,0.0,1223.0,773.0,0.166666667,21.0
Cu-1.5Ni-1.5Si,Cu-Ni-Si alloys,97.943,0.0,0.0,0.0,0.0,0,0.0,0.0,0.0,0.0,0,0,0.0,0,0,0,0,1.39,0.0,0,0,0.67,0.0,0.0,0.0,0.0,0.0,1223.0,773.0,0.333333333,21.0
Cu-1.5Ni-1.5Si,Cu-Ni-Si alloys,97.943,0.0,0.0,0.0,0.0,0,0.0,0.0,0.0,0.0,0,0,0.0,0,0,0,0,1.39,0.0,0,0,0.67,0.0,0.0,0.0,0.0,0.0,1223.0,773.0,1.0,22.0
Cu-1.5Ni-1.5Si,Cu-Ni-Si alloys,97.943,0.0,0.0,0.0,0.0,0,0.0,0.0,0.0,0.0,0,0,0.0,0,0,0,0,1.39,0.0,0,0,0.67,0.0,0.0,0.0,0.0,0.0,1223.0,773.0,2.0,23.0
Cu-1.5Ni-1.5Si,Cu-Ni-Si alloys,97.943,0.0,0.0,0.0,0.0,0,0.0,0.0,0.0,0.0,0,0,0.0,0,0,0,0,1.39,0.0,0,0,0.67,0.0,0.0,0.0,0.0,0.0,1223.0,773.0,4.0,28.0
Cu-1.5Ni-1.5Si,Cu-Ni-Si alloys,97.943,0.0,0.0,0.0,0.0,0,0.0,0.0,0.0,0.0,0,0,0.0,0,0,0,0,1.39,0.0,0,0,0.67,0.0,0.0,0.0,0.0,0.0,1223.0,773.0,8.0,31.0
Cu-1.5Ni-1.5Si,Cu-Ni-Si alloys,97.943,0.0,0.0,0.0,0.0,0,0.0,0.0,0.0,0.0,0,0,0.0,0,0,0,0,1.39,0.0,0,0,0.67,0.0,0.0,0.0,0.0,0.0,1223.0,773.0,22.5,32.0
Cu-2.5Ni-2.5Si,Cu-Ni-Si alloys,96.572,0.0,0.0,0.0,0.0,0,0.0,0.0,0.0,0.0,0,0,0.0,0,0,0,0,2.34,0.0,0,0,1.09,0.0,0.0,0.0,0.0,0.0,1223.0,773.0,0.033333333,19.0
Cu-2.5Ni-2.5Si,Cu-Ni-Si alloys,96.572,0.0,0.0,0.0,0.0,0,0.0,0.0,0.0,0.0,0,0,0.0,0,0,0,0,2.34,0.0,0,0,1.09,0.0,0.0,0.0,0.0,0.0,1223.0,773.0,0.083333333,21.0
Cu-2.5Ni-2.5Si,Cu-Ni-Si alloys,96.572,0.0,0.0,0.0,0.0,0,0.0,0.0,0.0,0.0,0,0,0.0,0,0,0,0,2.34,0.0,0,0,1.09,0.0,0.0,0.0,0.0,0.0,1223.0,773.0,0.166666667,21.0
Cu-2.5Ni-2.5Si,Cu-Ni-Si alloys,96.572,0.0,0.0,0.0,0.0,0,0.0,0.0,0.0,0.0,0,0,0.0,0,0,0,0,2.34,0.0,0,0,1.09,0.0,0.0,0.0,0.0,0.0,1223.0,773.0,1.0,23.0
Cu-2.5Ni-2.5Si,Cu-Ni-Si alloys,96.572,0.0,0.0,0.0,0.0,0,0.0,0.0,0.0,0.0,0,0,0.0,0,0,0,0,2.34,0.0,0,0,1.09,0.0,0.0,0.0,0.0,0.0,1223.0,773.0,2.0,23.0
Cu-2.5Ni-2.5Si,Cu-Ni-Si alloys,96.572,0.0,0.0,0.0,0.0,0,0.0,0.0,0.0,0.0,0,0,0.0,0,0,0,0,2.34,0.0,0,0,1.09,0.0,0.0,0.0,0.0,0.0,1223.0,773.0,4.0,23.0
Cu-2.5Ni-2.5Si,Cu-Ni-Si alloys,96.572,0.0,0.0,0.0,0.0,0,0.0,0.0,0.0,0.0,0,0,0.0,0,0,0,0,2.34,0.0,0,0,1.09,0.0,0.0,0.0,0.0,0.0,1223.0,773.0,7.0,23.0
Cu-2.5Ni-2.5Si,Cu-Ni-Si alloys,96.572,0.0,0.0,0.0,0.0,0,0.0,0.0,0.0,0.0,0,0,0.0,0,0,0,0,2.34,0.0,0,0,1.09,0.0,0.0,0.0,0.0,0.0,1223.0,773.0,70.0,24.0
Cu-4.0Ni-4.0Si,Cu-Ni-Si alloys,94.402,0.0,0.0,0.0,0.0,0,0.0,0.0,0.0,0.0,0,0,0.0,0,0,0,0,3.77,0.0,0,0,1.83,0.0,0.0,0.0,0.0,0.0,1223.0,773.0,0.033333333,16.0
Cu-4.0Ni-4.0Si,Cu-Ni-Si alloys,94.402,0.0,0.0,0.0,0.0,0,0.0,0.0,0.0,0.0,0,0,0.0,0,0,0,0,3.77,0.0,0,0,1.83,0.0,0.0,0.0,0.0,0.0,1223.0,773.0,0.083333333,16.0
Cu-4.0Ni-4.0Si,Cu-Ni-Si alloys,94.402,0.0,0.0,0.0,0.0,0,0.0,0.0,0.0,0.0,0,0,0.0,0,0,0,0,3.77,0.0,0,0,1.83,0.0,0.0,0.0,0.0,0.0,1223.0,773.0,0.166666667,16.0
Cu-4.0Ni-4.0Si,Cu-Ni-Si alloys,94.402,0.0,0.0,0.0,0.0,0,0.0,0.0,0.0,0.0,0,0,0.0,0,0,0,0,3.77,0.0,0,0,1.83,0.0,0.0,0.0,0.0,0.0,1223.0,773.0,0.333333333,16.0
Cu-4.0Ni-4.0Si,Cu-Ni-Si alloys,94.402,0.0,0.0,0.0,0.0,0,0.0,0.0,0.0,0.0,0,0,0.0,0,0,0,0,3.77,0.0,0,0,1.83,0.0,0.0,0.0,0.0,0.0,1223.0,773.0,1.0,16.0
Cu-4.0Ni-4.0Si,Cu-Ni-Si alloys,94.402,0.0,0.0,0.0,0.0,0,0.0,0.0,0.0,0.0,0,0,0.0,0,0,0,0,3.77,0.0,0,0,1.83,0.0,0.0,0.0,0.0,0.0,1223.0,773.0,2.0,17.0
Cu-4.0Ni-4.0Si,Cu-Ni-Si alloys,94.402,0.0,0.0,0.0,0.0,0,0.0,0.0,0.0,0.0,0,0,0.0,0,0,0,0,3.77,0.0,0,0,1.83,0.0,0.0,0.0,0.0,0.0,1223.0,773.0,4.0,17.0
Cu-4.0Ni-4.0Si,Cu-Ni-Si alloys,94.402,0.0,0.0,0.0,0.0,0,0.0,0.0,0.0,0.0,0,0,0.0,0,0,0,0,3.77,0.0,0,0,1.83,0.0,0.0,0.0,0.0,0.0,1223.0,773.0,6.0,17.0
Cu-4.0Ni-4.0Si,Cu-Ni-Si alloys,94.402,0.0,0.0,0.0,0.0,0,0.0,0.0,0.0,0.0,0,0,0.0,0,0,0,0,3.77,0.0,0,0,1.83,0.0,0.0,0.0,0.0,0.0,1223.0,773.0,21.0,17.0
Cu-1.5Ni-0.8Si,Cu-Ni-Si alloys,98.283,0.0,0.0,0.0,0.0,0,0.0,0.0,0.0,0.0,0,0,0.0,0,0,0,0,1.38,0.0,0,0,0.33,0.0,0.0,0.0,0.0,0.0,1223.0,773.0,0.033333333,30.0
Cu-1.5Ni-0.8Si,Cu-Ni-Si alloys,98.283,0.0,0.0,0.0,0.0,0,0.0,0.0,0.0,0.0,0,0,0.0,0,0,0,0,1.38,0.0,0,0,0.33,0.0,0.0,0.0,0.0,0.0,1223.0,773.0,0.083333333,31.0
Cu-1.5Ni-0.8Si,Cu-Ni-Si alloys,98.283,0.0,0.0,0.0,0.0,0,0.0,0.0,0.0,0.0,0,0,0.0,0,0,0,0,1.38,0.0,0,0,0.33,0.0,0.0,0.0,0.0,0.0,1223.0,773.0,0.166666667,31.0
Cu-1.5Ni-0.8Si,Cu-Ni-Si alloys,98.283,0.0,0.0,0.0,0.0,0,0.0,0.0,0.0,0.0,0,0,0.0,0,0,0,0,1.38,0.0,0,0,0.33,0.0,0.0,0.0,0.0,0.0,1223.0,773.0,0.333333333,30.0
Cu-1.5Ni-0.8Si,Cu-Ni-Si alloys,98.283,0.0,0.0,0.0,0.0,0,0.0,0.0,0.0,0.0,0,0,0.0,0,0,0,0,1.38,0.0,0,0,0.33,0.0,0.0,0.0,0.0,0.0,1223.0,773.0,1.0,30.0
Cu-1.5Ni-0.8Si,Cu-Ni-Si alloys,98.283,0.0,0.0,0.0,0.0,0,0.0,0.0,0.0,0.0,0,0,0.0,0,0,0,0,1.38,0.0,0,0,0.33,0.0,0.0,0.0,0.0,0.0,1223.0,773.0,2.0,30.0
Cu-1.5Ni-0.8Si,Cu-Ni-Si alloys,98.283,0.0,0.0,0.0,0.0,0,0.0,0.0,0.0,0.0,0,0,0.0,0,0,0,0,1.38,0.0,0,0,0.33,0.0,0.0,0.0,0.0,0.0,1223.0,773.0,4.0,31.0
Cu-1.5Ni-0.8Si,Cu-Ni-Si alloys,98.283,0.0,0.0,0.0,0.0,0,0.0,0.0,0.0,0.0,0,0,0.0,0,0,0,0,1.38,0.0,0,0,0.33,0.0,0.0,0.0,0.0,0.0,1223.0,773.0,8.0,32.0
Cu-1.5Ni-0.8Si,Cu-Ni-Si alloys,98.283,0.0,0.0,0.0,0.0,0,0.0,0.0,0.0,0.0,0,0,0.0,0,0,0,0,1.38,0.0,0,0,0.33,0.0,0.0,0.0,0.0,0.0,1223.0,773.0,22.0,35.0
Cu-2.5Ni-1.3Si,Cu-Ni-Si alloys,97.128,0.0,0.0,0.0,0.0,0,0.0,0.0,0.0,0.0,0,0,0.0,0,0,0,0,2.32,0.0,0,0,0.56,0.0,0.0,0.0,0.0,0.0,1223.0,773.0,0.033333333,67.0
Cu-2.5Ni-1.3Si,Cu-Ni-Si alloys,97.128,0.0,0.0,0.0,0.0,0,0.0,0.0,0.0,0.0,0,0,0.0,0,0,0,0,2.32,0.0,0,0,0.56,0.0,0.0,0.0,0.0,0.0,1223.0,773.0,0.083333333,51.0
Cu-2.5Ni-1.3Si,Cu-Ni-Si alloys,97.128,0.0,0.0,0.0,0.0,0,0.0,0.0,0.0,0.0,0,0,0.0,0,0,0,0,2.32,0.0,0,0,0.56,0.0,0.0,0.0,0.0,0.0,1223.0,773.0,0.166666667,45.0
Cu-2.5Ni-1.3Si,Cu-Ni-Si alloys,97.128,0.0,0.0,0.0,0.0,0,0.0,0.0,0.0,0.0,0,0,0.0,0,0,0,0,2.32,0.0,0,0,0.56,0.0,0.0,0.0,0.0,0.0,1223.0,773.0,0.333333333,44.0
Cu-2.5Ni-1.3Si,Cu-Ni-Si alloys,97.128,0.0,0.0,0.0,0.0,0,0.0,0.0,0.0,0.0,0,0,0.0,0,0,0,0,2.32,0.0,0,0,0.56,0.0,0.0,0.0,0.0,0.0,1223.0,773.0,1.0,43.0
Cu-2.5Ni-1.3Si,Cu-Ni-Si alloys,97.128,0.0,0.0,0.0,0.0,0,0.0,0.0,0.0,0.0,0,0,0.0,0,0,0,0,2.32,0.0,0,0,0.56,0.0,0.0,0.0,0.0,0.0,1223.0,773.0,2.0,40.0
Cu-2.5Ni-1.3Si,Cu-Ni-Si alloys,97.128,0.0,0.0,0.0,0.0,0,0.0,0.0,0.0,0.0,0,0,0.0,0,0,0,0,2.32,0.0,0,0,0.56,0.0,0.0,0.0,0.0,0.0,1223.0,773.0,4.0,40.0
Cu-2.5Ni-1.3Si,Cu-Ni-Si alloys,97.128,0.0,0.0,0.0,0.0,0,0.0,0.0,0.0,0.0,0,0,0.0,0,0,0,0,2.32,0.0,0,0,0.56,0.0,0.0,0.0,0.0,0.0,1223.0,773.0,7.0,37.0
Cu-2.5Ni-1.3Si,Cu-Ni-Si alloys,97.128,0.0,0.0,0.0,0.0,0,0.0,0.0,0.0,0.0,0,0,0.0,0,0,0,0,2.32,0.0,0,0,0.56,0.0,0.0,0.0,0.0,0.0,1223.0,773.0,22.0,36.0
Cu-4.0Ni-2.0Si,Cu-Ni-Si alloys,95.339,0.0,0.0,0.0,0.0,0,0.0,0.0,0.0,0.0,0,0,0.0,0,0,0,0,3.77,0.0,0,0,0.89,0.0,0.0,0.0,0.0,0.0,1223.0,773.0,0.033333333,32.0
Cu-4.0Ni-2.0Si,Cu-Ni-Si alloys,95.339,0.0,0.0,0.0,0.0,0,0.0,0.0,0.0,0.0,0,0,0.0,0,0,0,0,3.77,0.0,0,0,0.89,0.0,0.0,0.0,0.0,0.0,1223.0,773.0,0.083333333,34.0
Cu-4.0Ni-2.0Si,Cu-Ni-Si alloys,95.339,0.0,0.0,0.0,0.0,0,0.0,0.0,0.0,0.0,0,0,0.0,0,0,0,0,3.77,0.0,0,0,0.89,0.0,0.0,0.0,0.0,0.0,1223.0,773.0,0.166666667,34.0
Cu-4.0Ni-2.0Si,Cu-Ni-Si alloys,95.339,0.0,0.0,0.0,0.0,0,0.0,0.0,0.0,0.0,0,0,0.0,0,0,0,0,3.77,0.0,0,0,0.89,0.0,0.0,0.0,0.0,0.0,1223.0,773.0,0.333333333,35.0
Cu-4.0Ni-2.0Si,Cu-Ni-Si alloys,95.339,0.0,0.0,0.0,0.0,0,0.0,0.0,0.0,0.0,0,0,0.0,0,0,0,0,3.77,0.0,0,0,0.89,0.0,0.0,0.0,0.0,0.0,1223.0,773.0,1.0,36.0
Cu-4.0Ni-2.0Si,Cu-Ni-Si alloys,95.339,0.0,0.0,0.0,0.0,0,0.0,0.0,0.0,0.0,0,0,0.0,0,0,0,0,3.77,0.0,0,0,0.89,0.0,0.0,0.0,0.0,0.0,1223.0,773.0,2.0,38.0
Cu-4.0Ni-2.0Si,Cu-Ni-Si alloys,95.339,0.0,0.0,0.0,0.0,0,0.0,0.0,0.0,0.0,0,0,0.0,0,0,0,0,3.77,0.0,0,0,0.89,0.0,0.0,0.0,0.0,0.0,1223.0,773.0,4.0,48.0
Cu-4.0Ni-2.0Si,Cu-Ni-Si alloys,95.339,0.0,0.0,0.0,0.0,0,0.0,0.0,0.0,0.0,0,0,0.0,0,0,0,0,3.77,0.0,0,0,0.89,0.0,0.0,0.0,0.0,0.0,1223.0,773.0,6.0,53.0
Cu-4.0Ni-2.0Si,Cu-Ni-Si alloys,95.339,0.0,0.0,0.0,0.0,0,0.0,0.0,0.0,0.0,0,0,0.0,0,0,0,0,3.77,0.0,0,0,0.89,0.0,0.0,0.0,0.0,0.0,1223.0,773.0,22.0,55.0
Cu-1.5Ni-0.6Si,Cu-Ni-Si alloys,98.347,0.0,0.0,0.0,0.0,0,0.0,0.0,0.0,0.0,0,0,0.0,0,0,0,0,1.38,0.0,0,0,0.27,0.0,0.0,0.0,0.0,0.0,1223.0,773.0,0.033333333,32.0
Cu-1.5Ni-0.6Si,Cu-Ni-Si alloys,98.347,0.0,0.0,0.0,0.0,0,0.0,0.0,0.0,0.0,0,0,0.0,0,0,0,0,1.38,0.0,0,0,0.27,0.0,0.0,0.0,0.0,0.0,1223.0,773.0,0.083333333,31.0
Cu-1.5Ni-0.6Si,Cu-Ni-Si alloys,98.347,0.0,0.0,0.0,0.0,0,0.0,0.0,0.0,0.0,0,0,0.0,0,0,0,0,1.38,0.0,0,0,0.27,0.0,0.0,0.0,0.0,0.0,1223.0,773.0,0.166666667,31.0
Cu-1.5Ni-0.6Si,Cu-Ni-Si alloys,98.347,0.0,0.0,0.0,0.0,0,0.0,0.0,0.0,0.0,0,0,0.0,0,0,0,0,1.38,0.0,0,0,0.27,0.0,0.0,0.0,0.0,0.0,1223.0,773.0,0.333333333,32.0
Cu-1.5Ni-0.6Si,Cu-Ni-Si alloys,98.347,0.0,0.0,0.0,0.0,0,0.0,0.0,0.0,0.0,0,0,0.0,0,0,0,0,1.38,0.0,0,0,0.27,0.0,0.0,0.0,0.0,0.0,1223.0,773.0,1.0,32.0
Cu-1.5Ni-0.6Si,Cu-Ni-Si alloys,98.347,0.0,0.0,0.0,0.0,0,0.0,0.0,0.0,0.0,0,0,0.0,0,0,0,0,1.38,0.0,0,0,0.27,0.0,0.0,0.0,0.0,0.0,1223.0,773.0,2.0,32.0
Cu-1.5Ni-0.6Si,Cu-Ni-Si alloys,98.347,0.0,0.0,0.0,0.0,0,0.0,0.0,0.0,0.0,0,0,0.0,0,0,0,0,1.38,0.0,0,0,0.27,0.0,0.0,0.0,0.0,0.0,1223.0,773.0,4.0,32.0
Cu-1.5Ni-0.6Si,Cu-Ni-Si alloys,98.347,0.0,0.0,0.0,0.0,0,0.0,0.0,0.0,0.0,0,0,0.0,0,0,0,0,1.38,0.0,0,0,0.27,0.0,0.0,0.0,0.0,0.0,1223.0,773.0,6.0,32.0
Cu-1.5Ni-0.6Si,Cu-Ni-Si alloys,98.347,0.0,0.0,0.0,0.0,0,0.0,0.0,0.0,0.0,0,0,0.0,0,0,0,0,1.38,0.0,0,0,0.27,0.0,0.0,0.0,0.0,0.0,1223.0,773.0,22.0,35.0
Cu-1.5Ni-0.6Si,Cu-Ni-Si alloys,97.24,0.0,0.0,0.0,0.0,0,0.0,0.0,0.0,0.0,0,0,0.0,0,0,0,0,2.31,0.0,0,0,0.45,0.0,0.0,0.0,0.0,0.0,1223.0,773.0,0.033333333,26.0
Cu-1.5Ni-0.6Si,Cu-Ni-Si alloys,97.24,0.0,0.0,0.0,0.0,0,0.0,0.0,0.0,0.0,0,0,0.0,0,0,0,0,2.31,0.0,0,0,0.45,0.0,0.0,0.0,0.0,0.0,1223.0,773.0,0.083333333,30.0
Cu-1.5Ni-0.6Si,Cu-Ni-Si alloys,97.24,0.0,0.0,0.0,0.0,0,0.0,0.0,0.0,0.0,0,0,0.0,0,0,0,0,2.31,0.0,0,0,0.45,0.0,0.0,0.0,0.0,0.0,1223.0,773.0,0.166666667,38.0
Cu-1.5Ni-0.6Si,Cu-Ni-Si alloys,97.24,0.0,0.0,0.0,0.0,0,0.0,0.0,0.0,0.0,0,0,0.0,0,0,0,0,2.31,0.0,0,0,0.45,0.0,0.0,0.0,0.0,0.0,1223.0,773.0,0.333333333,40.0
Cu-1.5Ni-0.6Si,Cu-Ni-Si alloys,97.24,0.0,0.0,0.0,0.0,0,0.0,0.0,0.0,0.0,0,0,0.0,0,0,0,0,2.31,0.0,0,0,0.45,0.0,0.0,0.0,0.0,0.0,1223.0,773.0,1.0,42.0
Cu-1.5Ni-0.6Si,Cu-Ni-Si alloys,97.24,0.0,0.0,0.0,0.0,0,0.0,0.0,0.0,0.0,0,0,0.0,0,0,0,0,2.31,0.0,0,0,0.45,0.0,0.0,0.0,0.0,0.0,1223.0,773.0,2.0,45.0
Cu-1.5Ni-0.6Si,Cu-Ni-Si alloys,97.24,0.0,0.0,0.0,0.0,0,0.0,0.0,0.0,0.0,0,0,0.0,0,0,0,0,2.31,0.0,0,0,0.45,0.0,0.0,0.0,0.0,0.0,1223.0,773.0,4.0,45.0
Cu-1.5Ni-0.6Si,Cu-Ni-Si alloys,97.24,0.0,0.0,0.0,0.0,0,0.0,0.0,0.0,0.0,0,0,0.0,0,0,0,0,2.31,0.0,0,0,0.45,0.0,0.0,0.0,0.0,0.0,1223.0,773.0,8.0,47.0
Cu-1.5Ni-0.6Si,Cu-Ni-Si alloys,97.24,0.0,0.0,0.0,0.0,0,0.0,0.0,0.0,0.0,0,0,0.0,0,0,0,0,2.31,0.0,0,0,0.45,0.0,0.0,0.0,0.0,0.0,1223.0,773.0,22.0,51.0
Cu-4.0Ni-1.6Si,Cu-Ni-Si alloys,95.518,0.0,0.0,0.0,0.0,0,0.0,0.0,0.0,0.0,0,0,0.0,0,0,0,0,3.78,0.0,0,0,0.71,0.0,0.0,0.0,0.0,0.0,1223.0,773.0,0.033333333,30.0
Cu-4.0Ni-1.6Si,Cu-Ni-Si alloys,95.518,0.0,0.0,0.0,0.0,0,0.0,0.0,0.0,0.0,0,0,0.0,0,0,0,0,3.78,0.0,0,0,0.71,0.0,0.0,0.0,0.0,0.0,1223.0,773.0,0.083333333,33.0
Cu-4.0Ni-1.6Si,Cu-Ni-Si alloys,95.518,0.0,0.0,0.0,0.0,0,0.0,0.0,0.0,0.0,0,0,0.0,0,0,0,0,3.78,0.0,0,0,0.71,0.0,0.0,0.0,0.0,0.0,1223.0,773.0,0.166666667,34.0
Cu-4.0Ni-1.6Si,Cu-Ni-Si alloys,95.518,0.0,0.0,0.0,0.0,0,0.0,0.0,0.0,0.0,0,0,0.0,0,0,0,0,3.78,0.0,0,0,0.71,0.0,0.0,0.0,0.0,0.0,1223.0,773.0,0.333333333,35.0
Cu-4.0Ni-1.6Si,Cu-Ni-Si alloys,95.518,0.0,0.0,0.0,0.0,0,0.0,0.0,0.0,0.0,0,0,0.0,0,0,0,0,3.78,0.0,0,0,0.71,0.0,0.0,0.0,0.0,0.0,1223.0,773.0,1.0,35.0
Cu-4.0Ni-1.6Si,Cu-Ni-Si alloys,95.518,0.0,0.0,0.0,0.0,0,0.0,0.0,0.0,0.0,0,0,0.0,0,0,0,0,3.78,0.0,0,0,0.71,0.0,0.0,0.0,0.0,0.0,1223.0,773.0,2.0,37.0
Cu-4.0Ni-1.6Si,Cu-Ni-Si alloys,95.518,0.0,0.0,0.0,0.0,0,0.0,0.0,0.0,0.0,0,0,0.0,0,0,0,0,3.78,0.0,0,0,0.71,0.0,0.0,0.0,0.0,0.0,1223.0,773.0,4.5,41.0
Cu-4.0Ni-1.6Si,Cu-Ni-Si alloys,95.518,0.0,0.0,0.0,0.0,0,0.0,0.0,0.0,0.0,0,0,0.0,0,0,0,0,3.78,0.0,0,0,0.71,0.0,0.0,0.0,0.0,0.0,1223.0,773.0,8.0,51.0
Cu-4.0Ni-1.6Si,Cu-Ni-Si alloys,95.518,0.0,0.0,0.0,0.0,0,0.0,0.0,0.0,0.0,0,0,0.0,0,0,0,0,3.78,0.0,0,0,0.71,0.0,0.0,0.0,0.0,0.0,1223.0,773.0,22.0,55.0
Cu-1.5Ni-0.5Si,Cu-Ni-Si alloys,98.393,0.0,0.0,0.0,0.0,0,0.0,0.0,0.0,0.0,0,0,0.0,0,0,0,0,1.39,0.0,0,0,0.22,0.0,0.0,0.0,0.0,0.0,1223.0,773.0,0.033333333,36.0
Cu-1.5Ni-0.5Si,Cu-Ni-Si alloys,98.393,0.0,0.0,0.0,0.0,0,0.0,0.0,0.0,0.0,0,0,0.0,0,0,0,0,1.39,0.0,0,0,0.22,0.0,0.0,0.0,0.0,0.0,1223.0,773.0,0.083333333,36.0
Cu-1.5Ni-0.5Si,Cu-Ni-Si alloys,98.393,0.0,0.0,0.0,0.0,0,0.0,0.0,0.0,0.0,0,0,0.0,0,0,0,0,1.39,0.0,0,0,0.22,0.0,0.0,0.0,0.0,0.0,1223.0,773.0,0.166666667,36.0
Cu-1.5Ni-0.5Si,Cu-Ni-Si alloys,98.393,0.0,0.0,0.0,0.0,0,0.0,0.0,0.0,0.0,0,0,0.0,0,0,0,0,1.39,0.0,0,0,0.22,0.0,0.0,0.0,0.0,0.0,1223.0,773.0,0.333333333,36.0
Cu-1.5Ni-0.5Si,Cu-Ni-Si alloys,98.393,0.0,0.0,0.0,0.0,0,0.0,0.0,0.0,0.0,0,0,0.0,0,0,0,0,1.39,0.0,0,0,0.22,0.0,0.0,0.0,0.0,0.0,1223.0,773.0,1.0,38.0
Cu-1.5Ni-0.5Si,Cu-Ni-Si alloys,98.393,0.0,0.0,0.0,0.0,0,0.0,0.0,0.0,0.0,0,0,0.0,0,0,0,0,1.39,0.0,0,0,0.22,0.0,0.0,0.0,0.0,0.0,1223.0,773.0,2.0,37.0
Cu-1.5Ni-0.5Si,Cu-Ni-Si alloys,98.393,0.0,0.0,0.0,0.0,0,0.0,0.0,0.0,0.0,0,0,0.0,0,0,0,0,1.39,0.0,0,0,0.22,0.0,0.0,0.0,0.0,0.0,1223.0,773.0,4.0,36.0
Cu-1.5Ni-0.5Si,Cu-Ni-Si alloys,98.393,0.0,0.0,0.0,0.0,0,0.0,0.0,0.0,0.0,0,0,0.0,0,0,0,0,1.39,0.0,0,0,0.22,0.0,0.0,0.0,0.0,0.0,1223.0,773.0,8.0,36.0
Cu-1.5Ni-0.5Si,Cu-Ni-Si alloys,98.393,0.0,0.0,0.0,0.0,0,0.0,0.0,0.0,0.0,0,0,0.0,0,0,0,0,1.39,0.0,0,0,0.22,0.0,0.0,0.0,0.0,0.0,1223.0,773.0,22.0,36.0
Cu-2.5Ni-0.8Si,Cu-Ni-Si alloys,93.886,0.0,0.0,0.0,0.0,0,0.0,0.0,0.0,0.0,0,0,0.0,0,0,0,0,2.3,0.0,0,0,3.81,0.0,0.0,0.0,0.0,0.0,1223.0,773.0,0.033333333,26.0
Cu-2.5Ni-0.8Si,Cu-Ni-Si alloys,93.886,0.0,0.0,0.0,0.0,0,0.0,0.0,0.0,0.0,0,0,0.0,0,0,0,0,2.3,0.0,0,0,3.81,0.0,0.0,0.0,0.0,0.0,1223.0,773.0,0.083333333,29.0
Cu-2.5Ni-0.8Si,Cu-Ni-Si alloys,93.886,0.0,0.0,0.0,0.0,0,0.0,0.0,0.0,0.0,0,0,0.0,0,0,0,0,2.3,0.0,0,0,3.81,0.0,0.0,0.0,0.0,0.0,1223.0,773.0,0.166666667,33.0
Cu-2.5Ni-0.8Si,Cu-Ni-Si alloys,93.886,0.0,0.0,0.0,0.0,0,0.0,0.0,0.0,0.0,0,0,0.0,0,0,0,0,2.3,0.0,0,0,3.81,0.0,0.0,0.0,0.0,0.0,1223.0,773.0,0.333333333,39.0
Cu-2.5Ni-0.8Si,Cu-Ni-Si alloys,93.886,0.0,0.0,0.0,0.0,0,0.0,0.0,0.0,0.0,0,0,0.0,0,0,0,0,2.3,0.0,0,0,3.81,0.0,0.0,0.0,0.0,0.0,1223.0,773.0,1.0,44.0
Cu-2.5Ni-0.8Si,Cu-Ni-Si alloys,93.886,0.0,0.0,0.0,0.0,0,0.0,0.0,0.0,0.0,0,0,0.0,0,0,0,0,2.3,0.0,0,0,3.81,0.0,0.0,0.0,0.0,0.0,1223.0,773.0,2.0,47.0
Cu-2.5Ni-0.8Si,Cu-Ni-Si alloys,93.886,0.0,0.0,0.0,0.0,0,0.0,0.0,0.0,0.0,0,0,0.0,0,0,0,0,2.3,0.0,0,0,3.81,0.0,0.0,0.0,0.0,0.0,1223.0,773.0,4.0,47.0
Cu-2.5Ni-0.8Si,Cu-Ni-Si alloys,93.886,0.0,0.0,0.0,0.0,0,0.0,0.0,0.0,0.0,0,0,0.0,0,0,0,0,2.3,0.0,0,0,3.81,0.0,0.0,0.0,0.0,0.0,1223.0,773.0,6.5,47.0
Cu-2.5Ni-0.8Si,Cu-Ni-Si alloys,93.886,0.0,0.0,0.0,0.0,0,0.0,0.0,0.0,0.0,0,0,0.0,0,0,0,0,2.3,0.0,0,0,3.81,0.0,0.0,0.0,0.0,0.0,1223.0,773.0,21.0,48.0
Cu-4.0Ni-1.3Si,Cu-Ni-Si alloys,95.627,0.0,0.0,0.0,0.0,0,0.0,0.0,0.0,0.0,0,0,0.0,0,0,0,0,3.76,0.0,0,0,0.61,0.0,0.0,0.0,0.0,0.0,1223.0,773.0,0.033333333,29.0
Cu-4.0Ni-1.3Si,Cu-Ni-Si alloys,95.627,0.0,0.0,0.0,0.0,0,0.0,0.0,0.0,0.0,0,0,0.0,0,0,0,0,3.76,0.0,0,0,0.61,0.0,0.0,0.0,0.0,0.0,1223.0,773.0,0.083333333,31.0
Cu-4.0Ni-1.3Si,Cu-Ni-Si alloys,95.627,0.0,0.0,0.0,0.0,0,0.0,0.0,0.0,0.0,0,0,0.0,0,0,0,0,3.76,0.0,0,0,0.61,0.0,0.0,0.0,0.0,0.0,1223.0,773.0,0.166666667,31.0
Cu-4.0Ni-1.3Si,Cu-Ni-Si alloys,95.627,0.0,0.0,0.0,0.0,0,0.0,0.0,0.0,0.0,0,0,0.0,0,0,0,0,3.76,0.0,0,0,0.61,0.0,0.0,0.0,0.0,0.0,1223.0,773.0,0.333333333,32.0
Cu-4.0Ni-1.3Si,Cu-Ni-Si alloys,95.627,0.0,0.0,0.0,0.0,0,0.0,0.0,0.0,0.0,0,0,0.0,0,0,0,0,3.76,0.0,0,0,0.61,0.0,0.0,0.0,0.0,0.0,1223.0,773.0,1.0,34.0
Cu-4.0Ni-1.3Si,Cu-Ni-Si alloys,95.627,0.0,0.0,0.0,0.0,0,0.0,0.0,0.0,0.0,0,0,0.0,0,0,0,0,3.76,0.0,0,0,0.61,0.0,0.0,0.0,0.0,0.0,1223.0,773.0,2.0,39.0
Cu-4.0Ni-1.3Si,Cu-Ni-Si alloys,95.627,0.0,0.0,0.0,0.0,0,0.0,0.0,0.0,0.0,0,0,0.0,0,0,0,0,3.76,0.0,0,0,0.61,0.0,0.0,0.0,0.0,0.0,1223.0,773.0,4.0,38.0
Cu-4.0Ni-1.3Si,Cu-Ni-Si alloys,95.627,0.0,0.0,0.0,0.0,0,0.0,0.0,0.0,0.0,0,0,0.0,0,0,0,0,3.76,0.0,0,0,0.61,0.0,0.0,0.0,0.0,0.0,1223.0,773.0,8.0,37.0
Cu-4.0Ni-1.3Si,Cu-Ni-Si alloys,95.627,0.0,0.0,0.0,0.0,0,0.0,0.0,0.0,0.0,0,0,0.0,0,0,0,0,3.76,0.0,0,0,0.61,0.0,0.0,0.0,0.0,0.0,1223.0,773.0,70.0,47.0
Cu-3.0Ni-0.7Si,Cu-Ni-Si alloys,96.3,0.0,0.0,0.0,0.0,0,0.0,0.0,0.0,0.0,0,0,0.0,0,0,0,0,3.0,0.0,0,0,0.7,0.0,0.0,0.0,0.0,0.0,1223.0,723.0,0.5,34.0
Cu-2.3Ni-0.7Si-0.7Co,Cu-Ni-Si alloys,96.3,0.0,0.0,0.0,0.0,0,0.7,0.0,0.0,0.0,0,0,0.0,0,0,0,0,2.3,0.0,0,0,0.7,0.0,0.0,0.0,0.0,0.0,1223.0,723.0,4.0,45.0
Cu-2.8Ni-0.7Si,Cu-Ni-Si alloys,96.5,0.0,0.0,0.0,0.0,0,0.0,0.0,0.0,0.0,0,0,0.0,0,0,0,0,2.8,0.0,0,0,0.7,0.0,0.0,0.0,0.0,0.0,1223.0,673.0,1.0,28.0
Cu-2.8Ni-0.7Si,Cu-Ni-Si alloys,96.5,0.0,0.0,0.0,0.0,0,0.0,0.0,0.0,0.0,0,0,0.0,0,0,0,0,2.8,0.0,0,0,0.7,0.0,0.0,0.0,0.0,0.0,1223.0,673.0,3.0,28.0
Cu-2.8Ni-0.7Si,Cu-Ni-Si alloys,96.5,0.0,0.0,0.0,0.0,0,0.0,0.0,0.0,0.0,0,0,0.0,0,0,0,0,2.8,0.0,0,0,0.7,0.0,0.0,0.0,0.0,0.0,1223.0,673.0,5.0,29.0
Cu-2.8Ni-0.7Si,Cu-Ni-Si alloys,96.5,0.0,0.0,0.0,0.0,0,0.0,0.0,0.0,0.0,0,0,0.0,0,0,0,0,2.8,0.0,0,0,0.7,0.0,0.0,0.0,0.0,0.0,1223.0,673.0,10.0,32.0
Cu-2.8Ni-0.7Si,Cu-Ni-Si alloys,96.5,0.0,0.0,0.0,0.0,0,0.0,0.0,0.0,0.0,0,0,0.0,0,0,0,0,2.8,0.0,0,0,0.7,0.0,0.0,0.0,0.0,0.0,1223.0,673.0,20.0,31.0
Cu-2.8Ni-0.7Si,Cu-Ni-Si alloys,96.5,0.0,0.0,0.0,0.0,0,0.0,0.0,0.0,0.0,0,0,0.0,0,0,0,0,2.8,0.0,0,0,0.7,0.0,0.0,0.0,0.0,0.0,1223.0,673.0,40.0,35.0
Cu-2.8Ni-0.7Si,Cu-Ni-Si alloys,96.5,0.0,0.0,0.0,0.0,0,0.0,0.0,0.0,0.0,0,0,0.0,0,0,0,0,2.8,0.0,0,0,0.7,0.0,0.0,0.0,0.0,0.0,1223.0,723.0,1.0,28.0
Cu-2.8Ni-0.7Si,Cu-Ni-Si alloys,96.5,0.0,0.0,0.0,0.0,0,0.0,0.0,0.0,0.0,0,0,0.0,0,0,0,0,2.8,0.0,0,0,0.7,0.0,0.0,0.0,0.0,0.0,1223.0,723.0,3.0,28.0
Cu-2.8Ni-0.7Si,Cu-Ni-Si alloys,96.5,0.0,0.0,0.0,0.0,0,0.0,0.0,0.0,0.0,0,0,0.0,0,0,0,0,2.8,0.0,0,0,0.7,0.0,0.0,0.0,0.0,0.0,1223.0,723.0,5.0,29.0
Cu-2.8Ni-0.7Si,Cu-Ni-Si alloys,96.5,0.0,0.0,0.0,0.0,0,0.0,0.0,0.0,0.0,0,0,0.0,0,0,0,0,2.8,0.0,0,0,0.7,0.0,0.0,0.0,0.0,0.0,1223.0,723.0,10.0,34.0
Cu-2.8Ni-0.7Si,Cu-Ni-Si alloys,96.5,0.0,0.0,0.0,0.0,0,0.0,0.0,0.0,0.0,0,0,0.0,0,0,0,0,2.8,0.0,0,0,0.7,0.0,0.0,0.0,0.0,0.0,1223.0,723.0,20.0,38.0
Cu-2.8Ni-0.7Si,Cu-Ni-Si alloys,96.5,0.0,0.0,0.0,0.0,0,0.0,0.0,0.0,0.0,0,0,0.0,0,0,0,0,2.8,0.0,0,0,0.7,0.0,0.0,0.0,0.0,0.0,1223.0,723.0,40.0,39.0
Cu-2.8Ni-0.7Si,Cu-Ni-Si alloys,96.5,0.0,0.0,0.0,0.0,0,0.0,0.0,0.0,0.0,0,0,0.0,0,0,0,0,2.8,0.0,0,0,0.7,0.0,0.0,0.0,0.0,0.0,1223.0,773.0,1.0,27.0
Cu-2.8Ni-0.7Si,Cu-Ni-Si alloys,96.5,0.0,0.0,0.0,0.0,0,0.0,0.0,0.0,0.0,0,0,0.0,0,0,0,0,2.8,0.0,0,0,0.7,0.0,0.0,0.0,0.0,0.0,1223.0,773.0,3.0,35.0
Cu-2.8Ni-0.7Si,Cu-Ni-Si alloys,96.5,0.0,0.0,0.0,0.0,0,0.0,0.0,0.0,0.0,0,0,0.0,0,0,0,0,2.8,0.0,0,0,0.7,0.0,0.0,0.0,0.0,0.0,1223.0,773.0,5.0,36.0
Cu-2.8Ni-0.7Si,Cu-Ni-Si alloys,96.5,0.0,0.0,0.0,0.0,0,0.0,0.0,0.0,0.0,0,0,0.0,0,0,0,0,2.8,0.0,0,0,0.7,0.0,0.0,0.0,0.0,0.0,1223.0,773.0,10.0,40.0
Cu-2.8Ni-0.7Si,Cu-Ni-Si alloys,96.5,0.0,0.0,0.0,0.0,0,0.0,0.0,0.0,0.0,0,0,0.0,0,0,0,0,2.8,0.0,0,0,0.7,0.0,0.0,0.0,0.0,0.0,1223.0,773.0,20.0,39.0
Cu-2.8Ni-0.7Si,Cu-Ni-Si alloys,96.5,0.0,0.0,0.0,0.0,0,0.0,0.0,0.0,0.0,0,0,0.0,0,0,0,0,2.8,0.0,0,0,0.7,0.0,0.0,0.0,0.0,0.0,1223.0,773.0,40.0,41.0
Cu-2.8Ni-0.7Si-0.086V,Cu-Ni-Si alloys,96.414,0.0,0.0,0.0,0.0,0,0.0,0.0,0.0,0.0,0,0,0.0,0,0,0,0,2.8,0.0,0,0,0.7,0.0,0.0,0.09,0.0,0.0,1223.0,673.0,1.0,24.0
Cu-2.8Ni-0.7Si-0.086V,Cu-Ni-Si alloys,96.414,0.0,0.0,0.0,0.0,0,0.0,0.0,0.0,0.0,0,0,0.0,0,0,0,0,2.8,0.0,0,0,0.7,0.0,0.0,0.09,0.0,0.0,1223.0,673.0,3.0,28.0
Cu-2.8Ni-0.7Si-0.086V,Cu-Ni-Si alloys,96.414,0.0,0.0,0.0,0.0,0,0.0,0.0,0.0,0.0,0,0,0.0,0,0,0,0,2.8,0.0,0,0,0.7,0.0,0.0,0.09,0.0,0.0,1223.0,673.0,5.0,31.0
Cu-2.8Ni-0.7Si-0.086V,Cu-Ni-Si alloys,96.414,0.0,0.0,0.0,0.0,0,0.0,0.0,0.0,0.0,0,0,0.0,0,0,0,0,2.8,0.0,0,0,0.7,0.0,0.0,0.09,0.0,0.0,1223.0,673.0,10.0,33.0
Cu-2.8Ni-0.7Si-0.086V,Cu-Ni-Si alloys,96.414,0.0,0.0,0.0,0.0,0,0.0,0.0,0.0,0.0,0,0,0.0,0,0,0,0,2.8,0.0,0,0,0.7,0.0,0.0,0.09,0.0,0.0,1223.0,673.0,20.0,34.0
Cu-2.8Ni-0.7Si-0.086V,Cu-Ni-Si alloys,96.414,0.0,0.0,0.0,0.0,0,0.0,0.0,0.0,0.0,0,0,0.0,0,0,0,0,2.8,0.0,0,0,0.7,0.0,0.0,0.09,0.0,0.0,1223.0,673.0,40.0,38.0
Cu-2.8Ni-0.7Si-0.086V,Cu-Ni-Si alloys,96.414,0.0,0.0,0.0,0.0,0,0.0,0.0,0.0,0.0,0,0,0.0,0,0,0,0,2.8,0.0,0,0,0.7,0.0,0.0,0.09,0.0,0.0,1223.0,723.0,1.0,26.0
Cu-2.8Ni-0.7Si-0.086V,Cu-Ni-Si alloys,96.414,0.0,0.0,0.0,0.0,0,0.0,0.0,0.0,0.0,0,0,0.0,0,0,0,0,2.8,0.0,0,0,0.7,0.0,0.0,0.09,0.0,0.0,1223.0,723.0,3.0,29.0
Cu-2.8Ni-0.7Si-0.086V,Cu-Ni-Si alloys,96.414,0.0,0.0,0.0,0.0,0,0.0,0.0,0.0,0.0,0,0,0.0,0,0,0,0,2.8,0.0,0,0,0.7,0.0,0.0,0.09,0.0,0.0,1223.0,723.0,5.0,32.0
Cu-2.8Ni-0.7Si-0.086V,Cu-Ni-Si alloys,96.414,0.0,0.0,0.0,0.0,0,0.0,0.0,0.0,0.0,0,0,0.0,0,0,0,0,2.8,0.0,0,0,0.7,0.0,0.0,0.09,0.0,0.0,1223.0,723.0,10.0,36.0
Cu-2.8Ni-0.7Si-0.086V,Cu-Ni-Si alloys,96.414,0.0,0.0,0.0,0.0,0,0.0,0.0,0.0,0.0,0,0,0.0,0,0,0,0,2.8,0.0,0,0,0.7,0.0,0.0,0.09,0.0,0.0,1223.0,723.0,20.0,38.0
Cu-2.8Ni-0.7Si-0.086V,Cu-Ni-Si alloys,96.414,0.0,0.0,0.0,0.0,0,0.0,0.0,0.0,0.0,0,0,0.0,0,0,0,0,2.8,0.0,0,0,0.7,0.0,0.0,0.09,0.0,0.0,1223.0,723.0,40.0,39.0
Cu-2.8Ni-0.7Si-0.086V,Cu-Ni-Si alloys,96.414,0.0,0.0,0.0,0.0,0,0.0,0.0,0.0,0.0,0,0,0.0,0,0,0,0,2.8,0.0,0,0,0.7,0.0,0.0,0.09,0.0,0.0,1223.0,773.0,1.0,32.0
Cu-2.8Ni-0.7Si-0.086V,Cu-Ni-Si alloys,96.414,0.0,0.0,0.0,0.0,0,0.0,0.0,0.0,0.0,0,0,0.0,0,0,0,0,2.8,0.0,0,0,0.7,0.0,0.0,0.09,0.0,0.0,1223.0,773.0,3.0,35.0
Cu-2.8Ni-0.7Si-0.086V,Cu-Ni-Si alloys,96.414,0.0,0.0,0.0,0.0,0,0.0,0.0,0.0,0.0,0,0,0.0,0,0,0,0,2.8,0.0,0,0,0.7,0.0,0.0,0.09,0.0,0.0,1223.0,773.0,5.0,36.0
Cu-2.8Ni-0.7Si-0.086V,Cu-Ni-Si alloys,96.414,0.0,0.0,0.0,0.0,0,0.0,0.0,0.0,0.0,0,0,0.0,0,0,0,0,2.8,0.0,0,0,0.7,0.0,0.0,0.09,0.0,0.0,1223.0,773.0,10.0,41.0
Cu-2.8Ni-0.7Si-0.086V,Cu-Ni-Si alloys,96.414,0.0,0.0,0.0,0.0,0,0.0,0.0,0.0,0.0,0,0,0.0,0,0,0,0,2.8,0.0,0,0,0.7,0.0,0.0,0.09,0.0,0.0,1223.0,773.0,20.0,56.0
Cu-2.8Ni-0.7Si-0.086V,Cu-Ni-Si alloys,96.414,0.0,0.0,0.0,0.0,0,0.0,0.0,0.0,0.0,0,0,0.0,0,0,0,0,2.8,0.0,0,0,0.7,0.0,0.0,0.09,0.0,0.0,1223.0,773.0,40.0,54.0
Cu-2.8Ni-0.7Si-0.17V,Cu-Ni-Si alloys,96.33,0.0,0.0,0.0,0.0,0,0.0,0.0,0.0,0.0,0,0,0.0,0,0,0,0,2.8,0.0,0,0,0.7,0.0,0.0,0.17,0.0,0.0,1223.0,673.0,1.0,25.0
Cu-2.8Ni-0.7Si-0.17V,Cu-Ni-Si alloys,96.33,0.0,0.0,0.0,0.0,0,0.0,0.0,0.0,0.0,0,0,0.0,0,0,0,0,2.8,0.0,0,0,0.7,0.0,0.0,0.17,0.0,0.0,1223.0,673.0,3.0,26.0
Cu-2.8Ni-0.7Si-0.17V,Cu-Ni-Si alloys,96.33,0.0,0.0,0.0,0.0,0,0.0,0.0,0.0,0.0,0,0,0.0,0,0,0,0,2.8,0.0,0,0,0.7,0.0,0.0,0.17,0.0,0.0,1223.0,673.0,5.0,27.0
Cu-2.8Ni-0.7Si-0.17V,Cu-Ni-Si alloys,96.33,0.0,0.0,0.0,0.0,0,0.0,0.0,0.0,0.0,0,0,0.0,0,0,0,0,2.8,0.0,0,0,0.7,0.0,0.0,0.17,0.0,0.0,1223.0,673.0,10.0,29.0
Cu-2.8Ni-0.7Si-0.17V,Cu-Ni-Si alloys,96.33,0.0,0.0,0.0,0.0,0,0.0,0.0,0.0,0.0,0,0,0.0,0,0,0,0,2.8,0.0,0,0,0.7,0.0,0.0,0.17,0.0,0.0,1223.0,673.0,20.0,28.0
Cu-2.8Ni-0.7Si-0.17V,Cu-Ni-Si alloys,96.33,0.0,0.0,0.0,0.0,0,0.0,0.0,0.0,0.0,0,0,0.0,0,0,0,0,2.8,0.0,0,0,0.7,0.0,0.0,0.17,0.0,0.0,1223.0,673.0,40.0,30.0
Cu-2.8Ni-0.7Si-0.17V,Cu-Ni-Si alloys,96.33,0.0,0.0,0.0,0.0,0,0.0,0.0,0.0,0.0,0,0,0.0,0,0,0,0,2.8,0.0,0,0,0.7,0.0,0.0,0.17,0.0,0.0,1223.0,723.0,1.0,26.0
Cu-2.8Ni-0.7Si-0.17V,Cu-Ni-Si alloys,96.33,0.0,0.0,0.0,0.0,0,0.0,0.0,0.0,0.0,0,0,0.0,0,0,0,0,2.8,0.0,0,0,0.7,0.0,0.0,0.17,0.0,0.0,1223.0,723.0,3.0,28.0
Cu-2.8Ni-0.7Si-0.17V,Cu-Ni-Si alloys,96.33,0.0,0.0,0.0,0.0,0,0.0,0.0,0.0,0.0,0,0,0.0,0,0,0,0,2.8,0.0,0,0,0.7,0.0,0.0,0.17,0.0,0.0,1223.0,723.0,5.0,30.0
Cu-2.8Ni-0.7Si-0.17V,Cu-Ni-Si alloys,96.33,0.0,0.0,0.0,0.0,0,0.0,0.0,0.0,0.0,0,0,0.0,0,0,0,0,2.8,0.0,0,0,0.7,0.0,0.0,0.17,0.0,0.0,1223.0,723.0,10.0,35.0
Cu-2.8Ni-0.7Si-0.17V,Cu-Ni-Si alloys,96.33,0.0,0.0,0.0,0.0,0,0.0,0.0,0.0,0.0,0,0,0.0,0,0,0,0,2.8,0.0,0,0,0.7,0.0,0.0,0.17,0.0,0.0,1223.0,723.0,20.0,37.0
Cu-2.8Ni-0.7Si-0.17V,Cu-Ni-Si alloys,96.33,0.0,0.0,0.0,0.0,0,0.0,0.0,0.0,0.0,0,0,0.0,0,0,0,0,2.8,0.0,0,0,0.7,0.0,0.0,0.17,0.0,0.0,1223.0,723.0,40.0,39.0
Cu-2.8Ni-0.7Si-0.17V,Cu-Ni-Si alloys,96.33,0.0,0.0,0.0,0.0,0,0.0,0.0,0.0,0.0,0,0,0.0,0,0,0,0,2.8,0.0,0,0,0.7,0.0,0.0,0.17,0.0,0.0,1223.0,773.0,1.0,30.0
Cu-2.8Ni-0.7Si-0.17V,Cu-Ni-Si alloys,96.33,0.0,0.0,0.0,0.0,0,0.0,0.0,0.0,0.0,0,0,0.0,0,0,0,0,2.8,0.0,0,0,0.7,0.0,0.0,0.17,0.0,0.0,1223.0,773.0,3.0,35.0
Cu-2.8Ni-0.7Si-0.17V,Cu-Ni-Si alloys,96.33,0.0,0.0,0.0,0.0,0,0.0,0.0,0.0,0.0,0,0,0.0,0,0,0,0,2.8,0.0,0,0,0.7,0.0,0.0,0.17,0.0,0.0,1223.0,773.0,5.0,38.0
Cu-2.8Ni-0.7Si-0.17V,Cu-Ni-Si alloys,96.33,0.0,0.0,0.0,0.0,0,0.0,0.0,0.0,0.0,0,0,0.0,0,0,0,0,2.8,0.0,0,0,0.7,0.0,0.0,0.17,0.0,0.0,1223.0,773.0,10.0,45.0
Cu-2.8Ni-0.7Si-0.17V,Cu-Ni-Si alloys,96.33,0.0,0.0,0.0,0.0,0,0.0,0.0,0.0,0.0,0,0,0.0,0,0,0,0,2.8,0.0,0,0,0.7,0.0,0.0,0.17,0.0,0.0,1223.0,773.0,20.0,44.0
Cu-2.8Ni-0.7Si-0.17V,Cu-Ni-Si alloys,96.33,0.0,0.0,0.0,0.0,0,0.0,0.0,0.0,0.0,0,0,0.0,0,0,0,0,2.8,0.0,0,0,0.7,0.0,0.0,0.17,0.0,0.0,1223.0,773.0,40.0,49.0
Cu-3.2Ni-0.7Si-0.3Zn,Cu-Ni-Si alloys,95.8,0.0,0.0,0.0,0.0,0,0.0,0.0,0.0,0.0,0,0,0.0,0,0,0,0,3.2,0.0,0,0,0.7,0.0,0.0,0.0,0.3,0.0,1173.0,723.0,0.5,31.0
Cu-3.2Ni-0.7Si-0.3Zn,Cu-Ni-Si alloys,95.8,0.0,0.0,0.0,0.0,0,0.0,0.0,0.0,0.0,0,0,0.0,0,0,0,0,3.2,0.0,0,0,0.7,0.0,0.0,0.0,0.3,0.0,1173.0,723.0,1.0,35.0
Cu-3.2Ni-0.7Si-0.3Zn,Cu-Ni-Si alloys,95.8,0.0,0.0,0.0,0.0,0,0.0,0.0,0.0,0.0,0,0,0.0,0,0,0,0,3.2,0.0,0,0,0.7,0.0,0.0,0.0,0.3,0.0,1173.0,723.0,2.0,42.0
Cu-3.2Ni-0.7Si-0.3Zn,Cu-Ni-Si alloys,95.8,0.0,0.0,0.0,0.0,0,0.0,0.0,0.0,0.0,0,0,0.0,0,0,0,0,3.2,0.0,0,0,0.7,0.0,0.0,0.0,0.3,0.0,1173.0,723.0,4.0,47.0
Cu-3.2Ni-0.7Si-0.3Zn,Cu-Ni-Si alloys,95.8,0.0,0.0,0.0,0.0,0,0.0,0.0,0.0,0.0,0,0,0.0,0,0,0,0,3.2,0.0,0,0,0.7,0.0,0.0,0.0,0.3,0.0,1173.0,723.0,8.0,52.0
Cu-3.2Ni-0.7Si-0.3Zn,Cu-Ni-Si alloys,95.8,0.0,0.0,0.0,0.0,0,0.0,0.0,0.0,0.0,0,0,0.0,0,0,0,0,3.2,0.0,0,0,0.7,0.0,0.0,0.0,0.3,0.0,1173.0,723.0,16.0,56.0
Cu-3.2Ni-0.7Si-0.3Zn,Cu-Ni-Si alloys,95.8,0.0,0.0,0.0,0.0,0,0.0,0.0,0.0,0.0,0,0,0.0,0,0,0,0,3.2,0.0,0,0,0.7,0.0,0.0,0.0,0.3,0.0,1173.0,723.0,32.0,57.0
Cu-3.2Ni-0.7Si-0.3Zn,Cu-Ni-Si alloys,95.8,0.0,0.0,0.0,0.0,0,0.0,0.0,0.0,0.0,0,0,0.0,0,0,0,0,3.2,0.0,0,0,0.7,0.0,0.0,0.0,0.3,0.0,1173.0,723.0,64.0,58.0
Cu-3.2Ni-0.7Si-0.3Zn,Cu-Ni-Si alloys,95.8,0.0,0.0,0.0,0.0,0,0.0,0.0,0.0,0.0,0,0,0.0,0,0,0,0,3.2,0.0,0,0,0.7,0.0,0.0,0.0,0.3,0.0,1173.0,723.0,128.0,61.0
Cu-3.2Ni-0.7Si-0.3Zn,Cu-Ni-Si alloys,95.8,0.0,0.0,0.0,0.0,0,0.0,0.0,0.0,0.0,0,0,0.0,0,0,0,0,3.2,0.0,0,0,0.7,0.0,0.0,0.0,0.3,0.0,1173.0,723.0,256.0,61.0
Cu-3.2Ni-0.7Si-0.3Zn,Cu-Ni-Si alloys,95.8,0.0,0.0,0.0,0.0,0,0.0,0.0,0.0,0.0,0,0,0.0,0,0,0,0,3.2,0.0,0,0,0.7,0.0,0.0,0.0,0.3,0.0,1173.0,723.0,0.5,24.0
Cu-3.2Ni-0.7Si-0.3Zn,Cu-Ni-Si alloys,95.8,0.0,0.0,0.0,0.0,0,0.0,0.0,0.0,0.0,0,0,0.0,0,0,0,0,3.2,0.0,0,0,0.7,0.0,0.0,0.0,0.3,0.0,1173.0,723.0,1.0,25.0
Cu-3.2Ni-0.7Si-0.3Zn,Cu-Ni-Si alloys,95.8,0.0,0.0,0.0,0.0,0,0.0,0.0,0.0,0.0,0,0,0.0,0,0,0,0,3.2,0.0,0,0,0.7,0.0,0.0,0.0,0.3,0.0,1173.0,723.0,2.0,28.0
Cu-3.2Ni-0.7Si-0.3Zn,Cu-Ni-Si alloys,95.8,0.0,0.0,0.0,0.0,0,0.0,0.0,0.0,0.0,0,0,0.0,0,0,0,0,3.2,0.0,0,0,0.7,0.0,0.0,0.0,0.3,0.0,1173.0,723.0,4.0,31.0
Cu-3.2Ni-0.7Si-0.3Zn,Cu-Ni-Si alloys,95.8,0.0,0.0,0.0,0.0,0,0.0,0.0,0.0,0.0,0,0,0.0,0,0,0,0,3.2,0.0,0,0,0.7,0.0,0.0,0.0,0.3,0.0,1173.0,723.0,8.0,33.0
Cu-3.2Ni-0.7Si-0.3Zn,Cu-Ni-Si alloys,95.8,0.0,0.0,0.0,0.0,0,0.0,0.0,0.0,0.0,0,0,0.0,0,0,0,0,3.2,0.0,0,0,0.7,0.0,0.0,0.0,0.3,0.0,1173.0,723.0,16.0,38.0
Cu-3.2Ni-0.7Si-0.3Zn,Cu-Ni-Si alloys,95.8,0.0,0.0,0.0,0.0,0,0.0,0.0,0.0,0.0,0,0,0.0,0,0,0,0,3.2,0.0,0,0,0.7,0.0,0.0,0.0,0.3,0.0,1173.0,723.0,32.0,41.0
Cu-3.2Ni-0.7Si-0.3Zn,Cu-Ni-Si alloys,95.8,0.0,0.0,0.0,0.0,0,0.0,0.0,0.0,0.0,0,0,0.0,0,0,0,0,3.2,0.0,0,0,0.7,0.0,0.0,0.0,0.3,0.0,1173.0,723.0,64.0,44.0
Cu-3.2Ni-0.7Si-0.3Zn,Cu-Ni-Si alloys,95.8,0.0,0.0,0.0,0.0,0,0.0,0.0,0.0,0.0,0,0,0.0,0,0,0,0,3.2,0.0,0,0,0.7,0.0,0.0,0.0,0.3,0.0,1173.0,723.0,128.0,48.0
Cu-3.2Ni-0.7Si-0.3Zn,Cu-Ni-Si alloys,95.8,0.0,0.0,0.0,0.0,0,0.0,0.0,0.0,0.0,0,0,0.0,0,0,0,0,3.2,0.0,0,0,0.7,0.0,0.0,0.0,0.3,0.0,1173.0,723.0,256.0,51.0
Cu-3.2Ni-0.7Si-0.3Zn,Cu-Ni-Si alloys,95.8,0.0,0.0,0.0,0.0,0,0.0,0.0,0.0,0.0,0,0,0.0,0,0,0,0,3.2,0.0,0,0,0.7,0.0,0.0,0.0,0.3,0.0,1173.0,773.0,0.5,39.0
Cu-3.2Ni-0.7Si-0.3Zn,Cu-Ni-Si alloys,95.8,0.0,0.0,0.0,0.0,0,0.0,0.0,0.0,0.0,0,0,0.0,0,0,0,0,3.2,0.0,0,0,0.7,0.0,0.0,0.0,0.3,0.0,1173.0,773.0,1.0,43.0
Cu-3.2Ni-0.7Si-0.3Zn,Cu-Ni-Si alloys,95.8,0.0,0.0,0.0,0.0,0,0.0,0.0,0.0,0.0,0,0,0.0,0,0,0,0,3.2,0.0,0,0,0.7,0.0,0.0,0.0,0.3,0.0,1173.0,773.0,2.0,49.0
Cu-3.2Ni-0.7Si-0.3Zn,Cu-Ni-Si alloys,95.8,0.0,0.0,0.0,0.0,0,0.0,0.0,0.0,0.0,0,0,0.0,0,0,0,0,3.2,0.0,0,0,0.7,0.0,0.0,0.0,0.3,0.0,1173.0,773.0,4.0,51.0
Cu-3.2Ni-0.7Si-0.3Zn,Cu-Ni-Si alloys,95.8,0.0,0.0,0.0,0.0,0,0.0,0.0,0.0,0.0,0,0,0.0,0,0,0,0,3.2,0.0,0,0,0.7,0.0,0.0,0.0,0.3,0.0,1173.0,773.0,8.0,53.0
Cu-3.2Ni-0.7Si-0.3Zn,Cu-Ni-Si alloys,95.8,0.0,0.0,0.0,0.0,0,0.0,0.0,0.0,0.0,0,0,0.0,0,0,0,0,3.2,0.0,0,0,0.7,0.0,0.0,0.0,0.3,0.0,1173.0,773.0,16.0,54.0
Cu-3.2Ni-0.7Si-0.3Zn,Cu-Ni-Si alloys,95.8,0.0,0.0,0.0,0.0,0,0.0,0.0,0.0,0.0,0,0,0.0,0,0,0,0,3.2,0.0,0,0,0.7,0.0,0.0,0.0,0.3,0.0,1173.0,673.0,0.5,51.0
Cu-3.2Ni-0.7Si-0.3Zn,Cu-Ni-Si alloys,95.8,0.0,0.0,0.0,0.0,0,0.0,0.0,0.0,0.0,0,0,0.0,0,0,0,0,3.2,0.0,0,0,0.7,0.0,0.0,0.0,0.3,0.0,1173.0,673.0,1.0,53.0
Cu-3.2Ni-0.7Si-0.3Zn,Cu-Ni-Si alloys,95.8,0.0,0.0,0.0,0.0,0,0.0,0.0,0.0,0.0,0,0,0.0,0,0,0,0,3.2,0.0,0,0,0.7,0.0,0.0,0.0,0.3,0.0,1173.0,673.0,2.0,56.0
Cu-3.2Ni-0.7Si-0.3Zn,Cu-Ni-Si alloys,95.8,0.0,0.0,0.0,0.0,0,0.0,0.0,0.0,0.0,0,0,0.0,0,0,0,0,3.2,0.0,0,0,0.7,0.0,0.0,0.0,0.3,0.0,1173.0,673.0,4.0,59.0
Cu-3.2Ni-0.7Si-0.3Zn,Cu-Ni-Si alloys,95.8,0.0,0.0,0.0,0.0,0,0.0,0.0,0.0,0.0,0,0,0.0,0,0,0,0,3.2,0.0,0,0,0.7,0.0,0.0,0.0,0.3,0.0,1173.0,673.0,8.0,61.0
Cu-3.2Ni-0.7Si-0.3Zn,Cu-Ni-Si alloys,95.8,0.0,0.0,0.0,0.0,0,0.0,0.0,0.0,0.0,0,0,0.0,0,0,0,0,3.2,0.0,0,0,0.7,0.0,0.0,0.0,0.3,0.0,1173.0,673.0,16.0,62.0
Cu-3.2Ti,Cu-Ti alloys,96.8,0.0,0.0,0.0,0.0,0,0.0,0.0,0.0,0.0,0,0,0.0,0,0,0,0,0.0,0.0,0,0,0.0,0.0,3.2,0.0,0.0,0.0,1223.0,623.0,12.0,11.0
Cu-3.2Ti,Cu-Ti alloys,96.8,0.0,0.0,0.0,0.0,0,0.0,0.0,0.0,0.0,0,0,0.0,0,0,0,0,0.0,0.0,0,0,0.0,0.0,3.2,0.0,0.0,0.0,1223.0,623.0,24.0,14.0
Cu-3.2Ti,Cu-Ti alloys,96.8,0.0,0.0,0.0,0.0,0,0.0,0.0,0.0,0.0,0,0,0.0,0,0,0,0,0.0,0.0,0,0,0.0,0.0,3.2,0.0,0.0,0.0,1223.0,623.0,48.0,18.0
Cu-3.2Ti,Cu-Ti alloys,96.8,0.0,0.0,0.0,0.0,0,0.0,0.0,0.0,0.0,0,0,0.0,0,0,0,0,0.0,0.0,0,0,0.0,0.0,3.2,0.0,0.0,0.0,1223.0,623.0,72.0,21.0
Cu-3.2Ti,Cu-Ti alloys,96.8,0.0,0.0,0.0,0.0,0,0.0,0.0,0.0,0.0,0,0,0.0,0,0,0,0,0.0,0.0,0,0,0.0,0.0,3.2,0.0,0.0,0.0,1223.0,623.0,120.0,29.0
Cu-3.2Ti,Cu-Ti alloys,96.8,0.0,0.0,0.0,0.0,0,0.0,0.0,0.0,0.0,0,0,0.0,0,0,0,0,0.0,0.0,0,0,0.0,0.0,3.2,0.0,0.0,0.0,1223.0,623.0,168.0,32.0
Cu-3.2Ti,Cu-Ti alloys,96.8,0.0,0.0,0.0,0.0,0,0.0,0.0,0.0,0.0,0,0,0.0,0,0,0,0,0.0,0.0,0,0,0.0,0.0,3.2,0.0,0.0,0.0,1223.0,653.0,1.0,6.0
Cu-3.2Ti,Cu-Ti alloys,96.8,0.0,0.0,0.0,0.0,0,0.0,0.0,0.0,0.0,0,0,0.0,0,0,0,0,0.0,0.0,0,0,0.0,0.0,3.2,0.0,0.0,0.0,1223.0,653.0,3.0,7.0
Cu-3.2Ti,Cu-Ti alloys,96.8,0.0,0.0,0.0,0.0,0,0.0,0.0,0.0,0.0,0,0,0.0,0,0,0,0,0.0,0.0,0,0,0.0,0.0,3.2,0.0,0.0,0.0,1223.0,653.0,6.0,7.0
Cu-3.2Ti,Cu-Ti alloys,96.8,0.0,0.0,0.0,0.0,0,0.0,0.0,0.0,0.0,0,0,0.0,0,0,0,0,0.0,0.0,0,0,0.0,0.0,3.2,0.0,0.0,0.0,1223.0,653.0,12.0,8.0
