Repository: nguyendangnamphong/data

Thông tin, báo cáo về sinh đôi tại Hoa Kỳ năm 1989-1991.      
Dữ liệu thô được lấy từ đây:        
http://www.nber.org/data/linked-birth-infant-death-data-vital-statistics-data.html      

Cụ thể là các tệp này:      
http://www.nber.org/lbid/1989/linkco1989us_den.csv.zip     
http://www.nber.org/lbid/1990/linkco1990us_den.csv.zip     
http://www.nber.org/lbid/1991/linkco1991us_den.csv.zip     

Hướng dẫn về tập dữ liệu có tại đây:       
http://www.nber.org/lbid/docs/LinkCO89Guide.pdf       

Ý tưởng về tập dữ liệu dựa trên bài báo:       
Almond, Douglas, Kenneth Y. Chay và David S. Lee. "Chi phí cho trẻ sinh nhẹ cân."       

Tạp chí Kinh tế Quý 120.3 (2005): 1031-1083.

File: cleaned_data.csv (part 7 of 10)
Alloy_Name,Alloy_Type,Cu,Al,Ag,B,Be,Ca,Co,Ce,Cr,Fe,Hf,La,Mg,Mn,Mo,Nb,Nd,Ni,P,Pb,Pr,Si,Sn,Ti,V,Zn,Zr,Solid_Solution_Temp_K,Solid_Solution_Time_h,Cold_Rolling_Reduction,Secondary_Treatment_YN,Aging_Temp_K,Aging_Time_h,Secondary_Mech_YN,Hardness_HV,Yield_Strength_MPa,Ultimate_Tensile_Strength_MPa,Electrical_Conductivity_IACS,DOI
Cu-6Ni-1Si-0.5Al-0.15Mg-0.1Cr,Cu-Ni-Si alloys,92.27,0.49,0.0,0.0,0.0,0,0.0,0.0,0.11,0.0,0,0,0.12,0,0,0,0,5.98,0.0,0,0,1.03,0.0,0.0,0.0,0.0,0.0,1243.0,6.0,50.0,Y,873.0,3.0,N,179.0,,,38.0,https://doi.org/10.1016/j.msea.2017.05.001
Cu-6Ni-1Si-0.5Al-0.15Mg-0.1Cr,Cu-Ni-Si alloys,92.27,0.49,0.0,0.0,0.0,0,0.0,0.0,0.11,0.0,0,0,0.12,0,0,0,0,5.98,0.0,0,0,1.03,0.0,0.0,0.0,0.0,0.0,1243.0,6.0,50.0,Y,873.0,4.0,N,172.0,,,39.0,https://doi.org/10.1016/j.msea.2017.05.001
Cu-6Ni-1Si-0.5Al-0.15Mg-0.1Cr,Cu-Ni-Si alloys,92.27,0.49,0.0,0.0,0.0,0,0.0,0.0,0.11,0.0,0,0,0.12,0,0,0,0,5.98,0.0,0,0,1.03,0.0,0.0,0.0,0.0,0.0,1243.0,6.0,50.0,Y,873.0,6.0,N,166.0,,,39.0,https://doi.org/10.1016/j.msea.2017.05.001
Cu-6Ni-1Si-0.5Al-0.15Mg-0.1Cr,Cu-Ni-Si alloys,92.27,0.49,0.0,0.0,0.0,0,0.0,0.0,0.11,0.0,0,0,0.12,0,0,0,0,5.98,0.0,0,0,1.03,0.0,0.0,0.0,0.0,0.0,1243.0,6.0,50.0,Y,873.0,8.0,N,160.0,,,40.0,https://doi.org/10.1016/j.msea.2017.05.001
Cu-6Ni-1Si-0.5Al-0.15Mg-0.1Cr,Cu-Ni-Si alloys,92.27,0.49,0.0,0.0,0.0,0,0.0,0.0,0.11,0.0,0,0,0.12,0,0,0,0,5.98,0.0,0,0,1.03,0.0,0.0,0.0,0.0,0.0,1243.0,6.0,50.0,Y,873.0,12.0,N,158.0,,,40.0,https://doi.org/10.1016/j.msea.2017.05.001
Cu-6Ni-1Si-0.5Al-0.15Mg-0.1Cr,Cu-Ni-Si alloys,92.27,0.49,0.0,0.0,0.0,0,0.0,0.0,0.11,0.0,0,0,0.12,0,0,0,0,5.98,0.0,0,0,1.03,0.0,0.0,0.0,0.0,0.0,1243.0,6.0,50.0,Y,873.0,16.0,N,156.0,,,41.0,https://doi.org/10.1016/j.msea.2017.05.001
Cu-6Ni-1Si-0.5Al-0.15Mg-0.1Cr,Cu-Ni-Si alloys,92.27,0.49,0.0,0.0,0.0,0,0.0,0.0,0.11,0.0,0,0,0.12,0,0,0,0,5.98,0.0,0,0,1.03,0.0,0.0,0.0,0.0,0.0,1243.0,6.0,50.0,Y,873.0,20.0,N,153.0,,,41.0,https://doi.org/10.1016/j.msea.2017.05.001
Cu-6Ni-1Si-0.5Al-0.15Mg-0.1Cr,Cu-Ni-Si alloys,92.27,0.49,0.0,0.0,0.0,0,0.0,0.0,0.11,0.0,0,0,0.12,0,0,0,0,5.98,0.0,0,0,1.03,0.0,0.0,0.0,0.0,0.0,1243.0,6.0,50.0,Y,923.0,0.25,N,227.0,,,27.0,https://doi.org/10.1016/j.msea.2017.05.001
Cu-6Ni-1Si-0.5Al-0.15Mg-0.1Cr,Cu-Ni-Si alloys,92.27,0.49,0.0,0.0,0.0,0,0.0,0.0,0.11,0.0,0,0,0.12,0,0,0,0,5.98,0.0,0,0,1.03,0.0,0.0,0.0,0.0,0.0,1243.0,6.0,50.0,Y,923.0,0.5,N,252.0,,,31.0,https://doi.org/10.1016/j.msea.2017.05.001
Cu-6Ni-1Si-0.5Al-0.15Mg-0.1Cr,Cu-Ni-Si alloys,92.27,0.49,0.0,0.0,0.0,0,0.0,0.0,0.11,0.0,0,0,0.12,0,0,0,0,5.98,0.0,0,0,1.03,0.0,0.0,0.0,0.0,0.0,1243.0,6.0,50.0,Y,923.0,0.75,N,248.0,,,32.0,https://doi.org/10.1016/j.msea.2017.05.001
Cu-6Ni-1Si-0.5Al-0.15Mg-0.1Cr,Cu-Ni-Si alloys,92.27,0.49,0.0,0.0,0.0,0,0.0,0.0,0.11,0.0,0,0,0.12,0,0,0,0,5.98,0.0,0,0,1.03,0.0,0.0,0.0,0.0,0.0,1243.0,6.0,50.0,Y,923.0,1.0,N,231.0,,,35.0,https://doi.org/10.1016/j.msea.2017.05.001
Cu-6Ni-1Si-0.5Al-0.15Mg-0.1Cr,Cu-Ni-Si alloys,92.27,0.49,0.0,0.0,0.0,0,0.0,0.0,0.11,0.0,0,0,0.12,0,0,0,0,5.98,0.0,0,0,1.03,0.0,0.0,0.0,0.0,0.0,1243.0,6.0,50.0,Y,923.0,1.5,N,213.0,,,36.0,https://doi.org/10.1016/j.msea.2017.05.001
Cu-6Ni-1Si-0.5Al-0.15Mg-0.1Cr,Cu-Ni-Si alloys,92.27,0.49,0.0,0.0,0.0,0,0.0,0.0,0.11,0.0,0,0,0.12,0,0,0,0,5.98,0.0,0,0,1.03,0.0,0.0,0.0,0.0,0.0,1243.0,6.0,50.0,Y,923.0,2.0,N,190.0,,,37.0,https://doi.org/10.1016/j.msea.2017.05.001
Cu-6Ni-1Si-0.5Al-0.15Mg-0.1Cr,Cu-Ni-Si alloys,92.27,0.49,0.0,0.0,0.0,0,0.0,0.0,0.11,0.0,0,0,0.12,0,0,0,0,5.98,0.0,0,0,1.03,0.0,0.0,0.0,0.0,0.0,1243.0,6.0,50.0,Y,923.0,3.0,N,168.0,,,38.0,https://doi.org/10.1016/j.msea.2017.05.001
Cu-6Ni-1Si-0.5Al-0.15Mg-0.1Cr,Cu-Ni-Si alloys,92.27,0.49,0.0,0.0,0.0,0,0.0,0.0,0.11,0.0,0,0,0.12,0,0,0,0,5.98,0.0,0,0,1.03,0.0,0.0,0.0,0.0,0.0,1243.0,6.0,50.0,Y,923.0,4.0,N,152.0,,,39.0,https://doi.org/10.1016/j.msea.2017.05.001
Cu-6Ni-1Si-0.5Al-0.15Mg-0.1Cr,Cu-Ni-Si alloys,92.27,0.49,0.0,0.0,0.0,0,0.0,0.0,0.11,0.0,0,0,0.12,0,0,0,0,5.98,0.0,0,0,1.03,0.0,0.0,0.0,0.0,0.0,1243.0,6.0,50.0,Y,923.0,6.0,N,146.0,,,39.0,https://doi.org/10.1016/j.msea.2017.05.001
Cu-6Ni-1Si-0.5Al-0.15Mg-0.1Cr,Cu-Ni-Si alloys,92.27,0.49,0.0,0.0,0.0,0,0.0,0.0,0.11,0.0,0,0,0.12,0,0,0,0,5.98,0.0,0,0,1.03,0.0,0.0,0.0,0.0,0.0,1243.0,6.0,50.0,Y,923.0,8.0,N,132.0,,,40.0,https://doi.org/10.1016/j.msea.2017.05.001
Cu-6Ni-1Si-0.5Al-0.15Mg-0.1Cr,Cu-Ni-Si alloys,92.27,0.49,0.0,0.0,0.0,0,0.0,0.0,0.11,0.0,0,0,0.12,0,0,0,0,5.98,0.0,0,0,1.03,0.0,0.0,0.0,0.0,0.0,1243.0,6.0,50.0,Y,923.0,12.0,N,125.0,,,40.0,https://doi.org/10.1016/j.msea.2017.05.001
Cu-6Ni-1Si-0.5Al-0.15Mg-0.1Cr,Cu-Ni-Si alloys,92.27,0.49,0.0,0.0,0.0,0,0.0,0.0,0.11,0.0,0,0,0.12,0,0,0,0,5.98,0.0,0,0,1.03,0.0,0.0,0.0,0.0,0.0,1243.0,6.0,50.0,Y,923.0,16.0,N,124.0,,,41.0,https://doi.org/10.1016/j.msea.2017.05.001
Cu-6Ni-1Si-0.5Al-0.15Mg-0.1Cr,Cu-Ni-Si alloys,92.27,0.49,0.0,0.0,0.0,0,0.0,0.0,0.11,0.0,0,0,0.12,0,0,0,0,5.98,0.0,0,0,1.03,0.0,0.0,0.0,0.0,0.0,1243.0,6.0,50.0,Y,923.0,20.0,N,122.0,,,41.0,https://doi.org/10.1016/j.msea.2017.05.001
Cu-6Ni-1Si-0.5Al-0.15Mg-0.1Cr,Cu-Ni-Si alloys,92.27,0.49,0.0,0.0,0.0,0,0.0,0.0,0.11,0.0,0,0,0.12,0,0,0,0,5.98,0.0,0,0,1.03,0.0,0.0,0.0,0.0,0.0,1243.0,6.0,50.0,Y,973.0,0.25,N,267.0,,,30.0,https://doi.org/10.1016/j.msea.2017.05.001
Cu-6Ni-1Si-0.5Al-0.15Mg-0.1Cr,Cu-Ni-Si alloys,92.27,0.49,0.0,0.0,0.0,0,0.0,0.0,0.11,0.0,0,0,0.12,0,0,0,0,5.98,0.0,0,0,1.03,0.0,0.0,0.0,0.0,0.0,1243.0,6.0,50.0,Y,973.0,0.5,N,245.0,,,32.0,https://doi.org/10.1016/j.msea.2017.05.001
Cu-6Ni-1Si-0.5Al-0.15Mg-0.1Cr,Cu-Ni-Si alloys,92.27,0.49,0.0,0.0,0.0,0,0.0,0.0,0.11,0.0,0,0,0.12,0,0,0,0,5.98,0.0,0,0,1.03,0.0,0.0,0.0,0.0,0.0,1243.0,6.0,50.0,Y,973.0,0.75,N,239.0,,,33.0,https://doi.org/10.1016/j.msea.2017.05.001
Cu-6Ni-1Si-0.5Al-0.15Mg-0.1Cr,Cu-Ni-Si alloys,92.27,0.49,0.0,0.0,0.0,0,0.0,0.0,0.11,0.0,0,0,0.12,0,0,0,0,5.98,0.0,0,0,1.03,0.0,0.0,0.0,0.0,0.0,1243.0,6.0,50.0,Y,973.0,1.0,N,227.0,,,36.0,https://doi.org/10.1016/j.msea.2017.05.001
Cu-6Ni-1Si-0.5Al-0.15Mg-0.1Cr,Cu-Ni-Si alloys,92.27,0.49,0.0,0.0,0.0,0,0.0,0.0,0.11,0.0,0,0,0.12,0,0,0,0,5.98,0.0,0,0,1.03,0.0,0.0,0.0,0.0,0.0,1243.0,6.0,50.0,Y,973.0,1.5,N,210.0,,,37.0,https://doi.org/10.1016/j.msea.2017.05.001
Cu-6Ni-1Si-0.5Al-0.15Mg-0.1Cr,Cu-Ni-Si alloys,92.27,0.49,0.0,0.0,0.0,0,0.0,0.0,0.11,0.0,0,0,0.12,0,0,0,0,5.98,0.0,0,0,1.03,0.0,0.0,0.0,0.0,0.0,1243.0,6.0,50.0,Y,973.0,2.0,N,179.0,,,38.0,https://doi.org/10.1016/j.msea.2017.05.001
Cu-6Ni-1Si-0.5Al-0.15Mg-0.1Cr,Cu-Ni-Si alloys,92.27,0.49,0.0,0.0,0.0,0,0.0,0.0,0.11,0.0,0,0,0.12,0,0,0,0,5.98,0.0,0,0,1.03,0.0,0.0,0.0,0.0,0.0,1243.0,6.0,50.0,Y,973.0,3.0,N,159.0,,,39.0,https://doi.org/10.1016/j.msea.2017.05.001
Cu-6Ni-1Si-0.5Al-0.15Mg-0.1Cr,Cu-Ni-Si alloys,92.27,0.49,0.0,0.0,0.0,0,0.0,0.0,0.11,0.0,0,0,0.12,0,0,0,0,5.98,0.0,0,0,1.03,0.0,0.0,0.0,0.0,0.0,1243.0,6.0,50.0,Y,973.0,4.0,N,142.0,,,39.0,https://doi.org/10.1016/j.msea.2017.05.001
Cu-6Ni-1Si-0.5Al-0.15Mg-0.1Cr,Cu-Ni-Si alloys,92.27,0.49,0.0,0.0,0.0,0,0.0,0.0,0.11,0.0,0,0,0.12,0,0,0,0,5.98,0.0,0,0,1.03,0.0,0.0,0.0,0.0,0.0,1243.0,6.0,50.0,Y,973.0,6.0,N,134.0,,,39.0,https://doi.org/10.1016/j.msea.2017.05.001
Cu-6Ni-1Si-0.5Al-0.15Mg-0.1Cr,Cu-Ni-Si alloys,92.27,0.49,0.0,0.0,0.0,0,0.0,0.0,0.11,0.0,0,0,0.12,0,0,0,0,5.98,0.0,0,0,1.03,0.0,0.0,0.0,0.0,0.0,1243.0,6.0,50.0,Y,973.0,8.0,N,121.0,,,40.0,https://doi.org/10.1016/j.msea.2017.05.001
Cu-6Ni-1Si-0.5Al-0.15Mg-0.1Cr,Cu-Ni-Si alloys,92.27,0.49,0.0,0.0,0.0,0,0.0,0.0,0.11,0.0,0,0,0.12,0,0,0,0,5.98,0.0,0,0,1.03,0.0,0.0,0.0,0.0,0.0,1243.0,6.0,50.0,Y,973.0,12.0,N,111.0,,,40.0,https://doi.org/10.1016/j.msea.2017.05.001
Cu-6Ni-1Si-0.5Al-0.15Mg-0.1Cr,Cu-Ni-Si alloys,92.27,0.49,0.0,0.0,0.0,0,0.0,0.0,0.11,0.0,0,0,0.12,0,0,0,0,5.98,0.0,0,0,1.03,0.0,0.0,0.0,0.0,0.0,1243.0,6.0,50.0,Y,973.0,16.0,N,106.0,,,41.0,https://doi.org/10.1016/j.msea.2017.05.001
Cu-6Ni-1Si-0.5Al-0.15Mg-0.1Cr,Cu-Ni-Si alloys,92.27,0.49,0.0,0.0,0.0,0,0.0,0.0,0.11,0.0,0,0,0.12,0,0,0,0,5.98,0.0,0,0,1.03,0.0,0.0,0.0,0.0,0.0,1243.0,6.0,50.0,Y,973.0,20.0,N,100.0,,,42.0,https://doi.org/10.1016/j.msea.2017.05.001
Cu-6Ni-1Si-0.5Al-0.15Mg-0.1Cr,Cu-Ni-Si alloys,92.27,0.49,0.0,0.0,0.0,0,0.0,0.0,0.11,0.0,0,0,0.12,0,0,0,0,5.98,0.0,0,0,1.03,0.0,0.0,0.0,0.0,0.0,1243.0,6.0,50.0,Y,1023.0,0.25,N,262.0,,,24.0,https://doi.org/10.1016/j.msea.2017.05.001
Cu-6Ni-1Si-0.5Al-0.15Mg-0.1Cr,Cu-Ni-Si alloys,92.27,0.49,0.0,0.0,0.0,0,0.0,0.0,0.11,0.0,0,0,0.12,0,0,0,0,5.98,0.0,0,0,1.03,0.0,0.0,0.0,0.0,0.0,1243.0,6.0,50.0,Y,1023.0,0.5,N,243.0,,,27.0,https://doi.org/10.1016/j.msea.2017.05.001
Cu-6Ni-1Si-0.5Al-0.15Mg-0.1Cr,Cu-Ni-Si alloys,92.27,0.49,0.0,0.0,0.0,0,0.0,0.0,0.11,0.0,0,0,0.12,0,0,0,0,5.98,0.0,0,0,1.03,0.0,0.0,0.0,0.0,0.0,1243.0,6.0,50.0,Y,1023.0,0.75,N,232.0,,,35.0,https://doi.org/10.1016/j.msea.2017.05.001
Cu-6Ni-1Si-0.5Al-0.15Mg-0.1Cr,Cu-Ni-Si alloys,92.27,0.49,0.0,0.0,0.0,0,0.0,0.0,0.11,0.0,0,0,0.12,0,0,0,0,5.98,0.0,0,0,1.03,0.0,0.0,0.0,0.0,0.0,1243.0,6.0,50.0,Y,1023.0,1.0,N,210.0,,,36.0,https://doi.org/10.1016/j.msea.2017.05.001
Cu-6Ni-1Si-0.5Al-0.15Mg-0.1Cr,Cu-Ni-Si alloys,92.27,0.49,0.0,0.0,0.0,0,0.0,0.0,0.11,0.0,0,0,0.12,0,0,0,0,5.98,0.0,0,0,1.03,0.0,0.0,0.0,0.0,0.0,1243.0,6.0,50.0,Y,1023.0,1.5,N,201.0,,,38.0,https://doi.org/10.1016/j.msea.2017.05.001
Cu-6Ni-1Si-0.5Al-0.15Mg-0.1Cr,Cu-Ni-Si alloys,92.27,0.49,0.0,0.0,0.0,0,0.0,0.0,0.11,0.0,0,0,0.12,0,0,0,0,5.98,0.0,0,0,1.03,0.0,0.0,0.0,0.0,0.0,1243.0,6.0,50.0,Y,1023.0,2.0,N,170.0,,,38.0,https://doi.org/10.1016/j.msea.2017.05.001
Cu-6Ni-1Si-0.5Al-0.15Mg-0.1Cr,Cu-Ni-Si alloys,92.27,0.49,0.0,0.0,0.0,0,0.0,0.0,0.11,0.0,0,0,0.12,0,0,0,0,5.98,0.0,0,0,1.03,0.0,0.0,0.0,0.0,0.0,1243.0,6.0,50.0,Y,1023.0,3.0,N,148.0,,,39.0,https://doi.org/10.1016/j.msea.2017.05.001
Cu-6Ni-1Si-0.5Al-0.15Mg-0.1Cr,Cu-Ni-Si alloys,92.27,0.49,0.0,0.0,0.0,0,0.0,0.0,0.11,0.0,0,0,0.12,0,0,0,0,5.98,0.0,0,0,1.03,0.0,0.0,0.0,0.0,0.0,1243.0,6.0,50.0,Y,1023.0,4.0,N,136.0,,,40.0,https://doi.org/10.1016/j.msea.2017.05.001
Cu-6Ni-1Si-0.5Al-0.15Mg-0.1Cr,Cu-Ni-Si alloys,92.27,0.49,0.0,0.0,0.0,0,0.0,0.0,0.11,0.0,0,0,0.12,0,0,0,0,5.98,0.0,0,0,1.03,0.0,0.0,0.0,0.0,0.0,1243.0,6.0,50.0,Y,1023.0,6.0,N,125.0,,,40.0,https://doi.org/10.1016/j.msea.2017.05.001
Cu-6Ni-1Si-0.5Al-0.15Mg-0.1Cr,Cu-Ni-Si alloys,92.27,0.49,0.0,0.0,0.0,0,0.0,0.0,0.11,0.0,0,0,0.12,0,0,0,0,5.98,0.0,0,0,1.03,0.0,0.0,0.0,0.0,0.0,1243.0,6.0,50.0,Y,1023.0,8.0,N,115.0,,,40.0,https://doi.org/10.1016/j.msea.2017.05.001
Cu-6Ni-1Si-0.5Al-0.15Mg-0.1Cr,Cu-Ni-Si alloys,92.27,0.49,0.0,0.0,0.0,0,0.0,0.0,0.11,0.0,0,0,0.12,0,0,0,0,5.98,0.0,0,0,1.03,0.0,0.0,0.0,0.0,0.0,1243.0,6.0,50.0,Y,1023.0,12.0,N,104.0,,,41.0,https://doi.org/10.1016/j.msea.2017.05.001
Cu-6Ni-1Si-0.5Al-0.15Mg-0.1Cr,Cu-Ni-Si alloys,92.27,0.49,0.0,0.0,0.0,0,0.0,0.0,0.11,0.0,0,0,0.12,0,0,0,0,5.98,0.0,0,0,1.03,0.0,0.0,0.0,0.0,0.0,1243.0,6.0,50.0,Y,1023.0,16.0,N,95.0,,,41.0,https://doi.org/10.1016/j.msea.2017.05.001
Cu-6Ni-1Si-0.5Al-0.15Mg-0.1Cr,Cu-Ni-Si alloys,92.27,0.49,0.0,0.0,0.0,0,0.0,0.0,0.11,0.0,0,0,0.12,0,0,0,0,5.98,0.0,0,0,1.03,0.0,0.0,0.0,0.0,0.0,1243.0,6.0,50.0,Y,1023.0,20.0,N,91.0,,,42.0,https://doi.org/10.1016/j.msea.2017.05.001
Cu-4.5Ni-1Si-1.2Co-0.15Mg,Cu-Ni-Si alloys,93.15,0.0,0.0,0.0,0.0,0,1.2,0.0,0.0,0.0,0,0,0.15,0,0,0,0,4.5,0.0,0,0,1.0,0.0,0.0,0.0,0.0,0.0,1253.0,4.0,0.0,Y,673.0,8.33,N,,689.0,702.0,25.0,https://doi.org/10.1016/j.msea.2018.12.075
Cu-4.5Ni-1Si-1.2Co-0.15Mg,Cu-Ni-Si alloys,93.15,0.0,0.0,0.0,0.0,0,1.2,0.0,0.0,0.0,0,0,0.15,0,0,0,0,4.5,0.0,0,0,1.0,0.0,0.0,0.0,0.0,0.0,1253.0,4.0,0.0,Y,723.0,8.33,N,,701.0,733.0,29.0,https://doi.org/10.1016/j.msea.2018.12.075
Cu-4.5Ni-1Si-1.2Co-0.15Mg,Cu-Ni-Si alloys,93.15,0.0,0.0,0.0,0.0,0,1.2,0.0,0.0,0.0,0,0,0.15,0,0,0,0,4.5,0.0,0,0,1.0,0.0,0.0,0.0,0.0,0.0,1253.0,4.0,0.0,Y,753.0,2.0,N,266.0,699.0,727.0,28.0,https://doi.org/10.1016/j.msea.2018.12.075
Cu-4.5Ni-1Si-1.2Co-0.15Mg,Cu-Ni-Si alloys,93.15,0.0,0.0,0.0,0.0,0,1.2,0.0,0.0,0.0,0,0,0.15,0,0,0,0,4.5,0.0,0,0,1.0,0.0,0.0,0.0,0.0,0.0,1253.0,4.0,0.0,N,,,N,125.0,,,18.0,https://doi.org/10.1016/j.msea.2018.12.075
Cu-4.5Ni-1Si-1.2Co-0.15Mg,Cu-Ni-Si alloys,93.15,0.0,0.0,0.0,0.0,0,1.2,0.0,0.0,0.0,0,0,0.15,0,0,0,0,4.5,0.0,0,0,1.0,0.0,0.0,0.0,0.0,0.0,1253.0,4.0,0.0,Y,673.0,0.25,N,140.0,,,21.0,https://doi.org/10.1016/j.msea.2018.12.075
Cu-4.5Ni-1Si-1.2Co-0.15Mg,Cu-Ni-Si alloys,93.15,0.0,0.0,0.0,0.0,0,1.2,0.0,0.0,0.0,0,0,0.15,0,0,0,0,4.5,0.0,0,0,1.0,0.0,0.0,0.0,0.0,0.0,1253.0,4.0,0.0,Y,673.0,0.5,N,162.0,,,22.0,https://doi.org/10.1016/j.msea.2018.12.075
Cu-4.5Ni-1Si-1.2Co-0.15Mg,Cu-Ni-Si alloys,93.15,0.0,0.0,0.0,0.0,0,1.2,0.0,0.0,0.0,0,0,0.15,0,0,0,0,4.5,0.0,0,0,1.0,0.0,0.0,0.0,0.0,0.0,1253.0,4.0,0.0,Y,673.0,1.0,N,183.0,,,24.0,https://doi.org/10.1016/j.msea.2018.12.075
Cu-4.5Ni-1Si-1.2Co-0.15Mg,Cu-Ni-Si alloys,93.15,0.0,0.0,0.0,0.0,0,1.2,0.0,0.0,0.0,0,0,0.15,0,0,0,0,4.5,0.0,0,0,1.0,0.0,0.0,0.0,0.0,0.0,1253.0,4.0,0.0,Y,673.0,2.0,N,199.0,,,25.0,https://doi.org/10.1016/j.msea.2018.12.075
Cu-4.5Ni-1Si-1.2Co-0.15Mg,Cu-Ni-Si alloys,93.15,0.0,0.0,0.0,0.0,0,1.2,0.0,0.0,0.0,0,0,0.15,0,0,0,0,4.5,0.0,0,0,1.0,0.0,0.0,0.0,0.0,0.0,1253.0,4.0,0.0,Y,673.0,4.0,N,230.0,,,26.0,https://doi.org/10.1016/j.msea.2018.12.075
Cu-4.5Ni-1Si-1.2Co-0.15Mg,Cu-Ni-Si alloys,93.15,0.0,0.0,0.0,0.0,0,1.2,0.0,0.0,0.0,0,0,0.15,0,0,0,0,4.5,0.0,0,0,1.0,0.0,0.0,0.0,0.0,0.0,1253.0,4.0,0.0,Y,673.0,8.0,N,269.0,,,27.0,https://doi.org/10.1016/j.msea.2018.12.075
Cu-4.5Ni-1Si-1.2Co-0.15Mg,Cu-Ni-Si alloys,93.15,0.0,0.0,0.0,0.0,0,1.2,0.0,0.0,0.0,0,0,0.15,0,0,0,0,4.5,0.0,0,0,1.0,0.0,0.0,0.0,0.0,0.0,1253.0,4.0,0.0,Y,673.0,12.0,N,255.0,,,28.0,https://doi.org/10.1016/j.msea.2018.12.075
Cu-4.5Ni-1Si-1.2Co-0.15Mg,Cu-Ni-Si alloys,93.15,0.0,0.0,0.0,0.0,0,1.2,0.0,0.0,0.0,0,0,0.15,0,0,0,0,4.5,0.0,0,0,1.0,0.0,0.0,0.0,0.0,0.0,1253.0,4.0,0.0,Y,673.0,16.0,N,249.0,,,29.0,https://doi.org/10.1016/j.msea.2018.12.075
Cu-4.5Ni-1Si-1.2Co-0.15Mg,Cu-Ni-Si alloys,93.15,0.0,0.0,0.0,0.0,0,1.2,0.0,0.0,0.0,0,0,0.15,0,0,0,0,4.5,0.0,0,0,1.0,0.0,0.0,0.0,0.0,0.0,1253.0,4.0,0.0,Y,723.0,0.25,N,163.0,,,25.0,https://doi.org/10.1016/j.msea.2018.12.075
Cu-4.5Ni-1Si-1.2Co-0.15Mg,Cu-Ni-Si alloys,93.15,0.0,0.0,0.0,0.0,0,1.2,0.0,0.0,0.0,0,0,0.15,0,0,0,0,4.5,0.0,0,0,1.0,0.0,0.0,0.0,0.0,0.0,1253.0,4.0,0.0,Y,723.0,0.5,N,223.0,,,26.0,https://doi.org/10.1016/j.msea.2018.12.075
Cu-4.5Ni-1Si-1.2Co-0.15Mg,Cu-Ni-Si alloys,93.15,0.0,0.0,0.0,0.0,0,1.2,0.0,0.0,0.0,0,0,0.15,0,0,0,0,4.5,0.0,0,0,1.0,0.0,0.0,0.0,0.0,0.0,1253.0,4.0,0.0,Y,723.0,1.0,N,248.0,,,27.0,https://doi.org/10.1016/j.msea.2018.12.075
Cu-4.5Ni-1Si-1.2Co-0.15Mg,Cu-Ni-Si alloys,93.15,0.0,0.0,0.0,0.0,0,1.2,0.0,0.0,0.0,0,0,0.15,0,0,0,0,4.5,0.0,0,0,1.0,0.0,0.0,0.0,0.0,0.0,1253.0,4.0,0.0,Y,723.0,2.0,N,254.0,,,28.0,https://doi.org/10.1016/j.msea.2018.12.075
Cu-4.5Ni-1Si-1.2Co-0.15Mg,Cu-Ni-Si alloys,93.15,0.0,0.0,0.0,0.0,0,1.2,0.0,0.0,0.0,0,0,0.15,0,0,0,0,4.5,0.0,0,0,1.0,0.0,0.0,0.0,0.0,0.0,1253.0,4.0,0.0,Y,723.0,4.0,N,270.0,,,29.0,https://doi.org/10.1016/j.msea.2018.12.075
Cu-4.5Ni-1Si-1.2Co-0.15Mg,Cu-Ni-Si alloys,93.15,0.0,0.0,0.0,0.0,0,1.2,0.0,0.0,0.0,0,0,0.15,0,0,0,0,4.5,0.0,0,0,1.0,0.0,0.0,0.0,0.0,0.0,1253.0,4.0,0.0,Y,723.0,8.0,N,282.0,,,30.0,https://doi.org/10.1016/j.msea.2018.12.075
Cu-4.5Ni-1Si-1.2Co-0.15Mg,Cu-Ni-Si alloys,93.15,0.0,0.0,0.0,0.0,0,1.2,0.0,0.0,0.0,0,0,0.15,0,0,0,0,4.5,0.0,0,0,1.0,0.0,0.0,0.0,0.0,0.0,1253.0,4.0,0.0,Y,723.0,12.0,N,263.0,,,31.0,https://doi.org/10.1016/j.msea.2018.12.075
Cu-4.5Ni-1Si-1.2Co-0.15Mg,Cu-Ni-Si alloys,93.15,0.0,0.0,0.0,0.0,0,1.2,0.0,0.0,0.0,0,0,0.15,0,0,0,0,4.5,0.0,0,0,1.0,0.0,0.0,0.0,0.0,0.0,1253.0,4.0,0.0,Y,723.0,16.0,N,244.0,,,33.0,https://doi.org/10.1016/j.msea.2018.12.075
Cu-4.5Ni-1Si-1.2Co-0.15Mg,Cu-Ni-Si alloys,93.15,0.0,0.0,0.0,0.0,0,1.2,0.0,0.0,0.0,0,0,0.15,0,0,0,0,4.5,0.0,0,0,1.0,0.0,0.0,0.0,0.0,0.0,1253.0,4.0,0.0,Y,753.0,0.25,N,240.0,,,25.0,https://doi.org/10.1016/j.msea.2018.12.075
Cu-4.5Ni-1Si-1.2Co-0.15Mg,Cu-Ni-Si alloys,93.15,0.0,0.0,0.0,0.0,0,1.2,0.0,0.0,0.0,0,0,0.15,0,0,0,0,4.5,0.0,0,0,1.0,0.0,0.0,0.0,0.0,0.0,1253.0,4.0,0.0,Y,753.0,0.5,N,245.0,,,26.0,https://doi.org/10.1016/j.msea.2018.12.075
Cu-4.5Ni-1Si-1.2Co-0.15Mg,Cu-Ni-Si alloys,93.15,0.0,0.0,0.0,0.0,0,1.2,0.0,0.0,0.0,0,0,0.15,0,0,0,0,4.5,0.0,0,0,1.0,0.0,0.0,0.0,0.0,0.0,1253.0,4.0,0.0,Y,753.0,1.0,N,256.0,,,28.0,https://doi.org/10.1016/j.msea.2018.12.075
Cu-4.5Ni-1Si-1.2Co-0.15Mg,Cu-Ni-Si alloys,93.15,0.0,0.0,0.0,0.0,0,1.2,0.0,0.0,0.0,0,0,0.15,0,0,0,0,4.5,0.0,0,0,1.0,0.0,0.0,0.0,0.0,0.0,1253.0,4.0,0.0,Y,753.0,4.0,N,240.0,,,30.0,https://doi.org/10.1016/j.msea.2018.12.075
Cu-4.5Ni-1Si-1.2Co-0.15Mg,Cu-Ni-Si alloys,93.15,0.0,0.0,0.0,0.0,0,1.2,0.0,0.0,0.0,0,0,0.15,0,0,0,0,4.5,0.0,0,0,1.0,0.0,0.0,0.0,0.0,0.0,1253.0,4.0,0.0,Y,753.0,8.0,N,219.0,,,31.0,https://doi.org/10.1016/j.msea.2018.12.075
Cu-4.5Ni-1Si-1.2Co-0.15Mg,Cu-Ni-Si alloys,93.15,0.0,0.0,0.0,0.0,0,1.2,0.0,0.0,0.0,0,0,0.15,0,0,0,0,4.5,0.0,0,0,1.0,0.0,0.0,0.0,0.0,0.0,1253.0,4.0,0.0,Y,753.0,12.0,N,200.0,,,32.0,https://doi.org/10.1016/j.msea.2018.12.075
Cu-4.5Ni-1Si-1.2Co-0.15Mg,Cu-Ni-Si alloys,93.15,0.0,0.0,0.0,0.0,0,1.2,0.0,0.0,0.0,0,0,0.15,0,0,0,0,4.5,0.0,0,0,1.0,0.0,0.0,0.0,0.0,0.0,1253.0,4.0,0.0,Y,753.0,16.0,N,188.0,,,33.0,https://doi.org/10.1016/j.msea.2018.12.075
Cu-4.5Ni-1Si-1.2Co-0.15Mg,Cu-Ni-Si alloys,93.15,0.0,0.0,0.0,0.0,0,1.2,0.0,0.0,0.0,0,0,0.15,0,0,0,0,4.5,0.0,0,0,1.0,0.0,0.0,0.0,0.0,0.0,1253.0,4.0,70.0,Y,673.0,4.0,N,304.0,905.0,936.0,27.0,https://doi.org/10.1016/j.msea.2018.12.075
Cu-4.5Ni-1Si-1.2Co-0.15Mg,Cu-Ni-Si alloys,93.15,0.0,0.0,0.0,0.0,0,1.2,0.0,0.0,0.0,0,0,0.15,0,0,0,0,4.5,0.0,0,0,1.0,0.0,0.0,0.0,0.0,0.0,1253.0,4.0,70.0,Y,723.0,1.0,N,311.0,917.0,959.0,26.0,https://doi.org/10.1016/j.msea.2018.12.075
Cu-4.5Ni-1Si-1.2Co-0.15Mg,Cu-Ni-Si alloys,93.15,0.0,0.0,0.0,0.0,0,1.2,0.0,0.0,0.0,0,0,0.15,0,0,0,0,4.5,0.0,0,0,1.0,0.0,0.0,0.0,0.0,0.0,1253.0,4.0,70.0,Y,753.0,1.0,N,302.0,905.0,945.0,27.0,https://doi.org/10.1016/j.msea.2018.12.075
Cu-4.5Ni-1Si-1.2Co-0.15Mg,Cu-Ni-Si alloys,93.15,0.0,0.0,0.0,0.0,0,1.2,0.0,0.0,0.0,0,0,0.15,0,0,0,0,4.5,0.0,0,0,1.0,0.0,0.0,0.0,0.0,0.0,1253.0,4.0,70.0,N,,,N,225.0,,,17.0,https://doi.org/10.1016/j.msea.2018.12.075
Cu-4.5Ni-1Si-1.2Co-0.15Mg,Cu-Ni-Si alloys,93.15,0.0,0.0,0.0,0.0,0,1.2,0.0,0.0,0.0,0,0,0.15,0,0,0,0,4.5,0.0,0,0,1.0,0.0,0.0,0.0,0.0,0.0,1253.0,4.0,70.0,Y,673.0,0.25,N,280.0,,,22.0,https://doi.org/10.1016/j.msea.2018.12.075
Cu-4.5Ni-1Si-1.2Co-0.15Mg,Cu-Ni-Si alloys,93.15,0.0,0.0,0.0,0.0,0,1.2,0.0,0.0,0.0,0,0,0.15,0,0,0,0,4.5,0.0,0,0,1.0,0.0,0.0,0.0,0.0,0.0,1253.0,4.0,70.0,Y,673.0,0.5,N,282.0,,,23.0,https://doi.org/10.1016/j.msea.2018.12.075
Cu-4.5Ni-1Si-1.2Co-0.15Mg,Cu-Ni-Si alloys,93.15,0.0,0.0,0.0,0.0,0,1.2,0.0,0.0,0.0,0,0,0.15,0,0,0,0,4.5,0.0,0,0,1.0,0.0,0.0,0.0,0.0,0.0,1253.0,4.0,70.0,Y,673.0,1.0,N,289.0,,,24.0,https://doi.org/10.1016/j.msea.2018.12.075
Cu-4.5Ni-1Si-1.2Co-0.15Mg,Cu-Ni-Si alloys,93.15,0.0,0.0,0.0,0.0,0,1.2,0.0,0.0,0.0,0,0,0.15,0,0,0,0,4.5,0.0,0,0,1.0,0.0,0.0,0.0,0.0,0.0,1253.0,4.0,70.0,Y,673.0,2.0,N,297.0,,,25.0,https://doi.org/10.1016/j.msea.2018.12.075
Cu-4.5Ni-1Si-1.2Co-0.15Mg,Cu-Ni-Si alloys,93.15,0.0,0.0,0.0,0.0,0,1.2,0.0,0.0,0.0,0,0,0.15,0,0,0,0,4.5,0.0,0,0,1.0,0.0,0.0,0.0,0.0,0.0,1253.0,4.0,70.0,Y,673.0,6.0,N,304.0,,,29.0,https://doi.org/10.1016/j.msea.2018.12.075
Cu-4.5Ni-1Si-1.2Co-0.15Mg,Cu-Ni-Si alloys,93.15,0.0,0.0,0.0,0.0,0,1.2,0.0,0.0,0.0,0,0,0.15,0,0,0,0,4.5,0.0,0,0,1.0,0.0,0.0,0.0,0.0,0.0,1253.0,4.0,70.0,Y,673.0,8.0,N,302.0,,,29.0,https://doi.org/10.1016/j.msea.2018.12.075
Cu-4.5Ni-1Si-1.2Co-0.15Mg,Cu-Ni-Si alloys,93.15,0.0,0.0,0.0,0.0,0,1.2,0.0,0.0,0.0,0,0,0.15,0,0,0,0,4.5,0.0,0,0,1.0,0.0,0.0,0.0,0.0,0.0,1253.0,4.0,70.0,Y,723.0,0.25,N,307.0,,,23.0,https://doi.org/10.1016/j.msea.2018.12.075
Cu-4.5Ni-1Si-1.2Co-0.15Mg,Cu-Ni-Si alloys,93.15,0.0,0.0,0.0,0.0,0,1.2,0.0,0.0,0.0,0,0,0.15,0,0,0,0,4.5,0.0,0,0,1.0,0.0,0.0,0.0,0.0,0.0,1253.0,4.0,70.0,Y,723.0,0.5,N,308.0,,,25.0,https://doi.org/10.1016/j.msea.2018.12.075
Cu-4.5Ni-1Si-1.2Co-0.15Mg,Cu-Ni-Si alloys,93.15,0.0,0.0,0.0,0.0,0,1.2,0.0,0.0,0.0,0,0,0.15,0,0,0,0,4.5,0.0,0,0,1.0,0.0,0.0,0.0,0.0,0.0,1253.0,4.0,70.0,Y,723.0,2.0,N,304.0,,,28.0,https://doi.org/10.1016/j.msea.2018.12.075
Cu-4.5Ni-1Si-1.2Co-0.15Mg,Cu-Ni-Si alloys,93.15,0.0,0.0,0.0,0.0,0,1.2,0.0,0.0,0.0,0,0,0.15,0,0,0,0,4.5,0.0,0,0,1.0,0.0,0.0,0.0,0.0,0.0,1253.0,4.0,70.0,Y,723.0,4.0,N,293.0,,,30.0,https://doi.org/10.1016/j.msea.2018.12.075
Cu-4.5Ni-1Si-1.2Co-0.15Mg,Cu-Ni-Si alloys,93.15,0.0,0.0,0.0,0.0,0,1.2,0.0,0.0,0.0,0,0,0.15,0,0,0,0,4.5,0.0,0,0,1.0,0.0,0.0,0.0,0.0,0.0,1253.0,4.0,70.0,Y,723.0,6.0,N,270.0,,,31.0,https://doi.org/10.1016/j.msea.2018.12.075
Cu-4.5Ni-1Si-1.2Co-0.15Mg,Cu-Ni-Si alloys,93.15,0.0,0.0,0.0,0.0,0,1.2,0.0,0.0,0.0,0,0,0.15,0,0,0,0,4.5,0.0,0,0,1.0,0.0,0.0,0.0,0.0,0.0,1253.0,4.0,70.0,Y,723.0,8.0,N,255.0,,,32.0,https://doi.org/10.1016/j.msea.2018.12.075
Cu-4.5Ni-1Si-1.2Co-0.15Mg,Cu-Ni-Si alloys,93.15,0.0,0.0,0.0,0.0,0,1.2,0.0,0.0,0.0,0,0,0.15,0,0,0,0,4.5,0.0,0,0,1.0,0.0,0.0,0.0,0.0,0.0,1253.0,4.0,70.0,Y,753.0,0.25,N,298.0,,,24.0,https://doi.org/10.1016/j.msea.2018.12.075
Cu-4.5Ni-1Si-1.2Co-0.15Mg,Cu-Ni-Si alloys,93.15,0.0,0.0,0.0,0.0,0,1.2,0.0,0.0,0.0,0,0,0.15,0,0,0,0,4.5,0.0,0,0,1.0,0.0,0.0,0.0,0.0,0.0,1253.0,4.0,70.0,Y,753.0,0.5,N,299.0,,,25.0,https://doi.org/10.1016/j.msea.2018.12.075
Cu-4.5Ni-1Si-1.2Co-0.15Mg,Cu-Ni-Si alloys,93.15,0.0,0.0,0.0,0.0,0,1.2,0.0,0.0,0.0,0,0,0.15,0,0,0,0,4.5,0.0,0,0,1.0,0.0,0.0,0.0,0.0,0.0,1253.0,4.0,70.0,Y,753.0,2.0,N,286.0,,,29.0,https://doi.org/10.1016/j.msea.2018.12.075
Cu-4.5Ni-1Si-1.2Co-0.15Mg,Cu-Ni-Si alloys,93.15,0.0,0.0,0.0,0.0,0,1.2,0.0,0.0,0.0,0,0,0.15,0,0,0,0,4.5,0.0,0,0,1.0,0.0,0.0,0.0,0.0,0.0,1253.0,4.0,70.0,Y,753.0,4.0,N,273.0,,,31.0,https://doi.org/10.1016/j.msea.2018.12.075
Cu-4.5Ni-1Si-1.2Co-0.15Mg,Cu-Ni-Si alloys,93.15,0.0,0.0,0.0,0.0,0,1.2,0.0,0.0,0.0,0,0,0.15,0,0,0,0,4.5,0.0,0,0,1.0,0.0,0.0,0.0,0.0,0.0,1253.0,4.0,70.0,Y,753.0,6.0,N,265.0,,,32.0,https://doi.org/10.1016/j.msea.2018.12.075
Cu-4.5Ni-1Si-1.2Co-0.15Mg,Cu-Ni-Si alloys,93.15,0.0,0.0,0.0,0.0,0,1.2,0.0,0.0,0.0,0,0,0.15,0,0,0,0,4.5,0.0,0,0,1.0,0.0,0.0,0.0,0.0,0.0,1253.0,4.0,70.0,Y,753.0,8.0,N,250.0,,,33.0,https://doi.org/10.1016/j.msea.2018.12.075
Cu-4.5Ni-1Si-1.2Co-0.15Mg,Cu-Ni-Si alloys,93.15,0.0,0.0,0.0,0.0,0,1.2,0.0,0.0,0.0,0,0,0.15,0,0,0,0,4.5,0.0,0,0,1.0,0.0,0.0,0.0,0.0,0.0,1253.0,4.0,70.0,Y,673.0,0.5,Y,315.0,999.0,1044.0,28.0,https://doi.org/10.1016/j.msea.2018.12.075
Cu-4.5Ni-1Si-1.2Co-0.15Mg,Cu-Ni-Si alloys,93.15,0.0,0.0,0.0,0.0,0,1.2,0.0,0.0,0.0,0,0,0.15,0,0,0,0,4.5,0.0,0,0,1.0,0.0,0.0,0.0,0.0,0.0,1253.0,4.0,70.0,Y,703.0,0.5,,324.0,1056.0,1083.0,29.0,https://doi.org/10.1016/j.msea.2018.12.075
Cu-4.5Ni-1Si-1.2Co-0.15Mg,Cu-Ni-Si alloys,93.15,0.0,0.0,0.0,0.0,0,1.2,0.0,0.0,0.0,0,0,0.15,0,0,0,0,4.5,0.0,0,0,1.0,0.0,0.0,0.0,0.0,0.0,1253.0,4.0,70.0,Y,723.0,0.333,,329.0,1086.0,1111.0,30.0,https://doi.org/10.1016/j.msea.2018.12.075
Cu-4.5Ni-1Si-1.2Co-0.15Mg,Cu-Ni-Si alloys,93.15,0.0,0.0,0.0,0.0,0,1.2,0.0,0.0,0.0,0,0,0.15,0,0,0,0,4.5,0.0,0,0,1.0,0.0,0.0,0.0,0.0,0.0,1253.0,4.0,70.0,Y,753.0,0.083,,324.0,1063.0,1089.0,30.0,https://doi.org/10.1016/j.msea.2018.12.075
Cu-4.5Ni-1Si-1.2Co-0.15Mg,Cu-Ni-Si alloys,93.15,0.0,0.0,0.0,0.0,0,1.2,0.0,0.0,0.0,0,0,0.15,0,0,0,0,4.5,0.0,0,0,1.0,0.0,0.0,0.0,0.0,0.0,1253.0,4.0,70.0,N,,,N,280.0,,,21.0,https://doi.org/10.1016/j.msea.2018.12.075
Cu-4.5Ni-1Si-1.2Co-0.15Mg,Cu-Ni-Si alloys,93.15,0.0,0.0,0.0,0.0,0,1.2,0.0,0.0,0.0,0,0,0.15,0,0,0,0,4.5,0.0,0,0,1.0,0.0,0.0,0.0,0.0,0.0,1253.0,4.0,70.0,Y,673.0,0.033,N,294.0,,,23.0,https://doi.org/10.1016/j.msea.2018.12.075
Cu-4.5Ni-1Si-1.2Co-0.15Mg,Cu-Ni-Si alloys,93.15,0.0,0.0,0.0,0.0,0,1.2,0.0,0.0,0.0,0,0,0.15,0,0,0,0,4.5,0.0,0,0,1.0,0.0,0.0,0.0,0.0,0.0,1253.0,4.0,70.0,Y,673.0,0.083,N,305.0,,,24.0,https://doi.org/10.1016/j.msea.2018.12.075
Cu-4.5Ni-1Si-1.2Co-0.15Mg,Cu-Ni-Si alloys,93.15,0.0,0.0,0.0,0.0,0,1.2,0.0,0.0,0.0,0,0,0.15,0,0,0,0,4.5,0.0,0,0,1.0,0.0,0.0,0.0,0.0,0.0,1253.0,4.0,70.0,Y,673.0,0.167,N,312.0,,,25.0,https://doi.org/10.1016/j.msea.2018.12.075
Cu-4.5Ni-1Si-1.2Co-0.15Mg,Cu-Ni-Si alloys,93.15,0.0,0.0,0.0,0.0,0,1.2,0.0,0.0,0.0,0,0,0.15,0,0,0,0,4.5,0.0,0,0,1.0,0.0,0.0,0.0,0.0,0.0,1253.0,4.0,70.0,Y,673.0,0.25,N,312.0,,,26.0,https://doi.org/10.1016/j.msea.2018.12.075
Cu-4.5Ni-1Si-1.2Co-0.15Mg,Cu-Ni-Si alloys,93.15,0.0,0.0,0.0,0.0,0,1.2,0.0,0.0,0.0,0,0,0.15,0,0,0,0,4.5,0.0,0,0,1.0,0.0,0.0,0.0,0.0,0.0,1253.0,4.0,70.0,Y,673.0,0.333,N,315.0,,,27.0,https://doi.org/10.1016/j.msea.2018.12.075
Cu-4.5Ni-1Si-1.2Co-0.15Mg,Cu-Ni-Si alloys,93.15,0.0,0.0,0.0,0.0,0,1.2,0.0,0.0,0.0,0,0,0.15,0,0,0,0,4.5,0.0,0,0,1.0,0.0,0.0,0.0,0.0,0.0,1253.0,4.0,70.0,Y,673.0,0.75,N,312.0,,,29.0,https://doi.org/10.1016/j.msea.2018.12.075
Cu-4.5Ni-1Si-1.2Co-0.15Mg,Cu-Ni-Si alloys,93.15,0.0,0.0,0.0,0.0,0,1.2,0.0,0.0,0.0,0,0,0.15,0,0,0,0,4.5,0.0,0,0,1.0,0.0,0.0,0.0,0.0,0.0,1253.0,4.0,70.0,Y,673.0,1.0,N,310.0,,,30.0,https://doi.org/10.1016/j.msea.2018.12.075
Cu-4.5Ni-1Si-1.2Co-0.15Mg,Cu-Ni-Si alloys,93.15,0.0,0.0,0.0,0.0,0,1.2,0.0,0.0,0.0,0,0,0.15,0,0,0,0,4.5,0.0,0,0,1.0,0.0,0.0,0.0,0.0,0.0,1253.0,4.0,70.0,Y,673.0,1.5,N,300.0,,,31.0,https://doi.org/10.1016/j.msea.2018.12.075
Cu-4.5Ni-1Si-1.2Co-0.15Mg,Cu-Ni-Si alloys,93.15,0.0,0.0,0.0,0.0,0,1.2,0.0,0.0,0.0,0,0,0.15,0,0,0,0,4.5,0.0,0,0,1.0,0.0,0.0,0.0,0.0,0.0,1253.0,4.0,70.0,Y,703.0,0.033,N,305.0,,,25.0,https://doi.org/10.1016/j.msea.2018.12.075
Cu-4.5Ni-1Si-1.2Co-0.15Mg,Cu-Ni-Si alloys,93.15,0.0,0.0,0.0,0.0,0,1.2,0.0,0.0,0.0,0,0,0.15,0,0,0,0,4.5,0.0,0,0,1.0,0.0,0.0,0.0,0.0,0.0,1253.0,4.0,70.0,Y,703.0,0.083,N,315.0,,,26.0,https://doi.org/10.1016/j.msea.2018.12.075
Cu-4.5Ni-1Si-1.2Co-0.15Mg,Cu-Ni-Si alloys,93.15,0.0,0.0,0.0,0.0,0,1.2,0.0,0.0,0.0,0,0,0.15,0,0,0,0,4.5,0.0,0,0,1.0,0.0,0.0,0.0,0.0,0.0,1253.0,4.0,70.0,Y,703.0,0.167,N,325.0,,,27.0,https://doi.org/10.1016/j.msea.2018.12.075
Cu-4.5Ni-1Si-1.2Co-0.15Mg,Cu-Ni-Si alloys,93.15,0.0,0.0,0.0,0.0,0,1.2,0.0,0.0,0.0,0,0,0.15,0,0,0,0,4.5,0.0,0,0,1.0,0.0,0.0,0.0,0.0,0.0,1253.0,4.0,70.0,Y,703.0,0.25,N,324.0,,,28.0,https://doi.org/10.1016/j.msea.2018.12.075
Cu-4.5Ni-1Si-1.2Co-0.15Mg,Cu-Ni-Si alloys,93.15,0.0,0.0,0.0,0.0,0,1.2,0.0,0.0,0.0,0,0,0.15,0,0,0,0,4.5,0.0,0,0,1.0,0.0,0.0,0.0,0.0,0.0,1253.0,4.0,70.0,Y,703.0,0.333,N,324.0,,,29.0,https://doi.org/10.1016/j.msea.2018.12.075
Cu-4.5Ni-1Si-1.2Co-0.15Mg,Cu-Ni-Si alloys,93.15,0.0,0.0,0.0,0.0,0,1.2,0.0,0.0,0.0,0,0,0.15,0,0,0,0,4.5,0.0,0,0,1.0,0.0,0.0,0.0,0.0,0.0,1253.0,4.0,70.0,Y,703.0,0.75,N,320.0,,,31.0,https://doi.org/10.1016/j.msea.2018.12.075
Cu-4.5Ni-1Si-1.2Co-0.15Mg,Cu-Ni-Si alloys,93.15,0.0,0.0,0.0,0.0,0,1.2,0.0,0.0,0.0,0,0,0.15,0,0,0,0,4.5,0.0,0,0,1.0,0.0,0.0,0.0,0.0,0.0,1253.0,4.0,70.0,Y,703.0,1.0,N,308.0,,,31.0,https://doi.org/10.1016/j.msea.2018.12.075
Cu-4.5Ni-1Si-1.2Co-0.15Mg,Cu-Ni-Si alloys,93.15,0.0,0.0,0.0,0.0,0,1.2,0.0,0.0,0.0,0,0,0.15,0,0,0,0,4.5,0.0,0,0,1.0,0.0,0.0,0.0,0.0,0.0,1253.0,4.0,70.0,Y,703.0,1.5,N,290.0,,,32.0,https://doi.org/10.1016/j.msea.2018.12.075
Cu-4.5Ni-1Si-1.2Co-0.15Mg,Cu-Ni-Si alloys,93.15,0.0,0.0,0.0,0.0,0,1.2,0.0,0.0,0.0,0,0,0.15,0,0,0,0,4.5,0.0,0,0,1.0,0.0,0.0,0.0,0.0,0.0,1253.0,4.0,70.0,Y,723.0,0.033,N,322.0,,,26.0,https://doi.org/10.1016/j.msea.2018.12.075
Cu-4.5Ni-1Si-1.2Co-0.15Mg,Cu-Ni-Si alloys,93.15,0.0,0.0,0.0,0.0,0,1.2,0.0,0.0,0.0,0,0,0.15,0,0,0,0,4.5,0.0,0,0,1.0,0.0,0.0,0.0,0.0,0.0,1253.0,4.0,70.0,Y,723.0,0.083,N,325.0,,,28.0,https://doi.org/10.1016/j.msea.2018.12.075
Cu-4.5Ni-1Si-1.2Co-0.15Mg,Cu-Ni-Si alloys,93.15,0.0,0.0,0.0,0.0,0,1.2,0.0,0.0,0.0,0,0,0.15,0,0,0,0,4.5,0.0,0,0,1.0,0.0,0.0,0.0,0.0,0.0,1253.0,4.0,70.0,Y,723.0,0.167,N,327.0,,,29.0,https://doi.org/10.1016/j.msea.2018.12.075
Cu-4.5Ni-1Si-1.2Co-0.15Mg,Cu-Ni-Si alloys,93.15,0.0,0.0,0.0,0.0,0,1.2,0.0,0.0,0.0,0,0,0.15,0,0,0,0,4.5,0.0,0,0,1.0,0.0,0.0,0.0,0.0,0.0,1253.0,4.0,70.0,Y,723.0,0.25,N,328.0,,,30.0,https://doi.org/10.1016/j.msea.2018.12.075
Cu-4.5Ni-1Si-1.2Co-0.15Mg,Cu-Ni-Si alloys,93.15,0.0,0.0,0.0,0.0,0,1.2,0.0,0.0,0.0,0,0,0.15,0,0,0,0,4.5,0.0,0,0,1.0,0.0,0.0,0.0,0.0,0.0,1253.0,4.0,70.0,Y,723.0,0.5,N,320.0,,,31.0,https://doi.org/10.1016/j.msea.2018.12.075
Cu-4.5Ni-1Si-1.2Co-0.15Mg,Cu-Ni-Si alloys,93.15,0.0,0.0,0.0,0.0,0,1.2,0.0,0.0,0.0,0,0,0.15,0,0,0,0,4.5,0.0,0,0,1.0,0.0,0.0,0.0,0.0,0.0,1253.0,4.0,70.0,Y,723.0,0.75,N,305.0,,,31.0,https://doi.org/10.1016/j.msea.2018.12.075
Cu-4.5Ni-1Si-1.2Co-0.15Mg,Cu-Ni-Si alloys,93.15,0.0,0.0,0.0,0.0,0,1.2,0.0,0.0,0.0,0,0,0.15,0,0,0,0,4.5,0.0,0,0,1.0,0.0,0.0,0.0,0.0,0.0,1253.0,4.0,70.0,Y,723.0,1.0,N,288.0,,,32.0,https://doi.org/10.1016/j.msea.2018.12.075
Cu-4.5Ni-1Si-1.2Co-0.15Mg,Cu-Ni-Si alloys,93.15,0.0,0.0,0.0,0.0,0,1.2,0.0,0.0,0.0,0,0,0.15,0,0,0,0,4.5,0.0,0,0,1.0,0.0,0.0,0.0,0.0,0.0,1253.0,4.0,70.0,Y,723.0,1.5,N,278.0,,,33.0,https://doi.org/10.1016/j.msea.2018.12.075
Cu-4.5Ni-1Si-1.2Co-0.15Mg,Cu-Ni-Si alloys,93.15,0.0,0.0,0.0,0.0,0,1.2,0.0,0.0,0.0,0,0,0.15,0,0,0,0,4.5,0.0,0,0,1.0,0.0,0.0,0.0,0.0,0.0,1253.0,4.0,70.0,Y,753.0,0.033,N,319.0,,,27.0,https://doi.org/10.1016/j.msea.2018.12.075
Cu-4.5Ni-1Si-1.2Co-0.15Mg,Cu-Ni-Si alloys,93.15,0.0,0.0,0.0,0.0,0,1.2,0.0,0.0,0.0,0,0,0.15,0,0,0,0,4.5,0.0,0,0,1.0,0.0,0.0,0.0,0.0,0.0,1253.0,4.0,70.0,Y,753.0,0.167,N,307.0,,,31.0,https://doi.org/10.1016/j.msea.2018.12.075
Cu-4.5Ni-1Si-1.2Co-0.15Mg,Cu-Ni-Si alloys,93.15,0.0,0.0,0.0,0.0,0,1.2,0.0,0.0,0.0,0,0,0.15,0,0,0,0,4.5,0.0,0,0,1.0,0.0,0.0,0.0,0.0,0.0,1253.0,4.0,70.0,Y,753.0,0.25,N,300.0,,,33.0,https://doi.org/10.1016/j.msea.2018.12.075
Cu-4.5Ni-1Si-1.2Co-0.15Mg,Cu-Ni-Si alloys,93.15,0.0,0.0,0.0,0.0,0,1.2,0.0,0.0,0.0,0,0,0.15,0,0,0,0,4.5,0.0,0,0,1.0,0.0,0.0,0.0,0.0,0.0,1253.0,4.0,70.0,Y,753.0,0.333,N,296.0,,,34.0,https://doi.org/10.1016/j.msea.2018.12.075
Cu-4.5Ni-1Si-1.2Co-0.15Mg,Cu-Ni-Si alloys,93.15,0.0,0.0,0.0,0.0,0,1.2,0.0,0.0,0.0,0,0,0.15,0,0,0,0,4.5,0.0,0,0,1.0,0.0,0.0,0.0,0.0,0.0,1253.0,4.0,70.0,Y,753.0,0.5,N,290.0,,,35.0,https://doi.org/10.1016/j.msea.2018.12.075
Cu-4.5Ni-1Si-1.2Co-0.15Mg,Cu-Ni-Si alloys,93.15,0.0,0.0,0.0,0.0,0,1.2,0.0,0.0,0.0,0,0,0.15,0,0,0,0,4.5,0.0,0,0,1.0,0.0,0.0,0.0,0.0,0.0,1253.0,4.0,70.0,Y,753.0,0.75,N,281.0,,,36.0,https://doi.org/10.1016/j.msea.2018.12.075
Cu-4.5Ni-1Si-1.2Co-0.15Mg,Cu-Ni-Si alloys,93.15,0.0,0.0,0.0,0.0,0,1.2,0.0,0.0,0.0,0,0,0.15,0,0,0,0,4.5,0.0,0,0,1.0,0.0,0.0,0.0,0.0,0.0,1253.0,4.0,70.0,Y,753.0,1.0,N,265.0,,,36.0,https://doi.org/10.1016/j.msea.2018.12.075
Cu-4.5Ni-1Si-1.2Co-0.15Mg,Cu-Ni-Si alloys,93.15,0.0,0.0,0.0,0.0,0,1.2,0.0,0.0,0.0,0,0,0.15,0,0,0,0,4.5,0.0,0,0,1.0,0.0,0.0,0.0,0.0,0.0,1253.0,4.0,70.0,Y,753.0,1.5,N,255.0,,,36.0,https://doi.org/10.1016/j.msea.2018.12.075
Cu-3.91Ni-0.93Si,Cu-Ni-Si alloys,95.16,0.0,0.0,0.0,0.0,0,0.0,0.0,0.0,0.0,0,0,0.0,0,0,0,0,3.91,0.0,0,0,0.93,0.0,0.0,0.0,0.0,0.0,1223.0,1.0,0.0,Y,723.0,4.0,N,175.0,,,52.0,https://doi.org/10.1016/j.pnsc.2017.06.006
Cu-3.52Ni-0.94Si-0.35Cr,Cu-Ni-Si alloys,95.19,0.0,0.0,0.0,0.0,0,0.0,0.0,0.35,0.0,0,0,0.0,0,0,0,0,3.52,0.0,0,0,0.94,0.0,0.0,0.0,0.0,0.0,1223.0,1.0,0.0,Y,723.0,1.0,N,140.0,,,32.0,https://doi.org/10.1016/j.pnsc.2017.06.006
Cu-3.52Ni-0.94Si-0.35Cr,Cu-Ni-Si alloys,95.19,0.0,0.0,0.0,0.0,0,0.0,0.0,0.35,0.0,0,0,0.0,0,0,0,0,3.52,0.0,0,0,0.94,0.0,0.0,0.0,0.0,0.0,1223.0,1.0,0.0,Y,723.0,2.0,N,224.0,,,33.0,https://doi.org/10.1016/j.pnsc.2017.06.006
Cu-3.52Ni-0.94Si-0.35Cr,Cu-Ni-Si alloys,95.19,0.0,0.0,0.0,0.0,0,0.0,0.0,0.35,0.0,0,0,0.0,0,0,0,0,3.52,0.0,0,0,0.94,0.0,0.0,0.0,0.0,0.0,1223.0,1.0,0.0,Y,723.0,3.0,N,237.0,,,36.0,https://doi.org/10.1016/j.pnsc.2017.06.006
Cu-3.52Ni-0.94Si-0.35Cr,Cu-Ni-Si alloys,95.19,0.0,0.0,0.0,0.0,0,0.0,0.0,0.35,0.0,0,0,0.0,0,0,0,0,3.52,0.0,0,0,0.94,0.0,0.0,0.0,0.0,0.0,1223.0,1.0,0.0,Y,723.0,4.0,N,257.0,,,36.0,https://doi.org/10.1016/j.pnsc.2017.06.006
Cu-3.52Ni-0.94Si-0.35Cr,Cu-Ni-Si alloys,95.19,0.0,0.0,0.0,0.0,0,0.0,0.0,0.35,0.0,0,0,0.0,0,0,0,0,3.52,0.0,0,0,0.94,0.0,0.0,0.0,0.0,0.0,1223.0,1.0,0.0,Y,723.0,8.0,N,177.0,,,37.0,https://doi.org/10.1016/j.pnsc.2017.06.006
Cu-3.52Ni-0.94Si-0.35Cr,Cu-Ni-Si alloys,95.19,0.0,0.0,0.0,0.0,0,0.0,0.0,0.35,0.0,0,0,0.0,0,0,0,0,3.52,0.0,0,0,0.94,0.0,0.0,0.0,0.0,0.0,1223.0,1.0,0.0,Y,723.0,24.0,N,103.0,,,37.0,https://doi.org/10.1016/j.pnsc.2017.06.006
Cu-3.52Ni-0.93Si-0.37Fe,Cu-Ni-Si alloys,95.18,0.0,0.0,0.0,0.0,0,0.0,0.0,0.0,0.37,0,0,0.0,0,0,0,0,3.52,0.0,0,0,0.93,0.0,0.0,0.0,0.0,0.0,1223.0,1.0,0.0,Y,723.0,1.0,N,152.0,,,24.0,https://doi.org/10.1016/j.pnsc.2017.06.006
Cu-3.52Ni-0.93Si-0.37Fe,Cu-Ni-Si alloys,95.18,0.0,0.0,0.0,0.0,0,0.0,0.0,0.0,0.37,0,0,0.0,0,0,0,0,3.52,0.0,0,0,0.93,0.0,0.0,0.0,0.0,0.0,1223.0,1.0,0.0,Y,723.0,2.0,N,197.0,,,25.0,https://doi.org/10.1016/j.pnsc.2017.06.006
Cu-3.52Ni-0.93Si-0.37Fe,Cu-Ni-Si alloys,95.18,0.0,0.0,0.0,0.0,0,0.0,0.0,0.0,0.37,0,0,0.0,0,0,0,0,3.52,0.0,0,0,0.93,0.0,0.0,0.0,0.0,0.0,1223.0,1.0,0.0,Y,723.0,3.0,N,243.0,,,35.0,https://doi.org/10.1016/j.pnsc.2017.06.006
Cu-3.52Ni-0.93Si-0.37Fe,Cu-Ni-Si alloys,95.18,0.0,0.0,0.0,0.0,0,0.0,0.0,0.0,0.37,0,0,0.0,0,0,0,0,3.52,0.0,0,0,0.93,0.0,0.0,0.0,0.0,0.0,1223.0,1.0,0.0,Y,723.0,4.0,N,258.0,,,35.0,https://doi.org/10.1016/j.pnsc.2017.06.006
Cu-3.52Ni-0.93Si-0.37Fe,Cu-Ni-Si alloys,95.18,0.0,0.0,0.0,0.0,0,0.0,0.0,0.0,0.37,0,0,0.0,0,0,0,0,3.52,0.0,0,0,0.93,0.0,0.0,0.0,0.0,0.0,1223.0,1.0,0.0,Y,723.0,8.0,N,211.0,,,38.0,https://doi.org/10.1016/j.pnsc.2017.06.006
Cu-3.52Ni-0.93Si-0.37Fe,Cu-Ni-Si alloys,95.18,0.0,0.0,0.0,0.0,0,0.0,0.0,0.0,0.37,0,0,0.0,0,0,0,0,3.52,0.0,0,0,0.93,0.0,0.0,0.0,0.0,0.0,1223.0,1.0,0.0,Y,723.0,24.0,N,78.0,,,46.0,https://doi.org/10.1016/j.pnsc.2017.06.006
Cu-3.51Ni-0.93Si-0.64Mo,Cu-Ni-Si alloys,95.56,0.0,0.0,0.0,0.0,0,0.0,0.0,0.0,0.0,0,0,0.0,0,0,0,0,3.51,0.0,0,0,0.93,0.0,0.0,0.0,0.0,0.0,1223.0,1.0,0.0,Y,723.0,4.0,N,248.0,,,37.0,https://doi.org/10.1016/j.pnsc.2017.06.006
Cu-3.32Ni-0.93Si-0.35Cr-0.30Zr,Cu-Ni-Si alloys,95.75,0.0,0.0,0.0,0.0,0,0.0,0.0,0.0,0.0,0,0,0.0,0,0,0,0,3.32,0.0,0,0,0.93,0.0,0.0,0.0,0.0,0.0,1223.0,1.0,0.0,Y,723.0,4.0,N,261.0,,,36.0,https://doi.org/10.1016/j.pnsc.2017.06.006
Cu-3.32Ni-0.93Si-0.37Fe-0.30Zr,Cu-Ni-Si alloys,95.75,0.0,0.0,0.0,0.0,0,0.0,0.0,0.0,0.0,0,0,0.0,0,0,0,0,3.32,0.0,0,0,0.93,0.0,0.0,0.0,0.0,0.0,1223.0,1.0,0.0,Y,723.0,4.0,N,272.0,,,35.0,https://doi.org/10.1016/j.pnsc.2017.06.006
Cu-4.95Ni-1.20Si,Cu-Ni-Si alloys,93.86,0.0,0.0,0.0,0.0,0,0.0,0.0,0.0,0.0,0,0,0.0,0,0,0,0,4.95,0.0,0,0,1.19,0.0,0.0,0.0,0.0,0.0,1223.0,1.0,0.0,Y,723.0,4.0,N,201.0,,,49.0,https://www.ams.org.cn/EN/10.11900/0412.1961.2019.00080 
Cu-4.95Ni-1.20Si,Cu-Ni-Si alloys,94.2,0.0,0.0,0.0,0.0,0,0.0,0.0,0.0,0.0,0,0,0.0,0,0,0,0,4.7,0.0,0,0,1.1,0.0,0.0,0.0,0.0,0.0,1223.0,1.0,0.0,Y,723.0,4.0,N,195.0,,,51.0,https://www.ams.org.cn/EN/10.11900/0412.1961.2019.00080 
Cu-4.95Ni-1.20Si,Cu-Ni-Si alloys,94.4,0.0,0.0,0.0,0.0,0,0.0,0.0,0.0,0.0,0,0,0.0,0,0,0,0,4.5,0.0,0,0,1.1,0.0,0.0,0.0,0.0,0.0,1223.0,1.0,0.0,Y,723.0,4.0,N,193.0,,,51.0,https://www.ams.org.cn/EN/10.11900/0412.1961.2019.00080
Cu-4.95Ni-1.20Si,Cu-Ni-Si alloys,94.8,0.0,0.0,0.0,0.0,0,0.0,0.0,0.0,0.0,0,0,0.0,0,0,0,0,4.2,0.0,0,0,1.0,0.0,0.0,0.0,0.0,0.0,1223.0,1.0,0.0,Y,723.0,4.0,N,187.0,,,51.0,https://www.ams.org.cn/EN/10.11900/0412.1961.2019.00080
Cu-4.95Ni-1.20Si,Cu-Ni-Si alloys,95.1,0.0,0.0,0.0,0.0,0,0.0,0.0,0.0,0.0,0,0,0.0,0,0,0,0,4.0,0.0,0,0,0.9,0.0,0.0,0.0,0.0,0.0,1223.0,1.0,0.0,Y,723.0,4.0,N,183.0,,,52.0,https://www.ams.org.cn/EN/10.11900/0412.1961.2019.00080
Cu-4.95Ni-1.20Si,Cu-Ni-Si alloys,95.5,0.0,0.0,0.0,0.0,0,0.0,0.0,0.0,0.0,0,0,0.0,0,0,0,0,3.6,0.0,0,0,0.9,0.0,0.0,0.0,0.0,0.0,1223.0,1.0,0.0,Y,723.0,4.0,N,176.0,,,51.0,https://www.ams.org.cn/EN/10.11900/0412.1961.2019.00080
Cu-4.95Ni-1.20Si,Cu-Ni-Si alloys,95.9,0.0,0.0,0.0,0.0,0,0.0,0.0,0.0,0.0,0,0,0.0,0,0,0,0,3.3,0.0,0,0,0.8,0.0,0.0,0.0,0.0,0.0,1223.0,1.0,0.0,Y,723.0,4.0,N,169.0,,,50.0,https://www.ams.org.cn/EN/10.11900/0412.1961.2019.00080
Cu-4.95Ni-1.20Si,Cu-Ni-Si alloys,96.1,0.0,0.0,0.0,0.0,0,0.0,0.0,0.0,0.0,0,0,0.0,0,0,0,0,3.1,0.0,0,0,0.8,0.0,0.0,0.0,0.0,0.0,1223.0,1.0,0.0,Y,723.0,4.0,N,161.0,,,51.0,https://www.ams.org.cn/EN/10.11900/0412.1961.2019.00080
Cu-4.95Ni-1.20Si,Cu-Ni-Si alloys,96.75,0.0,0.0,0.0,0.0,0,0.0,0.0,0.0,0.0,0,0,0.0,0,0,0,0,2.62,0.0,0,0,0.63,0.0,0.0,0.0,0.0,0.0,1223.0,1.0,0.0,Y,723.0,4.0,N,216.0,,,39.0,https://www.ams.org.cn/EN/10.11900/0412.1961.2019.00080
Cu-4.95Ni-1.20Si,Cu-Ni-Si alloys,97.4,0.0,0.0,0.0,0.0,0,0.0,0.0,0.0,0.0,0,0,0.0,0,0,0,0,2.1,0.0,0,0,0.5,0.0,0.0,0.0,0.0,0.0,1223.0,1.0,0.0,Y,723.0,4.0,N,191.0,,,40.0,https://www.ams.org.cn/EN/10.11900/0412.1961.2019.00080
Cu-4.95Ni-1.20Si,Cu-Ni-Si alloys,98.1,0.0,0.0,0.0,0.0,0,0.0,0.0,0.0,0.0,0,0,0.0,0,0,0,0,1.5,0.0,0,0,0.4,0.0,0.0,0.0,0.0,0.0,1223.0,1.0,0.0,Y,723.0,4.0,N,172.0,,,48.0,https://www.ams.org.cn/EN/10.11900/0412.1961.2019.00080
Cu-4.1Ni-1Si,Cu-Ni-Si alloys,94.93,0.0,0.0,0.0,0.0,0,0.0,0.0,0.0,0.0,0,0,0.0,0,0,0,0,4.1,0.0,0,0,0.97,0.0,0.0,0.0,0.0,0.0,1173.0,3.0,0.0,N,,,N,87.0,,,14.0,https://doi.org/10.1016/j.matchar.2016.03.017
Cu-4.1Ni-1Si,Cu-Ni-Si alloys,94.93,0.0,0.0,0.0,0.0,0,0.0,0.0,0.0,0.0,0,0,0.0,0,0,0,0,4.1,0.0,0,0,0.97,0.0,0.0,0.0,0.0,0.0,1173.0,3.0,0.0,Y,723.0,1.0,N,216.0,,,27.0,https://doi.org/10.1016/j.matchar.2016.03.017
Cu-4.1Ni-1Si,Cu-Ni-Si alloys,94.93,0.0,0.0,0.0,0.0,0,0.0,0.0,0.0,0.0,0,0,0.0,0,0,0,0,4.1,0.0,0,0,0.97,0.0,0.0,0.0,0.0,0.0,1173.0,3.0,0.0,Y,723.0,2.0,N,237.0,,,29.0,https://doi.org/10.1016/j.matchar.2016.03.017
Cu-4.1Ni-1Si,Cu-Ni-Si alloys,94.93,0.0,0.0,0.0,0.0,0,0.0,0.0,0.0,0.0,0,0,0.0,0,0,0,0,4.1,0.0,0,0,0.97,0.0,0.0,0.0,0.0,0.0,1173.0,3.0,0.0,Y,723.0,4.0,N,254.0,,,32.0,https://doi.org/10.1016/j.matchar.2016.03.017
Cu-4.1Ni-1Si,Cu-Ni-Si alloys,94.93,0.0,0.0,0.0,0.0,0,0.0,0.0,0.0,0.0,0,0,0.0,0,0,0,0,4.1,0.0,0,0,0.97,0.0,0.0,0.0,0.0,0.0,1173.0,3.0,0.0,Y,723.0,8.0,N,268.0,,,34.0,https://doi.org/10.1016/j.matchar.2016.03.017
Cu-4.1Ni-1Si,Cu-Ni-Si alloys,94.93,0.0,0.0,0.0,0.0,0,0.0,0.0,0.0,0.0,0,0,0.0,0,0,0,0,4.1,0.0,0,0,0.97,0.0,0.0,0.0,0.0,0.0,1173.0,3.0,0.0,Y,723.0,16.0,N,264.0,,,38.0,https://doi.org/10.1016/j.matchar.2016.03.017
Cu-4.1Ni-1Si,Cu-Ni-Si alloys,94.93,0.0,0.0,0.0,0.0,0,0.0,0.0,0.0,0.0,0,0,0.0,0,0,0,0,4.1,0.0,0,0,0.97,0.0,0.0,0.0,0.0,0.0,1173.0,3.0,0.0,Y,723.0,25.0,N,214.0,,,43.0,https://doi.org/10.1016/j.matchar.2016.03.017
Cu-4.1Ni-1Si,Cu-Ni-Si alloys,94.93,0.0,0.0,0.0,0.0,0,0.0,0.0,0.0,0.0,0,0,0.0,0,0,0,0,4.1,0.0,0,0,0.97,0.0,0.0,0.0,0.0,0.0,1173.0,3.0,0.0,Y,723.0,48.0,N,158.0,,,46.0,https://doi.org/10.1016/j.matchar.2016.03.017
Cu-4.1Ni-1Si,Cu-Ni-Si alloys,94.93,0.0,0.0,0.0,0.0,0,0.0,0.0,0.0,0.0,0,0,0.0,0,0,0,0,4.1,0.0,0,0,0.97,0.0,0.0,0.0,0.0,0.0,1173.0,3.0,0.0,Y,723.0,120.0,N,145.0,,,50.0,https://doi.org/10.1016/j.matchar.2016.03.017
Cu-4.1Ni-1Si,Cu-Ni-Si alloys,94.93,0.0,0.0,0.0,0.0,0,0.0,0.0,0.0,0.0,0,0,0.0,0,0,0,0,4.1,0.0,0,0,0.97,0.0,0.0,0.0,0.0,0.0,1173.0,3.0,0.0,Y,723.0,240.0,N,138.0,,,52.0,https://doi.org/10.1016/j.matchar.2016.03.017
Cu-4.1Ni-1Si,Cu-Ni-Si alloys,94.93,0.0,0.0,0.0,0.0,0,0.0,0.0,0.0,0.0,0,0,0.0,0,0,0,0,4.1,0.0,0,0,0.97,0.0,0.0,0.0,0.0,0.0,1173.0,3.0,0.0,Y,723.0,408.0,N,137.0,,,52.0,https://doi.org/10.1016/j.matchar.2016.03.017
Cu-2.8Ni-0.8Si-0.8Cr,Cu-Ni-Si alloys,95.6,0.0,0.0,0.0,0.0,0,0.0,0.0,0.8,0.0,0,0,0.0,0,0,0,0,2.8,0.0,0,0,0.8,0.0,0.0,0.0,0.0,0.0,1173.0,2.0,50.0,N,,,N,123.0,,,17.0,https://doi.org/10.1016/j.jallcom.2014.06.089
Cu-2.8Ni-0.8Si-0.8Cr,Cu-Ni-Si alloys,95.6,0.0,0.0,0.0,0.0,0,0.0,0.0,0.8,0.0,0,0,0.0,0,0,0,0,2.8,0.0,0,0,0.8,0.0,0.0,0.0,0.0,0.0,1173.0,2.0,50.0,Y,773.0,0.5,N,210.0,,,31.0,https://doi.org/10.1016/j.jallcom.2014.06.089
Cu-2.8Ni-0.8Si-0.8Cr,Cu-Ni-Si alloys,95.6,0.0,0.0,0.0,0.0,0,0.0,0.0,0.8,0.0,0,0,0.0,0,0,0,0,2.8,0.0,0,0,0.8,0.0,0.0,0.0,0.0,0.0,1173.0,2.0,50.0,Y,773.0,1.0,N,238.0,,,37.0,https://doi.org/10.1016/j.jallcom.2014.06.089
Cu-2.8Ni-0.8Si-0.8Cr,Cu-Ni-Si alloys,95.6,0.0,0.0,0.0,0.0,0,0.0,0.0,0.8,0.0,0,0,0.0,0,0,0,0,2.8,0.0,0,0,0.8,0.0,0.0,0.0,0.0,0.0,1173.0,2.0,50.0,Y,773.0,2.0,N,252.0,,,43.0,https://doi.org/10.1016/j.jallcom.2014.06.089
Cu-2.8Ni-0.8Si-0.8Cr,Cu-Ni-Si alloys,95.6,0.0,0.0,0.0,0.0,0,0.0,0.0,0.8,0.0,0,0,0.0,0,0,0,0,2.8,0.0,0,0,0.8,0.0,0.0,0.0,0.0,0.0,1173.0,2.0,50.0,Y,773.0,3.5,N,235.0,,,47.0,https://doi.org/10.1016/j.jallcom.2014.06.089
Cu-2.8Ni-0.8Si-0.8Cr,Cu-Ni-Si alloys,95.6,0.0,0.0,0.0,0.0,0,0.0,0.0,0.8,0.0,0,0,0.0,0,0,0,0,2.8,0.0,0,0,0.8,0.0,0.0,0.0,0.0,0.0,1173.0,2.0,50.0,Y,773.0,5.0,N,212.0,,,48.0,https://doi.org/10.1016/j.jallcom.2014.06.089
Cu-2Ni-0.5Si,Cu-Ni-Si alloys,97.56,0.0,0.0,0.0,0.0,0,0.0,0.0,0.0,0.0,0,0,0.0,0,0,0,0,1.92,0.0,0,0,0.52,0.0,0.0,0.0,0.0,0.0,1233.0,1.0,60.0,N,,,N,165.0,,,22.0,https://doi.org/10.1016/j.msea.2016.07.021
Cu-2Ni-0.5Si,Cu-Ni-Si alloys,97.56,0.0,0.0,0.0,0.0,0,0.0,0.0,0.0,0.0,0,0,0.0,0,0,0,0,1.92,0.0,0,0,0.52,0.0,0.0,0.0,0.0,0.0,1233.0,1.0,60.0,Y,723.0,0.167,N,218.0,,,29.0,https://doi.org/10.1016/j.msea.2016.07.021
Cu-2Ni-0.5Si,Cu-Ni-Si alloys,97.56,0.0,0.0,0.0,0.0,0,0.0,0.0,0.0,0.0,0,0,0.0,0,0,0,0,1.92,0.0,0,0,0.52,0.0,0.0,0.0,0.0,0.0,1233.0,1.0,60.0,Y,723.0,0.5,N,220.0,,,36.0,https://doi.org/10.1016/j.msea.2016.07.021
