Repository: nguyendangnamphong/data

Thông tin, báo cáo về sinh đôi tại Hoa Kỳ năm 1989-1991.      
Dữ liệu thô được lấy từ đây:        
http://www.nber.org/data/linked-birth-infant-death-data-vital-statistics-data.html      

Cụ thể là các tệp này:      
http://www.nber.org/lbid/1989/linkco1989us_den.csv.zip     
http://www.nber.org/lbid/1990/linkco1990us_den.csv.zip     
http://www.nber.org/lbid/1991/linkco1991us_den.csv.zip     

Hướng dẫn về tập dữ liệu có tại đây:       
http://www.nber.org/lbid/docs/LinkCO89Guide.pdf       

Ý tưởng về tập dữ liệu dựa trên bài báo:       
Almond, Douglas, Kenneth Y. Chay và David S. Lee. "Chi phí cho trẻ sinh nhẹ cân."       

Tạp chí Kinh tế Quý 120.3 (2005): 1031-1083.

File: filtered_data.csv (part 7 of 7)
Alloy_Name,Alloy_Type,Cu,Al,Ag,B,Be,Ca,Co,Ce,Cr,Fe,Hf,La,Mg,Mn,Mo,Nb,Nd,Ni,P,Pb,Pr,Si,Sn,Ti,V,Zn,Zr,Solid_Solution_Temp_K,Aging_Temp_K,Aging_Time_h,Electrical_Conductivity_IACS
Cu-3.2Ti,Cu-Ti alloys,96.8,0.0,0.0,0.0,0.0,0,0.0,0.0,0.0,0.0,0,0,0.0,0,0,0,0,0.0,0.0,0,0,0.0,0.0,3.2,0.0,0.0,0.0,1223.0,653.0,24.0,10.0
Cu-3.2Ti,Cu-Ti alloys,96.8,0.0,0.0,0.0,0.0,0,0.0,0.0,0.0,0.0,0,0,0.0,0,0,0,0,0.0,0.0,0,0,0.0,0.0,3.2,0.0,0.0,0.0,1223.0,653.0,48.0,12.0
Cu-3.2Ti,Cu-Ti alloys,96.8,0.0,0.0,0.0,0.0,0,0.0,0.0,0.0,0.0,0,0,0.0,0,0,0,0,0.0,0.0,0,0,0.0,0.0,3.2,0.0,0.0,0.0,1223.0,653.0,72.0,14.0
Cu-3.2Ti,Cu-Ti alloys,96.8,0.0,0.0,0.0,0.0,0,0.0,0.0,0.0,0.0,0,0,0.0,0,0,0,0,0.0,0.0,0,0,0.0,0.0,3.2,0.0,0.0,0.0,1223.0,653.0,144.0,19.0
Cu-3.2Ti,Cu-Ti alloys,96.8,0.0,0.0,0.0,0.0,0,0.0,0.0,0.0,0.0,0,0,0.0,0,0,0,0,0.0,0.0,0,0,0.0,0.0,3.2,0.0,0.0,0.0,1223.0,653.0,3.0,7.0
Cu-3.2Ti,Cu-Ti alloys,96.8,0.0,0.0,0.0,0.0,0,0.0,0.0,0.0,0.0,0,0,0.0,0,0,0,0,0.0,0.0,0,0,0.0,0.0,3.2,0.0,0.0,0.0,1223.0,653.0,6.0,8.0
Cu-3.2Ti,Cu-Ti alloys,96.8,0.0,0.0,0.0,0.0,0,0.0,0.0,0.0,0.0,0,0,0.0,0,0,0,0,0.0,0.0,0,0,0.0,0.0,3.2,0.0,0.0,0.0,1223.0,653.0,12.0,9.0
Cu-3.2Ti,Cu-Ti alloys,96.8,0.0,0.0,0.0,0.0,0,0.0,0.0,0.0,0.0,0,0,0.0,0,0,0,0,0.0,0.0,0,0,0.0,0.0,3.2,0.0,0.0,0.0,1223.0,653.0,24.0,12.0
Cu-3.2Ti,Cu-Ti alloys,96.8,0.0,0.0,0.0,0.0,0,0.0,0.0,0.0,0.0,0,0,0.0,0,0,0,0,0.0,0.0,0,0,0.0,0.0,3.2,0.0,0.0,0.0,1223.0,653.0,48.0,15.0
Cu-3.2Ti,Cu-Ti alloys,96.8,0.0,0.0,0.0,0.0,0,0.0,0.0,0.0,0.0,0,0,0.0,0,0,0,0,0.0,0.0,0,0,0.0,0.0,3.2,0.0,0.0,0.0,1223.0,653.0,72.0,19.0
Cu-3.2Ti,Cu-Ti alloys,96.8,0.0,0.0,0.0,0.0,0,0.0,0.0,0.0,0.0,0,0,0.0,0,0,0,0,0.0,0.0,0,0,0.0,0.0,3.2,0.0,0.0,0.0,1223.0,653.0,144.0,24.0
Cu-3.2Ti,Cu-Ti alloys,96.8,0.0,0.0,0.0,0.0,0,0.0,0.0,0.0,0.0,0,0,0.0,0,0,0,0,0.0,0.0,0,0,0.0,0.0,3.2,0.0,0.0,0.0,1223.0,653.0,3.0,9.0
Cu-3.2Ti,Cu-Ti alloys,96.8,0.0,0.0,0.0,0.0,0,0.0,0.0,0.0,0.0,0,0,0.0,0,0,0,0,0.0,0.0,0,0,0.0,0.0,3.2,0.0,0.0,0.0,1223.0,653.0,6.0,12.0
Cu-3.2Ti,Cu-Ti alloys,96.8,0.0,0.0,0.0,0.0,0,0.0,0.0,0.0,0.0,0,0,0.0,0,0,0,0,0.0,0.0,0,0,0.0,0.0,3.2,0.0,0.0,0.0,1223.0,653.0,12.0,15.0
Cu-3.2Ti,Cu-Ti alloys,96.8,0.0,0.0,0.0,0.0,0,0.0,0.0,0.0,0.0,0,0,0.0,0,0,0,0,0.0,0.0,0,0,0.0,0.0,3.2,0.0,0.0,0.0,1223.0,653.0,24.0,21.0
Cu-3.2Ti,Cu-Ti alloys,96.8,0.0,0.0,0.0,0.0,0,0.0,0.0,0.0,0.0,0,0,0.0,0,0,0,0,0.0,0.0,0,0,0.0,0.0,3.2,0.0,0.0,0.0,1223.0,653.0,48.0,29.0
Cu-3.2Ti,Cu-Ti alloys,96.8,0.0,0.0,0.0,0.0,0,0.0,0.0,0.0,0.0,0,0,0.0,0,0,0,0,0.0,0.0,0,0,0.0,0.0,3.2,0.0,0.0,0.0,1223.0,653.0,72.0,33.0
Cu-3.2Ti,Cu-Ti alloys,96.8,0.0,0.0,0.0,0.0,0,0.0,0.0,0.0,0.0,0,0,0.0,0,0,0,0,0.0,0.0,0,0,0.0,0.0,3.2,0.0,0.0,0.0,1223.0,653.0,144.0,41.0
Cu-2.7Ti-0.15Mg-0.1Ce-0.1Zr,Cu-Ti alloys,96.95,0.0,0.0,0.0,0.0,0,0.0,0.1,0.0,0.0,0,0,0.15,0,0,0,0,0.0,0.0,0,0,0.0,0.0,2.7,0.0,0.0,0.1,1123.0,673.0,2.0,11.0
Cu-2.7Ti-0.15Mg-0.1Ce-0.1Zr,Cu-Ti alloys,96.95,0.0,0.0,0.0,0.0,0,0.0,0.1,0.0,0.0,0,0,0.15,0,0,0,0,0.0,0.0,0,0,0.0,0.0,2.7,0.0,0.0,0.1,1123.0,673.0,4.0,12.0
Cu-2.7Ti-0.15Mg-0.1Ce-0.1Zr,Cu-Ti alloys,96.95,0.0,0.0,0.0,0.0,0,0.0,0.1,0.0,0.0,0,0,0.15,0,0,0,0,0.0,0.0,0,0,0.0,0.0,2.7,0.0,0.0,0.1,1123.0,673.0,8.0,14.0
Cu-2.7Ti-0.15Mg-0.1Ce-0.1Zr,Cu-Ti alloys,96.95,0.0,0.0,0.0,0.0,0,0.0,0.1,0.0,0.0,0,0,0.15,0,0,0,0,0.0,0.0,0,0,0.0,0.0,2.7,0.0,0.0,0.1,1123.0,673.0,16.0,15.0
Cu-2.7Ti-0.15Mg-0.1Ce-0.1Zr,Cu-Ti alloys,96.95,0.0,0.0,0.0,0.0,0,0.0,0.1,0.0,0.0,0,0,0.15,0,0,0,0,0.0,0.0,0,0,0.0,0.0,2.7,0.0,0.0,0.1,1123.0,673.0,24.0,16.0
Cu-2.7Ti-0.15Mg-0.1Ce-0.1Zr,Cu-Ti alloys,96.95,0.0,0.0,0.0,0.0,0,0.0,0.1,0.0,0.0,0,0,0.15,0,0,0,0,0.0,0.0,0,0,0.0,0.0,2.7,0.0,0.0,0.1,1123.0,673.0,2.0,13.0
Cu-2.7Ti-0.15Mg-0.1Ce-0.1Zr,Cu-Ti alloys,96.95,0.0,0.0,0.0,0.0,0,0.0,0.1,0.0,0.0,0,0,0.15,0,0,0,0,0.0,0.0,0,0,0.0,0.0,2.7,0.0,0.0,0.1,1123.0,673.0,4.0,15.0
Cu-2.7Ti-0.15Mg-0.1Ce-0.1Zr,Cu-Ti alloys,96.95,0.0,0.0,0.0,0.0,0,0.0,0.1,0.0,0.0,0,0,0.15,0,0,0,0,0.0,0.0,0,0,0.0,0.0,2.7,0.0,0.0,0.1,1123.0,673.0,8.0,18.0
Cu-2.7Ti-0.15Mg-0.1Ce-0.1Zr,Cu-Ti alloys,96.95,0.0,0.0,0.0,0.0,0,0.0,0.1,0.0,0.0,0,0,0.15,0,0,0,0,0.0,0.0,0,0,0.0,0.0,2.7,0.0,0.0,0.1,1123.0,673.0,16.0,21.0
Cu-2.7Ti-0.15Mg-0.1Ce-0.1Zr,Cu-Ti alloys,96.95,0.0,0.0,0.0,0.0,0,0.0,0.1,0.0,0.0,0,0,0.15,0,0,0,0,0.0,0.0,0,0,0.0,0.0,2.7,0.0,0.0,0.1,1123.0,673.0,24.0,24.0
Cu-2.7Ti-0.15Mg-0.1Ce-0.1Zr,Cu-Ti alloys,96.95,0.0,0.0,0.0,0.0,0,0.0,0.1,0.0,0.0,0,0,0.15,0,0,0,0,0.0,0.0,0,0,0.0,0.0,2.7,0.0,0.0,0.1,1123.0,673.0,12.0,20.0
Cu-2.7Ti-0.15Mg-0.1Ce-0.1Zr,Cu-Ti alloys,96.95,0.0,0.0,0.0,0.0,0,0.0,0.1,0.0,0.0,0,0,0.15,0,0,0,0,0.0,0.0,0,0,0.0,0.0,2.7,0.0,0.0,0.1,1123.0,673.0,2.0,19.0
Cu-2.7Ti-0.15Mg-0.1Ce-0.1Zr,Cu-Ti alloys,96.95,0.0,0.0,0.0,0.0,0,0.0,0.1,0.0,0.0,0,0,0.15,0,0,0,0,0.0,0.0,0,0,0.0,0.0,2.7,0.0,0.0,0.1,1123.0,673.0,4.0,20.0
Cu-2.7Ti-0.15Mg-0.1Ce-0.1Zr,Cu-Ti alloys,96.95,0.0,0.0,0.0,0.0,0,0.0,0.1,0.0,0.0,0,0,0.15,0,0,0,0,0.0,0.0,0,0,0.0,0.0,2.7,0.0,0.0,0.1,1123.0,673.0,8.0,21.0
Cu-2.7Ti-0.15Mg-0.1Ce-0.1Zr,Cu-Ti alloys,96.95,0.0,0.0,0.0,0.0,0,0.0,0.1,0.0,0.0,0,0,0.15,0,0,0,0,0.0,0.0,0,0,0.0,0.0,2.7,0.0,0.0,0.1,1123.0,673.0,16.0,21.0
Cu-2.7Ti-0.15Mg-0.1Ce-0.1Zr,Cu-Ti alloys,96.95,0.0,0.0,0.0,0.0,0,0.0,0.1,0.0,0.0,0,0,0.15,0,0,0,0,0.0,0.0,0,0,0.0,0.0,2.7,0.0,0.0,0.1,1123.0,673.0,2.0,19.0
Cu-2.7Ti-0.15Mg-0.1Ce-0.1Zr,Cu-Ti alloys,96.95,0.0,0.0,0.0,0.0,0,0.0,0.1,0.0,0.0,0,0,0.15,0,0,0,0,0.0,0.0,0,0,0.0,0.0,2.7,0.0,0.0,0.1,1123.0,673.0,4.0,20.0
Cu-2.7Ti-0.15Mg-0.1Ce-0.1Zr,Cu-Ti alloys,96.95,0.0,0.0,0.0,0.0,0,0.0,0.1,0.0,0.0,0,0,0.15,0,0,0,0,0.0,0.0,0,0,0.0,0.0,2.7,0.0,0.0,0.1,1123.0,673.0,8.0,20.0
Cu-2.7Ti-0.15Mg-0.1Ce-0.1Zr,Cu-Ti alloys,96.95,0.0,0.0,0.0,0.0,0,0.0,0.1,0.0,0.0,0,0,0.15,0,0,0,0,0.0,0.0,0,0,0.0,0.0,2.7,0.0,0.0,0.1,1123.0,673.0,16.0,21.0
Cu-2.7Ti-0.15Mg-0.1Ce-0.1Zr,Cu-Ti alloys,96.95,0.0,0.0,0.0,0.0,0,0.0,0.1,0.0,0.0,0,0,0.15,0,0,0,0,0.0,0.0,0,0,0.0,0.0,2.7,0.0,0.0,0.1,1123.0,673.0,2.0,18.0
Cu-2.7Ti-0.15Mg-0.1Ce-0.1Zr,Cu-Ti alloys,96.95,0.0,0.0,0.0,0.0,0,0.0,0.1,0.0,0.0,0,0,0.15,0,0,0,0,0.0,0.0,0,0,0.0,0.0,2.7,0.0,0.0,0.1,1123.0,673.0,4.0,20.0
Cu-2.7Ti-0.15Mg-0.1Ce-0.1Zr,Cu-Ti alloys,96.95,0.0,0.0,0.0,0.0,0,0.0,0.1,0.0,0.0,0,0,0.15,0,0,0,0,0.0,0.0,0,0,0.0,0.0,2.7,0.0,0.0,0.1,1123.0,673.0,8.0,22.0
Cu-2.7Ti-0.15Mg-0.1Ce-0.1Zr,Cu-Ti alloys,96.95,0.0,0.0,0.0,0.0,0,0.0,0.1,0.0,0.0,0,0,0.15,0,0,0,0,0.0,0.0,0,0,0.0,0.0,2.7,0.0,0.0,0.1,1123.0,673.0,16.0,25.0
Cu-2.7Ti-0.15Mg-0.1Ce-0.1Zr,Cu-Ti alloys,96.95,0.0,0.0,0.0,0.0,0,0.0,0.1,0.0,0.0,0,0,0.15,0,0,0,0,0.0,0.0,0,0,0.0,0.0,2.7,0.0,0.0,0.1,1123.0,673.0,4.0,20.0
Cu-2.7Ti-0.15Mg-0.1Ce-0.1Zr,Cu-Ti alloys,96.95,0.0,0.0,0.0,0.0,0,0.0,0.1,0.0,0.0,0,0,0.15,0,0,0,0,0.0,0.0,0,0,0.0,0.0,2.7,0.0,0.0,0.1,1123.0,723.0,2.0,14.0
Cu-2.7Ti-0.15Mg-0.1Ce-0.1Zr,Cu-Ti alloys,96.95,0.0,0.0,0.0,0.0,0,0.0,0.1,0.0,0.0,0,0,0.15,0,0,0,0,0.0,0.0,0,0,0.0,0.0,2.7,0.0,0.0,0.1,1123.0,723.0,4.0,15.0
Cu-2.7Ti-0.15Mg-0.1Ce-0.1Zr,Cu-Ti alloys,96.95,0.0,0.0,0.0,0.0,0,0.0,0.1,0.0,0.0,0,0,0.15,0,0,0,0,0.0,0.0,0,0,0.0,0.0,2.7,0.0,0.0,0.1,1123.0,723.0,8.0,15.0
Cu-2.7Ti-0.15Mg-0.1Ce-0.1Zr,Cu-Ti alloys,96.95,0.0,0.0,0.0,0.0,0,0.0,0.1,0.0,0.0,0,0,0.15,0,0,0,0,0.0,0.0,0,0,0.0,0.0,2.7,0.0,0.0,0.1,1123.0,723.0,16.0,12.0
Cu-5.4Ti,Cu-Ti alloys,94.6,0.0,0.0,0.0,0.0,0,0.0,0.0,0.0,0.0,0,0,0.0,0,0,0,0,0.0,0.0,0,0,0.0,0.0,5.4,0.0,0.0,0.0,1173.0,723.0,16.0,11.0
Cu-5.4Ti,Cu-Ti alloys,94.6,0.0,0.0,0.0,0.0,0,0.0,0.0,0.0,0.0,0,0,0.0,0,0,0,0,0.0,0.0,0,0,0.0,0.0,5.4,0.0,0.0,0.0,1173.0,673.0,1.0,5.0
Cu-2.7Ti,Cu-Ti alloys,97.3,0.0,0.0,0.0,0.0,0,0.0,0.0,0.0,0.0,0,0,0.0,0,0,0,0,0.0,0.0,0,0,0.0,0.0,2.7,0.0,0.0,0.0,1173.0,723.0,16.0,17.0
Cu-2.7Ti,Cu-Ti alloys,97.3,0.0,0.0,0.0,0.0,0,0.0,0.0,0.0,0.0,0,0,0.0,0,0,0,0,0.0,0.0,0,0,0.0,0.0,2.7,0.0,0.0,0.0,1173.0,673.0,1.0,12.0
Cu-4.5Ti,Cu-Ti alloys,95.5,0.0,0.0,0.0,0.0,0,0.0,0.0,0.0,0.0,0,0,0.0,0,0,0,0,0.0,0.0,0,0,0.0,0.0,4.5,0.0,0.0,0.0,1173.0,723.0,16.0,11.0
Cu-4.5Ti,Cu-Ti alloys,95.5,0.0,0.0,0.0,0.0,0,0.0,0.0,0.0,0.0,0,0,0.0,0,0,0,0,0.0,0.0,0,0,0.0,0.0,4.5,0.0,0.0,0.0,1173.0,673.0,1.0,8.0
Cu-4.3Ti,Cu-Ti alloys,95.7,0.0,0.0,0.0,0.0,0,0.0,0.0,0.0,0.0,0,0,0.0,0,0,0,0,0.0,0.0,0,0,0.0,0.0,4.3,0.0,0.0,0.0,1173.0,723.0,3.0,18.0
Cu-4.3Ti,Cu-Ti alloys,95.7,0.0,0.0,0.0,0.0,0,0.0,0.0,0.0,0.0,0,0,0.0,0,0,0,0,0.0,0.0,0,0,0.0,0.0,4.3,0.0,0.0,0.0,1173.0,673.0,2.0,10.0
Cu-1.5Ti,Cu-Ti alloys,98.5,0.0,0.0,0.0,0.0,0,0.0,0.0,0.0,0.0,0,0,0.0,0,0,0,0,0.0,0.0,0,0,0.0,0.0,1.5,0.0,0.0,0.0,1173.0,723.0,16.0,25.0
Cu-1.5Ti,Cu-Ti alloys,98.5,0.0,0.0,0.0,0.0,0,0.0,0.0,0.0,0.0,0,0,0.0,0,0,0,0,0.0,0.0,0,0,0.0,0.0,1.5,0.0,0.0,0.0,1173.0,673.0,6.0,22.0
Cu-6.18Ti-0.34Cr-0.16Mg-0.13Al,Cu-Ti alloys,93.19,0.13,0.0,0.0,0.0,0,0.0,0.0,0.34,0.0,0,0,0.16,0,0,0,0,0.0,0.0,0,0,0.0,0.0,6.18,0.0,0.0,0.0,1123.0,723.0,4.0,8.0
Cu-6.18Ti-0.34Cr-0.16Mg-0.13Al,Cu-Ti alloys,93.19,0.13,0.0,0.0,0.0,0,0.0,0.0,0.34,0.0,0,0,0.16,0,0,0,0,0.0,0.0,0,0,0.0,0.0,6.18,0.0,0.0,0.0,1123.0,723.0,4.0,13.0
Cu-6.17Ti-0.34Cr-0.16Mg-0.27Fe,Cu-Ti alloys,93.06,0.0,0.0,0.0,0.0,0,0.0,0.0,0.34,0.27,0,0,0.16,0,0,0,0,0.0,0.0,0,0,0.0,0.0,6.17,0.0,0.0,0.0,1123.0,723.0,4.0,8.0
Cu-6.17Ti-0.34Cr-0.16Mg-0.27Fe,Cu-Ti alloys,93.06,0.0,0.0,0.0,0.0,0,0.0,0.0,0.34,0.27,0,0,0.16,0,0,0,0,0.0,0.0,0,0,0.0,0.0,6.17,0.0,0.0,0.0,1123.0,723.0,4.0,11.0
Cu-6.16Ti-0.33Cr-0.16Mg-0.44Fe,Cu-Ti alloys,92.91,0.0,0.0,0.0,0.0,0,0.0,0.0,0.33,0.0,0,0,0.16,0,0,0,0,0.0,0.0,0,0,0.0,0.0,6.16,0.0,0.0,0.44,1123.0,723.0,4.0,7.0
Cu-6.16Ti-0.33Cr-0.16Mg-0.44Fe,Cu-Ti alloys,92.91,0.0,0.0,0.0,0.0,0,0.0,0.0,0.33,0.0,0,0,0.16,0,0,0,0,0.0,0.0,0,0,0.0,0.0,6.16,0.0,0.0,0.44,1123.0,723.0,4.0,9.0
Cu-6.17Ti-0.33Cr-0.16Mg,Cu-Ti alloys,93.34,0.0,0.0,0.0,0.0,0,0.0,0.0,0.33,0.0,0,0,0.16,0,0,0,0,0.0,0.0,0,0,0.0,0.0,6.17,0.0,0.0,0.0,1123.0,723.0,4.0,8.0
Cu-6.17Ti-0.33Cr-0.16Mg,Cu-Ti alloys,93.34,0.0,0.0,0.0,0.0,0,0.0,0.0,0.33,0.0,0,0,0.16,0,0,0,0,0.0,0.0,0,0,0.0,0.0,6.17,0.0,0.0,0.0,1123.0,723.0,4.0,16.0
Cu-3Ti-2Mg,Cu-Ti alloys,95.0,0.0,0.0,0.0,0.0,0,0.0,0.0,0.0,0.0,0,0,2.0,0,0,0,0,0.0,0.0,0,0,0.0,0.0,3.0,0.0,0.0,0.0,1023.0,723.0,3.0,18.0
Cu-3Ti-2Mg,Cu-Ti alloys,95.0,0.0,0.0,0.0,0.0,0,0.0,0.0,0.0,0.0,0,0,2.0,0,0,0,0,0.0,0.0,0,0,0.0,0.0,3.0,0.0,0.0,0.0,1023.0,723.0,0.0,4.0
Cu-3Ti-2Mg,Cu-Ti alloys,95.0,0.0,0.0,0.0,0.0,0,0.0,0.0,0.0,0.0,0,0,2.0,0,0,0,0,0.0,0.0,0,0,0.0,0.0,3.0,0.0,0.0,0.0,1023.0,723.0,1.0,17.0
Cu-3Ti-2Mg,Cu-Ti alloys,95.0,0.0,0.0,0.0,0.0,0,0.0,0.0,0.0,0.0,0,0,2.0,0,0,0,0,0.0,0.0,0,0,0.0,0.0,3.0,0.0,0.0,0.0,1023.0,723.0,2.0,18.0
Cu-3Ti-2Mg,Cu-Ti alloys,95.0,0.0,0.0,0.0,0.0,0,0.0,0.0,0.0,0.0,0,0,2.0,0,0,0,0,0.0,0.0,0,0,0.0,0.0,3.0,0.0,0.0,0.0,1023.0,723.0,4.0,17.0
Cu-3Ti-2Mg,Cu-Ti alloys,95.0,0.0,0.0,0.0,0.0,0,0.0,0.0,0.0,0.0,0,0,2.0,0,0,0,0,0.0,0.0,0,0,0.0,0.0,3.0,0.0,0.0,0.0,1023.0,723.0,5.0,16.0
Cu-1.95Be,Cu-Be alloys,92.95,0.0,0.0,0.0,1.95,0,0.0,0.0,0.0,0.0,0,0,2.0,0,0,0,0,0.1,0.0,0,0,0.0,0.0,3.0,0.0,0.0,0.0,1193.0,593.0,0.0,13.0
Cu-1.95Be,Cu-Be alloys,92.95,0.0,0.0,0.0,1.95,0,0.0,0.0,0.0,0.0,0,0,2.0,0,0,0,0,0.1,0.0,0,0,0.0,0.0,3.0,0.0,0.0,0.0,1193.0,593.0,1.0,15.0
Cu-1.95Be,Cu-Be alloys,92.95,0.0,0.0,0.0,1.95,0,0.0,0.0,0.0,0.0,0,0,2.0,0,0,0,0,0.1,0.0,0,0,0.0,0.0,3.0,0.0,0.0,0.0,1193.0,593.0,2.0,17.0
Cu-1.95Be,Cu-Be alloys,92.95,0.0,0.0,0.0,1.95,0,0.0,0.0,0.0,0.0,0,0,2.0,0,0,0,0,0.1,0.0,0,0,0.0,0.0,3.0,0.0,0.0,0.0,1193.0,593.0,4.0,21.0
Cu-1.95Be,Cu-Be alloys,92.95,0.0,0.0,0.0,1.95,0,0.0,0.0,0.0,0.0,0,0,2.0,0,0,0,0,0.1,0.0,0,0,0.0,0.0,3.0,0.0,0.0,0.0,1193.0,593.0,6.0,22.0
Cu-1.95Be,Cu-Be alloys,92.95,0.0,0.0,0.0,1.95,0,0.0,0.0,0.0,0.0,0,0,2.0,0,0,0,0,0.1,0.0,0,0,0.0,0.0,3.0,0.0,0.0,0.0,1193.0,593.0,8.0,23.0
Cu-1.95Be,Cu-Be alloys,92.95,0.0,0.0,0.0,1.95,0,0.0,0.0,0.0,0.0,0,0,2.0,0,0,0,0,0.1,0.0,0,0,0.0,0.0,3.0,0.0,0.0,0.0,1193.0,593.0,10.0,24.0
Cu-1.95Be,Cu-Be alloys,92.95,0.0,0.0,0.0,1.95,0,0.0,0.0,0.0,0.0,0,0,2.0,0,0,0,0,0.1,0.0,0,0,0.0,0.0,3.0,0.0,0.0,0.0,1193.0,593.0,12.0,24.0
Cu-1.95Be,Cu-Be alloys,92.95,0.0,0.0,0.0,1.95,0,0.0,0.0,0.0,0.0,0,0,2.0,0,0,0,0,0.1,0.0,0,0,0.0,0.0,3.0,0.0,0.0,0.0,1193.0,593.0,14.0,24.0
Cu-1.95Be,Cu-Be alloys,92.95,0.0,0.0,0.0,1.95,0,0.0,0.0,0.0,0.0,0,0,2.0,0,0,0,0,0.1,0.0,0,0,0.0,0.0,3.0,0.0,0.0,0.0,1193.0,593.0,16.0,25.0
Cu-1.7Be,Cu-Be alloys,92.57,0.13,0.0,0.0,1.66,0,0.0,0.0,0.0,0.0,0,0,2.0,0,0,0,0,0.33,0.0,0,0,0.31,0.0,3.0,0.0,0.0,0.0,1053.0,573.0,0.0,18.0
Cu-1.7Be,Cu-Be alloys,92.57,0.13,0.0,0.0,1.66,0,0.0,0.0,0.0,0.0,0,0,2.0,0,0,0,0,0.33,0.0,0,0,0.31,0.0,3.0,0.0,0.0,0.0,1053.0,573.0,0.5,19.0
Cu-1.7Be,Cu-Be alloys,92.57,0.13,0.0,0.0,1.66,0,0.0,0.0,0.0,0.0,0,0,2.0,0,0,0,0,0.33,0.0,0,0,0.31,0.0,3.0,0.0,0.0,0.0,1053.0,573.0,1.0,19.0
Cu-1.7Be,Cu-Be alloys,92.57,0.13,0.0,0.0,1.66,0,0.0,0.0,0.0,0.0,0,0,2.0,0,0,0,0,0.33,0.0,0,0,0.31,0.0,3.0,0.0,0.0,0.0,1053.0,573.0,2.0,20.0
Cu-1.7Be,Cu-Be alloys,92.57,0.13,0.0,0.0,1.66,0,0.0,0.0,0.0,0.0,0,0,2.0,0,0,0,0,0.33,0.0,0,0,0.31,0.0,3.0,0.0,0.0,0.0,1053.0,573.0,3.0,20.0
Cu-1.7Be,Cu-Be alloys,92.57,0.13,0.0,0.0,1.66,0,0.0,0.0,0.0,0.0,0,0,2.0,0,0,0,0,0.33,0.0,0,0,0.31,0.0,3.0,0.0,0.0,0.0,1053.0,573.0,4.0,21.0
Cu-1.7Be,Cu-Be alloys,92.57,0.13,0.0,0.0,1.66,0,0.0,0.0,0.0,0.0,0,0,2.0,0,0,0,0,0.33,0.0,0,0,0.31,0.0,3.0,0.0,0.0,0.0,1053.0,573.0,8.0,22.0
Cu-1.7Be,Cu-Be alloys,92.57,0.13,0.0,0.0,1.66,0,0.0,0.0,0.0,0.0,0,0,2.0,0,0,0,0,0.33,0.0,0,0,0.31,0.0,3.0,0.0,0.0,0.0,1053.0,573.0,16.0,23.0
Cu-1.7Be,Cu-Be alloys,92.57,0.13,0.0,0.0,1.66,0,0.0,0.0,0.0,0.0,0,0,2.0,0,0,0,0,0.33,0.0,0,0,0.31,0.0,3.0,0.0,0.0,0.0,1053.0,598.0,0.0,18.0
Cu-1.7Be,Cu-Be alloys,92.57,0.13,0.0,0.0,1.66,0,0.0,0.0,0.0,0.0,0,0,2.0,0,0,0,0,0.33,0.0,0,0,0.31,0.0,3.0,0.0,0.0,0.0,1053.0,598.0,0.5,20.0
Cu-1.7Be,Cu-Be alloys,92.57,0.13,0.0,0.0,1.66,0,0.0,0.0,0.0,0.0,0,0,2.0,0,0,0,0,0.33,0.0,0,0,0.31,0.0,3.0,0.0,0.0,0.0,1053.0,598.0,1.0,20.0
Cu-1.7Be,Cu-Be alloys,92.57,0.13,0.0,0.0,1.66,0,0.0,0.0,0.0,0.0,0,0,2.0,0,0,0,0,0.33,0.0,0,0,0.31,0.0,3.0,0.0,0.0,0.0,1053.0,598.0,2.0,21.0
Cu-1.7Be,Cu-Be alloys,92.57,0.13,0.0,0.0,1.66,0,0.0,0.0,0.0,0.0,0,0,2.0,0,0,0,0,0.33,0.0,0,0,0.31,0.0,3.0,0.0,0.0,0.0,1053.0,598.0,3.0,22.0
Cu-1.7Be,Cu-Be alloys,92.57,0.13,0.0,0.0,1.66,0,0.0,0.0,0.0,0.0,0,0,2.0,0,0,0,0,0.33,0.0,0,0,0.31,0.0,3.0,0.0,0.0,0.0,1053.0,598.0,4.0,23.0
Cu-1.7Be,Cu-Be alloys,92.57,0.13,0.0,0.0,1.66,0,0.0,0.0,0.0,0.0,0,0,2.0,0,0,0,0,0.33,0.0,0,0,0.31,0.0,3.0,0.0,0.0,0.0,1053.0,598.0,8.0,26.0
Cu-1.7Be,Cu-Be alloys,92.57,0.13,0.0,0.0,1.66,0,0.0,0.0,0.0,0.0,0,0,2.0,0,0,0,0,0.33,0.0,0,0,0.31,0.0,3.0,0.0,0.0,0.0,1053.0,598.0,16.0,26.0
Cu-1.7Be,Cu-Be alloys,92.57,0.13,0.0,0.0,1.66,0,0.0,0.0,0.0,0.0,0,0,2.0,0,0,0,0,0.33,0.0,0,0,0.31,0.0,3.0,0.0,0.0,0.0,1053.0,623.0,0.0,18.0
Cu-1.7Be,Cu-Be alloys,92.57,0.13,0.0,0.0,1.66,0,0.0,0.0,0.0,0.0,0,0,2.0,0,0,0,0,0.33,0.0,0,0,0.31,0.0,3.0,0.0,0.0,0.0,1053.0,623.0,0.5,21.0
Cu-1.7Be,Cu-Be alloys,92.57,0.13,0.0,0.0,1.66,0,0.0,0.0,0.0,0.0,0,0,2.0,0,0,0,0,0.33,0.0,0,0,0.31,0.0,3.0,0.0,0.0,0.0,1053.0,623.0,1.0,22.0
Cu-1.7Be,Cu-Be alloys,92.57,0.13,0.0,0.0,1.66,0,0.0,0.0,0.0,0.0,0,0,2.0,0,0,0,0,0.33,0.0,0,0,0.31,0.0,3.0,0.0,0.0,0.0,1053.0,623.0,2.0,23.0
Cu-1.7Be,Cu-Be alloys,92.57,0.13,0.0,0.0,1.66,0,0.0,0.0,0.0,0.0,0,0,2.0,0,0,0,0,0.33,0.0,0,0,0.31,0.0,3.0,0.0,0.0,0.0,1053.0,623.0,3.0,26.0
Cu-1.7Be,Cu-Be alloys,92.57,0.13,0.0,0.0,1.66,0,0.0,0.0,0.0,0.0,0,0,2.0,0,0,0,0,0.33,0.0,0,0,0.31,0.0,3.0,0.0,0.0,0.0,1053.0,623.0,4.0,27.0
Cu-1.7Be,Cu-Be alloys,92.57,0.13,0.0,0.0,1.66,0,0.0,0.0,0.0,0.0,0,0,2.0,0,0,0,0,0.33,0.0,0,0,0.31,0.0,3.0,0.0,0.0,0.0,1053.0,623.0,8.0,29.0
Cu-1.7Be,Cu-Be alloys,92.57,0.13,0.0,0.0,1.66,0,0.0,0.0,0.0,0.0,0,0,2.0,0,0,0,0,0.33,0.0,0,0,0.31,0.0,3.0,0.0,0.0,0.0,1053.0,623.0,16.0,30.0
Cu-1.7Be,Cu-Be alloys,92.57,0.13,0.0,0.0,1.66,0,0.0,0.0,0.0,0.0,0,0,2.0,0,0,0,0,0.33,0.0,0,0,0.31,0.0,3.0,0.0,0.0,0.0,1053.0,648.0,0.0,18.0
Cu-1.7Be,Cu-Be alloys,92.57,0.13,0.0,0.0,1.66,0,0.0,0.0,0.0,0.0,0,0,2.0,0,0,0,0,0.33,0.0,0,0,0.31,0.0,3.0,0.0,0.0,0.0,1053.0,648.0,0.5,22.0
Cu-1.7Be,Cu-Be alloys,92.57,0.13,0.0,0.0,1.66,0,0.0,0.0,0.0,0.0,0,0,2.0,0,0,0,0,0.33,0.0,0,0,0.31,0.0,3.0,0.0,0.0,0.0,1053.0,648.0,1.0,25.0
Cu-1.7Be,Cu-Be alloys,92.57,0.13,0.0,0.0,1.66,0,0.0,0.0,0.0,0.0,0,0,2.0,0,0,0,0,0.33,0.0,0,0,0.31,0.0,3.0,0.0,0.0,0.0,1053.0,648.0,2.0,27.0
Cu-1.7Be,Cu-Be alloys,92.57,0.13,0.0,0.0,1.66,0,0.0,0.0,0.0,0.0,0,0,2.0,0,0,0,0,0.33,0.0,0,0,0.31,0.0,3.0,0.0,0.0,0.0,1053.0,648.0,3.0,27.0
Cu-1.7Be,Cu-Be alloys,92.57,0.13,0.0,0.0,1.66,0,0.0,0.0,0.0,0.0,0,0,2.0,0,0,0,0,0.33,0.0,0,0,0.31,0.0,3.0,0.0,0.0,0.0,1053.0,648.0,4.0,28.0
Cu-1.7Be,Cu-Be alloys,92.57,0.13,0.0,0.0,1.66,0,0.0,0.0,0.0,0.0,0,0,2.0,0,0,0,0,0.33,0.0,0,0,0.31,0.0,3.0,0.0,0.0,0.0,1053.0,648.0,8.0,30.0
Cu-2Be,Cu-Be alloys,92.57,0.13,0.0,0.0,1.66,0,0.0,0.0,0.0,0.0,0,0,2.0,0,0,0,0,0.33,0.0,0,0,0.31,0.0,3.0,0.0,0.0,0.0,1053.0,648.0,16.0,31.0
Cu-2Be,Cu-Be alloys,98.0,0.0,0.0,0.0,2.0,0,0.0,0.0,0.0,0.0,0,0,0.0,0,0,0,0,0.0,0.0,0,0,0.0,0.0,0.0,0.0,0.0,0.0,1073.0,593.0,0.0,13.0
Cu-2Be,Cu-Be alloys,98.0,0.0,0.0,0.0,2.0,0,0.0,0.0,0.0,0.0,0,0,0.0,0,0,0,0,0.0,0.0,0,0,0.0,0.0,0.0,0.0,0.0,0.0,1073.0,593.0,1.0,17.0
Cu-2Be,Cu-Be alloys,98.0,0.0,0.0,0.0,2.0,0,0.0,0.0,0.0,0.0,0,0,0.0,0,0,0,0,0.0,0.0,0,0,0.0,0.0,0.0,0.0,0.0,0.0,1073.0,593.0,2.0,19.0
Cu-2Be,Cu-Be alloys,98.0,0.0,0.0,0.0,2.0,0,0.0,0.0,0.0,0.0,0,0,0.0,0,0,0,0,0.0,0.0,0,0,0.0,0.0,0.0,0.0,0.0,0.0,1073.0,593.0,4.0,21.0
Cu-2Be,Cu-Be alloys,98.0,0.0,0.0,0.0,2.0,0,0.0,0.0,0.0,0.0,0,0,0.0,0,0,0,0,0.0,0.0,0,0,0.0,0.0,0.0,0.0,0.0,0.0,1073.0,593.0,8.0,22.0
Cu-2Be,Cu-Be alloys,98.0,0.0,0.0,0.0,2.0,0,0.0,0.0,0.0,0.0,0,0,0.0,0,0,0,0,0.0,0.0,0,0,0.0,0.0,0.0,0.0,0.0,0.0,1073.0,593.0,16.0,24.0
