Repository: nguyendangnamphong/data

Thông tin, báo cáo về sinh đôi tại Hoa Kỳ năm 1989-1991.      
Dữ liệu thô được lấy từ đây:        
http://www.nber.org/data/linked-birth-infant-death-data-vital-statistics-data.html      

Cụ thể là các tệp này:      
http://www.nber.org/lbid/1989/linkco1989us_den.csv.zip     
http://www.nber.org/lbid/1990/linkco1990us_den.csv.zip     
http://www.nber.org/lbid/1991/linkco1991us_den.csv.zip     

Hướng dẫn về tập dữ liệu có tại đây:       
http://www.nber.org/lbid/docs/LinkCO89Guide.pdf       

Ý tưởng về tập dữ liệu dựa trên bài báo:       
Almond, Douglas, Kenneth Y. Chay và David S. Lee. "Chi phí cho trẻ sinh nhẹ cân."       

Tạp chí Kinh tế Quý 120.3 (2005): 1031-1083.

File: cleaned_data.csv (part 8 of 10)
Alloy_Name,Alloy_Type,Cu,Al,Ag,B,Be,Ca,Co,Ce,Cr,Fe,Hf,La,Mg,Mn,Mo,Nb,Nd,Ni,P,Pb,Pr,Si,Sn,Ti,V,Zn,Zr,Solid_Solution_Temp_K,Solid_Solution_Time_h,Cold_Rolling_Reduction,Secondary_Treatment_YN,Aging_Temp_K,Aging_Time_h,Secondary_Mech_YN,Hardness_HV,Yield_Strength_MPa,Ultimate_Tensile_Strength_MPa,Electrical_Conductivity_IACS,DOI
Cu-2Ni-0.5Si,Cu-Ni-Si alloys,97.56,0.0,0.0,0.0,0.0,0,0.0,0.0,0.0,0.0,0,0,0.0,0,0,0,0,1.92,0.0,0,0,0.52,0.0,0.0,0.0,0.0,0.0,1233.0,1.0,60.0,Y,723.0,1.0,N,232.0,,,38.0,https://doi.org/10.1016/j.msea.2016.07.021
Cu-2Ni-0.5Si,Cu-Ni-Si alloys,97.56,0.0,0.0,0.0,0.0,0,0.0,0.0,0.0,0.0,0,0,0.0,0,0,0,0,1.92,0.0,0,0,0.52,0.0,0.0,0.0,0.0,0.0,1233.0,1.0,60.0,Y,723.0,2.0,N,229.0,,,41.0,https://doi.org/10.1016/j.msea.2016.07.021
Cu-2Ni-0.5Si,Cu-Ni-Si alloys,97.56,0.0,0.0,0.0,0.0,0,0.0,0.0,0.0,0.0,0,0,0.0,0,0,0,0,1.92,0.0,0,0,0.52,0.0,0.0,0.0,0.0,0.0,1233.0,1.0,60.0,Y,723.0,3.0,N,214.0,,,44.0,https://doi.org/10.1016/j.msea.2016.07.021
Cu-2Ni-0.5Si,Cu-Ni-Si alloys,97.56,0.0,0.0,0.0,0.0,0,0.0,0.0,0.0,0.0,0,0,0.0,0,0,0,0,1.92,0.0,0,0,0.52,0.0,0.0,0.0,0.0,0.0,1233.0,1.0,60.0,Y,723.0,4.0,N,215.0,,,45.0,https://doi.org/10.1016/j.msea.2016.07.021
Cu-2Ni-0.5Si,Cu-Ni-Si alloys,97.56,0.0,0.0,0.0,0.0,0,0.0,0.0,0.0,0.0,0,0,0.0,0,0,0,0,1.92,0.0,0,0,0.52,0.0,0.0,0.0,0.0,0.0,1233.0,1.0,60.0,Y,773.0,0.167,N,237.0,,,37.0,https://doi.org/10.1016/j.msea.2016.07.021
Cu-2Ni-0.5Si,Cu-Ni-Si alloys,97.56,0.0,0.0,0.0,0.0,0,0.0,0.0,0.0,0.0,0,0,0.0,0,0,0,0,1.92,0.0,0,0,0.52,0.0,0.0,0.0,0.0,0.0,1233.0,1.0,60.0,Y,773.0,0.5,N,230.0,,,39.0,https://doi.org/10.1016/j.msea.2016.07.021
Cu-2Ni-0.5Si,Cu-Ni-Si alloys,97.56,0.0,0.0,0.0,0.0,0,0.0,0.0,0.0,0.0,0,0,0.0,0,0,0,0,1.92,0.0,0,0,0.52,0.0,0.0,0.0,0.0,0.0,1233.0,1.0,60.0,Y,773.0,1.5,N,221.0,,,44.0,https://doi.org/10.1016/j.msea.2016.07.021
Cu-2Ni-0.5Si,Cu-Ni-Si alloys,97.56,0.0,0.0,0.0,0.0,0,0.0,0.0,0.0,0.0,0,0,0.0,0,0,0,0,1.92,0.0,0,0,0.52,0.0,0.0,0.0,0.0,0.0,1233.0,1.0,60.0,Y,773.0,2.0,N,217.0,,,46.0,https://doi.org/10.1016/j.msea.2016.07.021
Cu-2Ni-0.5Si,Cu-Ni-Si alloys,97.56,0.0,0.0,0.0,0.0,0,0.0,0.0,0.0,0.0,0,0,0.0,0,0,0,0,1.92,0.0,0,0,0.52,0.0,0.0,0.0,0.0,0.0,1233.0,1.0,60.0,Y,773.0,2.5,N,211.0,,,47.0,https://doi.org/10.1016/j.msea.2016.07.021
Cu-2Ni-0.5Si,Cu-Ni-Si alloys,97.56,0.0,0.0,0.0,0.0,0,0.0,0.0,0.0,0.0,0,0,0.0,0,0,0,0,1.92,0.0,0,0,0.52,0.0,0.0,0.0,0.0,0.0,1233.0,1.0,60.0,Y,773.0,3.0,N,205.0,,,47.0,https://doi.org/10.1016/j.msea.2016.07.021
Cu-2Ni-0.5Si,Cu-Ni-Si alloys,97.56,0.0,0.0,0.0,0.0,0,0.0,0.0,0.0,0.0,0,0,0.0,0,0,0,0,1.92,0.0,0,0,0.52,0.0,0.0,0.0,0.0,0.0,1233.0,1.0,50.0,Y,648.0,8.0,Y,189.0,,625.0,47.0,https://doi.org/10.1016/j.msea.2016.07.021
Cu-2Ni-0.5Si,Cu-Ni-Si alloys,97.56,0.0,0.0,0.0,0.0,0,0.0,0.0,0.0,0.0,0,0,0.0,0,0,0,0,1.92,0.0,0,0,0.52,0.0,0.0,0.0,0.0,0.0,1233.0,1.0,60.0,Y,623.0,1.0,N,182.0,,,25.0,https://doi.org/10.1016/j.msea.2016.07.021
Cu-2Ni-0.5Si,Cu-Ni-Si alloys,97.56,0.0,0.0,0.0,0.0,0,0.0,0.0,0.0,0.0,0,0,0.0,0,0,0,0,1.92,0.0,0,0,0.52,0.0,0.0,0.0,0.0,0.0,1233.0,1.0,60.0,Y,673.0,1.0,N,214.0,,,32.0,https://doi.org/10.1016/j.msea.2016.07.021
Cu-2Ni-0.5Si,Cu-Ni-Si alloys,97.56,0.0,0.0,0.0,0.0,0,0.0,0.0,0.0,0.0,0,0,0.0,0,0,0,0,1.92,0.0,0,0,0.52,0.0,0.0,0.0,0.0,0.0,1233.0,1.0,60.0,Y,698.0,1.0,N,229.0,,,35.0,https://doi.org/10.1016/j.msea.2016.07.021
Cu-2Ni-0.5Si,Cu-Ni-Si alloys,97.56,0.0,0.0,0.0,0.0,0,0.0,0.0,0.0,0.0,0,0,0.0,0,0,0,0,1.92,0.0,0,0,0.52,0.0,0.0,0.0,0.0,0.0,1233.0,1.0,60.0,Y,748.0,1.0,N,231.0,,,40.0,https://doi.org/10.1016/j.msea.2016.07.021
Cu-2Ni-0.5Si,Cu-Ni-Si alloys,97.56,0.0,0.0,0.0,0.0,0,0.0,0.0,0.0,0.0,0,0,0.0,0,0,0,0,1.92,0.0,0,0,0.52,0.0,0.0,0.0,0.0,0.0,1233.0,1.0,60.0,Y,773.0,1.0,N,210.0,,,42.0,https://doi.org/10.1016/j.msea.2016.07.021
Cu-2Ni-0.5Si,Cu-Ni-Si alloys,97.56,0.0,0.0,0.0,0.0,0,0.0,0.0,0.0,0.0,0,0,0.0,0,0,0,0,1.92,0.0,0,0,0.52,0.0,0.0,0.0,0.0,0.0,1233.0,1.0,60.0,Y,823.0,1.0,N,177.0,,,42.0,https://doi.org/10.1016/j.msea.2016.07.021
Cu-2Ni-0.5Si-0.15Zr,Cu-Ni-Si alloys,97.5,0.0,0.0,0.0,0.0,0,0.0,0.0,0.0,0.0,0,0,0.0,0,0,0,0,1.87,0.0,0,0,0.47,0.0,0.0,0.0,0.0,0.16,1233.0,1.0,60.0,N,,,N,155.0,,,23.0,https://doi.org/10.1016/j.msea.2016.07.021
Cu-2Ni-0.5Si-0.15Zr,Cu-Ni-Si alloys,97.5,0.0,0.0,0.0,0.0,0,0.0,0.0,0.0,0.0,0,0,0.0,0,0,0,0,1.87,0.0,0,0,0.47,0.0,0.0,0.0,0.0,0.16,1233.0,1.0,60.0,Y,723.0,0.167,N,203.0,,,32.0,https://doi.org/10.1016/j.msea.2016.07.021
Cu-2Ni-0.5Si-0.15Zr,Cu-Ni-Si alloys,97.5,0.0,0.0,0.0,0.0,0,0.0,0.0,0.0,0.0,0,0,0.0,0,0,0,0,1.87,0.0,0,0,0.47,0.0,0.0,0.0,0.0,0.16,1233.0,1.0,60.0,Y,723.0,0.5,N,216.0,,,39.0,https://doi.org/10.1016/j.msea.2016.07.021
Cu-2Ni-0.5Si-0.15Zr,Cu-Ni-Si alloys,97.5,0.0,0.0,0.0,0.0,0,0.0,0.0,0.0,0.0,0,0,0.0,0,0,0,0,1.87,0.0,0,0,0.47,0.0,0.0,0.0,0.0,0.16,1233.0,1.0,60.0,Y,723.0,1.0,N,217.0,,,41.0,https://doi.org/10.1016/j.msea.2016.07.021
Cu-2Ni-0.5Si-0.15Zr,Cu-Ni-Si alloys,97.5,0.0,0.0,0.0,0.0,0,0.0,0.0,0.0,0.0,0,0,0.0,0,0,0,0,1.87,0.0,0,0,0.47,0.0,0.0,0.0,0.0,0.16,1233.0,1.0,60.0,Y,723.0,2.0,N,212.0,,,44.0,https://doi.org/10.1016/j.msea.2016.07.021
Cu-2Ni-0.5Si-0.15Zr,Cu-Ni-Si alloys,97.5,0.0,0.0,0.0,0.0,0,0.0,0.0,0.0,0.0,0,0,0.0,0,0,0,0,1.87,0.0,0,0,0.47,0.0,0.0,0.0,0.0,0.16,1233.0,1.0,60.0,Y,723.0,3.0,N,208.0,,,46.0,https://doi.org/10.1016/j.msea.2016.07.021
Cu-2Ni-0.5Si-0.15Zr,Cu-Ni-Si alloys,97.5,0.0,0.0,0.0,0.0,0,0.0,0.0,0.0,0.0,0,0,0.0,0,0,0,0,1.87,0.0,0,0,0.47,0.0,0.0,0.0,0.0,0.16,1233.0,1.0,60.0,Y,723.0,4.0,N,208.0,,,47.0,https://doi.org/10.1016/j.msea.2016.07.021
Cu-2Ni-0.5Si-0.15Zr,Cu-Ni-Si alloys,97.5,0.0,0.0,0.0,0.0,0,0.0,0.0,0.0,0.0,0,0,0.0,0,0,0,0,1.87,0.0,0,0,0.47,0.0,0.0,0.0,0.0,0.16,1233.0,1.0,60.0,Y,773.0,0.167,N,204.0,,,37.0,https://doi.org/10.1016/j.msea.2016.07.021
Cu-2Ni-0.5Si-0.15Zr,Cu-Ni-Si alloys,97.5,0.0,0.0,0.0,0.0,0,0.0,0.0,0.0,0.0,0,0,0.0,0,0,0,0,1.87,0.0,0,0,0.47,0.0,0.0,0.0,0.0,0.16,1233.0,1.0,60.0,Y,773.0,0.5,N,205.0,,,42.0,https://doi.org/10.1016/j.msea.2016.07.021
Cu-2Ni-0.5Si-0.15Zr,Cu-Ni-Si alloys,97.5,0.0,0.0,0.0,0.0,0,0.0,0.0,0.0,0.0,0,0,0.0,0,0,0,0,1.87,0.0,0,0,0.47,0.0,0.0,0.0,0.0,0.16,1233.0,1.0,60.0,Y,773.0,1.5,N,185.0,,,46.0,https://doi.org/10.1016/j.msea.2016.07.021
Cu-2Ni-0.5Si-0.15Zr,Cu-Ni-Si alloys,97.5,0.0,0.0,0.0,0.0,0,0.0,0.0,0.0,0.0,0,0,0.0,0,0,0,0,1.87,0.0,0,0,0.47,0.0,0.0,0.0,0.0,0.16,1233.0,1.0,60.0,Y,773.0,2.0,N,170.0,,,47.0,https://doi.org/10.1016/j.msea.2016.07.021
Cu-2Ni-0.5Si-0.15Zr,Cu-Ni-Si alloys,97.5,0.0,0.0,0.0,0.0,0,0.0,0.0,0.0,0.0,0,0,0.0,0,0,0,0,1.87,0.0,0,0,0.47,0.0,0.0,0.0,0.0,0.16,1233.0,1.0,60.0,Y,773.0,2.5,N,162.0,,,49.0,https://doi.org/10.1016/j.msea.2016.07.021
Cu-2Ni-0.5Si-0.15Zr,Cu-Ni-Si alloys,97.5,0.0,0.0,0.0,0.0,0,0.0,0.0,0.0,0.0,0,0,0.0,0,0,0,0,1.87,0.0,0,0,0.47,0.0,0.0,0.0,0.0,0.16,1233.0,1.0,60.0,Y,773.0,3.0,N,157.0,,,49.0,https://doi.org/10.1016/j.msea.2016.07.021
Cu-2Ni-0.5Si-0.15Zr,Cu-Ni-Si alloys,97.5,0.0,0.0,0.0,0.0,0,0.0,0.0,0.0,0.0,0,0,0.0,0,0,0,0,1.87,0.0,0,0,0.47,0.0,0.0,0.0,0.0,0.16,1233.0,1.0,50.0,Y,648.0,8.0,Y,168.0,,587.0,48.0,https://doi.org/10.1016/j.msea.2016.07.021
Cu-2Ni-0.5Si-0.15Zr,Cu-Ni-Si alloys,97.5,0.0,0.0,0.0,0.0,0,0.0,0.0,0.0,0.0,0,0,0.0,0,0,0,0,1.87,0.0,0,0,0.47,0.0,0.0,0.0,0.0,0.16,1233.0,1.0,60.0,Y,623.0,1.0,N,174.0,,,26.0,https://doi.org/10.1016/j.msea.2016.07.021
Cu-2Ni-0.5Si-0.15Zr,Cu-Ni-Si alloys,97.5,0.0,0.0,0.0,0.0,0,0.0,0.0,0.0,0.0,0,0,0.0,0,0,0,0,1.87,0.0,0,0,0.47,0.0,0.0,0.0,0.0,0.16,1233.0,1.0,60.0,Y,673.0,1.0,N,206.0,,,33.0,https://doi.org/10.1016/j.msea.2016.07.021
Cu-2Ni-0.5Si-0.15Zr,Cu-Ni-Si alloys,97.5,0.0,0.0,0.0,0.0,0,0.0,0.0,0.0,0.0,0,0,0.0,0,0,0,0,1.87,0.0,0,0,0.47,0.0,0.0,0.0,0.0,0.16,1233.0,1.0,60.0,Y,698.0,1.0,N,208.0,,,37.0,https://doi.org/10.1016/j.msea.2016.07.021
Cu-2Ni-0.5Si-0.15Zr,Cu-Ni-Si alloys,97.5,0.0,0.0,0.0,0.0,0,0.0,0.0,0.0,0.0,0,0,0.0,0,0,0,0,1.87,0.0,0,0,0.47,0.0,0.0,0.0,0.0,0.16,1233.0,1.0,60.0,Y,748.0,1.0,N,211.0,,,42.0,https://doi.org/10.1016/j.msea.2016.07.021
Cu-2Ni-0.5Si-0.15Zr,Cu-Ni-Si alloys,97.5,0.0,0.0,0.0,0.0,0,0.0,0.0,0.0,0.0,0,0,0.0,0,0,0,0,1.87,0.0,0,0,0.47,0.0,0.0,0.0,0.0,0.16,1233.0,1.0,60.0,Y,773.0,1.0,N,186.0,,,44.0,https://doi.org/10.1016/j.msea.2016.07.021
Cu-2Ni-0.5Si-0.15Zr,Cu-Ni-Si alloys,97.5,0.0,0.0,0.0,0.0,0,0.0,0.0,0.0,0.0,0,0,0.0,0,0,0,0,1.87,0.0,0,0,0.47,0.0,0.0,0.0,0.0,0.16,1233.0,1.0,60.0,Y,823.0,1.0,N,150.0,,,45.0,https://doi.org/10.1016/j.msea.2016.07.021
Cu-2Ni-0.5Si-0.3Cr,Cu-Ni-Si alloys,97.29,0.0,0.0,0.0,0.0,0,0.0,0.0,0.4,0.0,0,0,0.0,0,0,0,0,1.83,0.0,0,0,0.49,0.0,0.0,0.0,0.0,0.0,1233.0,1.0,60.0,N,,,N,162.0,,,21.0,https://doi.org/10.1016/j.msea.2016.07.021
Cu-2Ni-0.5Si-0.3Cr,Cu-Ni-Si alloys,97.29,0.0,0.0,0.0,0.0,0,0.0,0.0,0.4,0.0,0,0,0.0,0,0,0,0,1.83,0.0,0,0,0.49,0.0,0.0,0.0,0.0,0.0,1233.0,1.0,60.0,Y,723.0,0.167,N,206.0,,,31.0,https://doi.org/10.1016/j.msea.2016.07.021
Cu-2Ni-0.5Si-0.3Cr,Cu-Ni-Si alloys,97.29,0.0,0.0,0.0,0.0,0,0.0,0.0,0.4,0.0,0,0,0.0,0,0,0,0,1.83,0.0,0,0,0.49,0.0,0.0,0.0,0.0,0.0,1233.0,1.0,60.0,Y,723.0,0.5,N,228.0,,,36.0,https://doi.org/10.1016/j.msea.2016.07.021
Cu-2Ni-0.5Si-0.3Cr,Cu-Ni-Si alloys,97.29,0.0,0.0,0.0,0.0,0,0.0,0.0,0.4,0.0,0,0,0.0,0,0,0,0,1.83,0.0,0,0,0.49,0.0,0.0,0.0,0.0,0.0,1233.0,1.0,60.0,Y,723.0,1.0,N,224.0,,,39.0,https://doi.org/10.1016/j.msea.2016.07.021
Cu-2Ni-0.5Si-0.3Cr,Cu-Ni-Si alloys,97.29,0.0,0.0,0.0,0.0,0,0.0,0.0,0.4,0.0,0,0,0.0,0,0,0,0,1.83,0.0,0,0,0.49,0.0,0.0,0.0,0.0,0.0,1233.0,1.0,60.0,Y,723.0,2.0,N,232.0,,,43.0,https://doi.org/10.1016/j.msea.2016.07.021
Cu-2Ni-0.5Si-0.3Cr,Cu-Ni-Si alloys,97.29,0.0,0.0,0.0,0.0,0,0.0,0.0,0.4,0.0,0,0,0.0,0,0,0,0,1.83,0.0,0,0,0.49,0.0,0.0,0.0,0.0,0.0,1233.0,1.0,60.0,Y,723.0,3.0,N,230.0,,,45.0,https://doi.org/10.1016/j.msea.2016.07.021
Cu-2Ni-0.5Si-0.3Cr,Cu-Ni-Si alloys,97.29,0.0,0.0,0.0,0.0,0,0.0,0.0,0.4,0.0,0,0,0.0,0,0,0,0,1.83,0.0,0,0,0.49,0.0,0.0,0.0,0.0,0.0,1233.0,1.0,60.0,Y,723.0,4.0,N,229.0,,,47.0,https://doi.org/10.1016/j.msea.2016.07.021
Cu-2Ni-0.5Si-0.3Cr,Cu-Ni-Si alloys,97.29,0.0,0.0,0.0,0.0,0,0.0,0.0,0.4,0.0,0,0,0.0,0,0,0,0,1.83,0.0,0,0,0.49,0.0,0.0,0.0,0.0,0.0,1233.0,1.0,60.0,Y,773.0,0.167,N,224.0,,,37.0,https://doi.org/10.1016/j.msea.2016.07.021
Cu-2Ni-0.5Si-0.3Cr,Cu-Ni-Si alloys,97.29,0.0,0.0,0.0,0.0,0,0.0,0.0,0.4,0.0,0,0,0.0,0,0,0,0,1.83,0.0,0,0,0.49,0.0,0.0,0.0,0.0,0.0,1233.0,1.0,60.0,Y,773.0,0.5,N,232.0,,,42.0,https://doi.org/10.1016/j.msea.2016.07.021
Cu-2Ni-0.5Si-0.3Cr,Cu-Ni-Si alloys,97.29,0.0,0.0,0.0,0.0,0,0.0,0.0,0.4,0.0,0,0,0.0,0,0,0,0,1.83,0.0,0,0,0.49,0.0,0.0,0.0,0.0,0.0,1233.0,1.0,60.0,Y,773.0,1.5,N,213.0,,,47.0,https://doi.org/10.1016/j.msea.2016.07.021
Cu-2Ni-0.5Si-0.3Cr,Cu-Ni-Si alloys,97.29,0.0,0.0,0.0,0.0,0,0.0,0.0,0.4,0.0,0,0,0.0,0,0,0,0,1.83,0.0,0,0,0.49,0.0,0.0,0.0,0.0,0.0,1233.0,1.0,60.0,Y,773.0,2.0,N,214.0,,,48.0,https://doi.org/10.1016/j.msea.2016.07.021
Cu-2Ni-0.5Si-0.3Cr,Cu-Ni-Si alloys,97.29,0.0,0.0,0.0,0.0,0,0.0,0.0,0.4,0.0,0,0,0.0,0,0,0,0,1.83,0.0,0,0,0.49,0.0,0.0,0.0,0.0,0.0,1233.0,1.0,60.0,Y,773.0,2.5,N,206.0,,,50.0,https://doi.org/10.1016/j.msea.2016.07.021
Cu-2Ni-0.5Si-0.3Cr,Cu-Ni-Si alloys,97.29,0.0,0.0,0.0,0.0,0,0.0,0.0,0.4,0.0,0,0,0.0,0,0,0,0,1.83,0.0,0,0,0.49,0.0,0.0,0.0,0.0,0.0,1233.0,1.0,60.0,Y,773.0,3.0,N,191.0,,,50.0,https://doi.org/10.1016/j.msea.2016.07.021
Cu-2Ni-0.5Si-0.3Cr,Cu-Ni-Si alloys,97.29,0.0,0.0,0.0,0.0,0,0.0,0.0,0.4,0.0,0,0,0.0,0,0,0,0,1.83,0.0,0,0,0.49,0.0,0.0,0.0,0.0,0.0,1233.0,1.0,50.0,Y,648.0,8.0,Y,213.0,,700.0,50.0,https://doi.org/10.1016/j.msea.2016.07.021
Cu-2Ni-0.5Si-0.3Cr,Cu-Ni-Si alloys,97.29,0.0,0.0,0.0,0.0,0,0.0,0.0,0.4,0.0,0,0,0.0,0,0,0,0,1.83,0.0,0,0,0.49,0.0,0.0,0.0,0.0,0.0,1233.0,1.0,60.0,Y,623.0,1.0,N,176.0,,,25.0,https://doi.org/10.1016/j.msea.2016.07.021
Cu-2Ni-0.5Si-0.3Cr,Cu-Ni-Si alloys,97.29,0.0,0.0,0.0,0.0,0,0.0,0.0,0.4,0.0,0,0,0.0,0,0,0,0,1.83,0.0,0,0,0.49,0.0,0.0,0.0,0.0,0.0,1233.0,1.0,60.0,Y,673.0,1.0,N,194.0,,,32.0,https://doi.org/10.1016/j.msea.2016.07.021
Cu-2Ni-0.5Si-0.3Cr,Cu-Ni-Si alloys,97.29,0.0,0.0,0.0,0.0,0,0.0,0.0,0.4,0.0,0,0,0.0,0,0,0,0,1.83,0.0,0,0,0.49,0.0,0.0,0.0,0.0,0.0,1233.0,1.0,60.0,Y,698.0,1.0,N,223.0,,,36.0,https://doi.org/10.1016/j.msea.2016.07.021
Cu-2Ni-0.5Si-0.3Cr,Cu-Ni-Si alloys,97.29,0.0,0.0,0.0,0.0,0,0.0,0.0,0.4,0.0,0,0,0.0,0,0,0,0,1.83,0.0,0,0,0.49,0.0,0.0,0.0,0.0,0.0,1233.0,1.0,60.0,Y,748.0,1.0,N,224.0,,,42.0,https://doi.org/10.1016/j.msea.2016.07.021
Cu-2Ni-0.5Si-0.3Cr,Cu-Ni-Si alloys,97.29,0.0,0.0,0.0,0.0,0,0.0,0.0,0.4,0.0,0,0,0.0,0,0,0,0,1.83,0.0,0,0,0.49,0.0,0.0,0.0,0.0,0.0,1233.0,1.0,60.0,Y,773.0,1.0,N,219.0,,,44.0,https://doi.org/10.1016/j.msea.2016.07.021
Cu-2Ni-0.5Si-0.3Cr,Cu-Ni-Si alloys,97.29,0.0,0.0,0.0,0.0,0,0.0,0.0,0.4,0.0,0,0,0.0,0,0,0,0,1.83,0.0,0,0,0.49,0.0,0.0,0.0,0.0,0.0,1233.0,1.0,60.0,Y,823.0,1.0,N,181.0,,,46.0,https://doi.org/10.1016/j.msea.2016.07.021
Cu-2Ni-0.5Si-0.15Cr-0.15Zr,Cu-Ni-Si alloys,97.06,0.0,0.0,0.0,0.0,0,0.0,0.0,0.22,0.0,0,0,0.0,0,0,0,0,1.88,0.0,0,0,0.6,0.0,0.0,0.0,0.0,0.25,1233.0,1.0,60.0,N,,,N,160.0,,,21.0,https://doi.org/10.1016/j.msea.2016.07.021
Cu-2Ni-0.5Si-0.15Cr-0.15Zr,Cu-Ni-Si alloys,97.06,0.0,0.0,0.0,0.0,0,0.0,0.0,0.22,0.0,0,0,0.0,0,0,0,0,1.88,0.0,0,0,0.6,0.0,0.0,0.0,0.0,0.25,1233.0,1.0,60.0,Y,723.0,0.167,N,198.0,,,31.0,https://doi.org/10.1016/j.msea.2016.07.021
Cu-2Ni-0.5Si-0.15Cr-0.15Zr,Cu-Ni-Si alloys,97.06,0.0,0.0,0.0,0.0,0,0.0,0.0,0.22,0.0,0,0,0.0,0,0,0,0,1.88,0.0,0,0,0.6,0.0,0.0,0.0,0.0,0.25,1233.0,1.0,60.0,Y,723.0,0.5,N,218.0,,,36.0,https://doi.org/10.1016/j.msea.2016.07.021
Cu-2Ni-0.5Si-0.15Cr-0.15Zr,Cu-Ni-Si alloys,97.06,0.0,0.0,0.0,0.0,0,0.0,0.0,0.22,0.0,0,0,0.0,0,0,0,0,1.88,0.0,0,0,0.6,0.0,0.0,0.0,0.0,0.25,1233.0,1.0,60.0,Y,723.0,1.0,N,227.0,,,38.0,https://doi.org/10.1016/j.msea.2016.07.021
Cu-2Ni-0.5Si-0.15Cr-0.15Zr,Cu-Ni-Si alloys,97.06,0.0,0.0,0.0,0.0,0,0.0,0.0,0.22,0.0,0,0,0.0,0,0,0,0,1.88,0.0,0,0,0.6,0.0,0.0,0.0,0.0,0.25,1233.0,1.0,60.0,Y,723.0,2.0,N,229.0,,,42.0,https://doi.org/10.1016/j.msea.2016.07.021
Cu-2Ni-0.5Si-0.15Cr-0.15Zr,Cu-Ni-Si alloys,97.06,0.0,0.0,0.0,0.0,0,0.0,0.0,0.22,0.0,0,0,0.0,0,0,0,0,1.88,0.0,0,0,0.6,0.0,0.0,0.0,0.0,0.25,1233.0,1.0,60.0,Y,723.0,3.0,N,228.0,,,45.0,https://doi.org/10.1016/j.msea.2016.07.021
Cu-2Ni-0.5Si-0.15Cr-0.15Zr,Cu-Ni-Si alloys,97.06,0.0,0.0,0.0,0.0,0,0.0,0.0,0.22,0.0,0,0,0.0,0,0,0,0,1.88,0.0,0,0,0.6,0.0,0.0,0.0,0.0,0.25,1233.0,1.0,60.0,Y,723.0,4.0,N,220.0,,,46.0,https://doi.org/10.1016/j.msea.2016.07.021
Cu-2Ni-0.5Si-0.15Cr-0.15Zr,Cu-Ni-Si alloys,97.06,0.0,0.0,0.0,0.0,0,0.0,0.0,0.22,0.0,0,0,0.0,0,0,0,0,1.88,0.0,0,0,0.6,0.0,0.0,0.0,0.0,0.25,1233.0,1.0,60.0,Y,773.0,0.167,N,218.0,,,37.0,https://doi.org/10.1016/j.msea.2016.07.021
Cu-2Ni-0.5Si-0.15Cr-0.15Zr,Cu-Ni-Si alloys,97.06,0.0,0.0,0.0,0.0,0,0.0,0.0,0.22,0.0,0,0,0.0,0,0,0,0,1.88,0.0,0,0,0.6,0.0,0.0,0.0,0.0,0.25,1233.0,1.0,60.0,Y,773.0,0.5,N,223.0,,,41.0,https://doi.org/10.1016/j.msea.2016.07.021
Cu-2Ni-0.5Si-0.15Cr-0.15Zr,Cu-Ni-Si alloys,97.06,0.0,0.0,0.0,0.0,0,0.0,0.0,0.22,0.0,0,0,0.0,0,0,0,0,1.88,0.0,0,0,0.6,0.0,0.0,0.0,0.0,0.25,1233.0,1.0,60.0,Y,773.0,1.5,N,202.0,,,45.0,https://doi.org/10.1016/j.msea.2016.07.021
Cu-2Ni-0.5Si-0.15Cr-0.15Zr,Cu-Ni-Si alloys,97.06,0.0,0.0,0.0,0.0,0,0.0,0.0,0.22,0.0,0,0,0.0,0,0,0,0,1.88,0.0,0,0,0.6,0.0,0.0,0.0,0.0,0.25,1233.0,1.0,60.0,Y,773.0,2.0,N,200.0,,,47.0,https://doi.org/10.1016/j.msea.2016.07.021
Cu-2Ni-0.5Si-0.15Cr-0.15Zr,Cu-Ni-Si alloys,97.06,0.0,0.0,0.0,0.0,0,0.0,0.0,0.22,0.0,0,0,0.0,0,0,0,0,1.88,0.0,0,0,0.6,0.0,0.0,0.0,0.0,0.25,1233.0,1.0,60.0,Y,773.0,2.5,N,188.0,,,48.0,https://doi.org/10.1016/j.msea.2016.07.021
Cu-2Ni-0.5Si-0.15Cr-0.15Zr,Cu-Ni-Si alloys,97.06,0.0,0.0,0.0,0.0,0,0.0,0.0,0.22,0.0,0,0,0.0,0,0,0,0,1.88,0.0,0,0,0.6,0.0,0.0,0.0,0.0,0.25,1233.0,1.0,60.0,Y,773.0,3.0,N,170.0,,,49.0,https://doi.org/10.1016/j.msea.2016.07.021
Cu-2Ni-0.5Si-0.15Cr-0.15Zr,Cu-Ni-Si alloys,97.06,0.0,0.0,0.0,0.0,0,0.0,0.0,0.22,0.0,0,0,0.0,0,0,0,0,1.88,0.0,0,0,0.6,0.0,0.0,0.0,0.0,0.25,1233.0,1.0,50.0,Y,648.0,8.0,Y,209.0,,706.0,48.0,https://doi.org/10.1016/j.msea.2016.07.021
Cu-2Ni-0.5Si-0.15Cr-0.15Zr,Cu-Ni-Si alloys,97.06,0.0,0.0,0.0,0.0,0,0.0,0.0,0.22,0.0,0,0,0.0,0,0,0,0,1.88,0.0,0,0,0.6,0.0,0.0,0.0,0.0,0.25,1233.0,1.0,60.0,Y,723.0,1.0,N,175.0,,,26.0,https://doi.org/10.1016/j.msea.2016.07.021
Cu-2Ni-0.5Si-0.15Cr-0.15Zr,Cu-Ni-Si alloys,97.06,0.0,0.0,0.0,0.0,0,0.0,0.0,0.22,0.0,0,0,0.0,0,0,0,0,1.88,0.0,0,0,0.6,0.0,0.0,0.0,0.0,0.25,1233.0,1.0,60.0,Y,723.0,1.0,N,196.0,,,32.0,https://doi.org/10.1016/j.msea.2016.07.021
Cu-2Ni-0.5Si-0.15Cr-0.15Zr,Cu-Ni-Si alloys,97.06,0.0,0.0,0.0,0.0,0,0.0,0.0,0.22,0.0,0,0,0.0,0,0,0,0,1.88,0.0,0,0,0.6,0.0,0.0,0.0,0.0,0.25,1233.0,1.0,60.0,Y,723.0,1.0,N,220.0,,,36.0,https://doi.org/10.1016/j.msea.2016.07.021
Cu-2Ni-0.5Si-0.15Cr-0.15Zr,Cu-Ni-Si alloys,97.06,0.0,0.0,0.0,0.0,0,0.0,0.0,0.22,0.0,0,0,0.0,0,0,0,0,1.88,0.0,0,0,0.6,0.0,0.0,0.0,0.0,0.25,1233.0,1.0,60.0,Y,723.0,1.0,N,226.0,,,41.0,https://doi.org/10.1016/j.msea.2016.07.021
Cu-2Ni-0.5Si-0.15Cr-0.15Zr,Cu-Ni-Si alloys,97.06,0.0,0.0,0.0,0.0,0,0.0,0.0,0.22,0.0,0,0,0.0,0,0,0,0,1.88,0.0,0,0,0.6,0.0,0.0,0.0,0.0,0.25,1233.0,1.0,60.0,Y,723.0,1.0,N,209.0,,,43.0,https://doi.org/10.1016/j.msea.2016.07.021
Cu-2Ni-0.5Si-0.15Cr-0.15Zr,Cu-Ni-Si alloys,97.06,0.0,0.0,0.0,0.0,0,0.0,0.0,0.22,0.0,0,0,0.0,0,0,0,0,1.88,0.0,0,0,0.6,0.0,0.0,0.0,0.0,0.25,1233.0,1.0,60.0,Y,723.0,1.0,N,164.0,,,44.0,https://doi.org/10.1016/j.msea.2016.07.021
Cu-4Ni-1Si,Cu-Ni-Si alloys,95.05,0.0,0.0,0.0,0.0,0,0.0,0.0,0.0,0.0,0,0,0.0,0,0,0,0,4.0,0.0,0,0,0.95,0.0,0.0,0.0,0.0,0.0,1273.0,4.0,0.0,Y,723.0,5.0,Y,,440.0,560.0,46.0,https://doi.org/10.4028/www.scientific.net/MSF.561-565.2321 and https://doi.org/10.1515/ntrev-2019-0034
Cu-4Ni-1Si-0.02P,Cu-Ni-Si alloys,95.03,0.0,0.0,0.0,0.0,0,0.0,0.0,0.0,0.0,0,0,0.0,0,0,0,0,4.0,0.02,0,0,0.95,0.0,0.0,0.0,0.0,0.0,1273.0,4.0,0.0,Y,723.0,5.0,Y,,631.0,740.0,36.0,https://doi.org/10.4028/www.scientific.net/MSF.561-565.2321 and https://doi.org/10.1515/ntrev-2019-0034
Cu-4Ni-1Si-0.02P,Cu-Ni-Si alloys,95.03,0.0,0.0,0.0,0.0,0,0.0,0.0,0.0,0.0,0,0,0.0,0,0,0,0,4.0,0.02,0,0,0.95,0.0,0.0,0.0,0.0,0.0,1173.0,0.083,0.0,Y,723.0,5.0,N,,620.0,740.0,36.0,https://doi.org/10.4028/www.scientific.net/MSF.561-565.2321 and https://doi.org/10.1515/ntrev-2019-0034
Cu-4Ni-1Si-0.02P,Cu-Ni-Si alloys,95.03,0.0,0.0,0.0,0.0,0,0.0,0.0,0.0,0.0,0,0,0.0,0,0,0,0,4.0,0.02,0,0,0.95,0.0,0.0,0.0,0.0,0.0,1273.0,4.0,5.0,Y,723.0,5.0,N,,650.0,770.0,36.0,https://doi.org/10.4028/www.scientific.net/MSF.561-565.2321 and https://doi.org/10.1515/ntrev-2019-0034
Cu-4Ni-1Si-0.02P-0.02Cr,Cu-Ni-Si alloys,95.01,0.0,0.0,0.0,0.0,0,0.0,0.0,0.02,0.0,0,0,0.0,0,0,0,0,4.0,0.02,0,0,0.95,0.0,0.0,0.0,0.0,0.0,1273.0,4.0,5.0,Y,723.0,5.0,N,,660.0,781.0,35.0,https://doi.org/10.4028/www.scientific.net/MSF.561-565.2321 and https://doi.org/10.1515/ntrev-2019-0034
Cu-4Ni-1Si-0.02P-0.02Cr,Cu-Ni-Si alloys,95.01,0.0,0.0,0.0,0.0,0,0.0,0.0,0.02,0.0,0,0,0.0,0,0,0,0,4.0,0.02,0,0,0.95,0.0,0.0,0.0,0.0,0.0,1273.0,4.0,5.0,Y,723.0,5.0,Y,,680.0,821.0,35.0,https://doi.org/10.4028/www.scientific.net/MSF.561-565.2321 and https://doi.org/10.1515/ntrev-2019-0034
Cu-4Ni-1Si-0.02P-0.02Cr,Cu-Ni-Si alloys,95.01,0.0,0.0,0.0,0.0,0,0.0,0.0,0.02,0.0,0,0,0.0,0,0,0,0,4.0,0.02,0,0,0.95,0.0,0.0,0.0,0.0,0.0,1273.0,4.0,5.0,Y,723.0,5.0,Y,,700.0,832.0,35.0,https://doi.org/10.4028/www.scientific.net/MSF.561-565.2321 and https://doi.org/10.1515/ntrev-2019-0034
Cu-1.9Ni-1Si-1Co-0.2Zr,Cu-Ni-Si alloys,95.84,0.0,0.0,0.0,0.0,0,1.02,0.0,0.0,0.0,0,0,0.0,0,0,0,0,1.9,0.0,0,0,1.04,0.0,0.0,0.0,0.0,0.2,1223.0,0.5,0.0,N,,,N,,328.0,440.0,39.0,https://doi.org/10.1007/s11665-013-0482-6 and https://doi.org/10.1515/ntrev-2019-0034
Cu-1.9Ni-1Si-1Co-0.2Zr,Cu-Ni-Si alloys,95.84,0.0,0.0,0.0,0.0,0,1.02,0.0,0.0,0.0,0,0,0.0,0,0,0,0,1.9,0.0,0,0,1.04,0.0,0.0,0.0,0.0,0.2,1223.0,0.5,0.0,Y,773.0,3.0,N,,565.0,645.0,45.0,https://doi.org/10.1007/s11665-013-0482-6 and https://doi.org/10.1515/ntrev-2019-0034
Cu-1.91Ni-0.47Si-0.035P,Cu-Ni-Si alloys,97.585,0.0,0.0,0.0,0.0,0,0.0,0.0,0.0,0.0,0,0,0.0,0,0,0,0,1.91,0.035,0,0,0.47,0.0,0.0,0.0,0.0,0.0,1223.0,1.0,0.0,N,,,N,,109.0,,21.0,https://doi.org/10.1007/s11665-016-1987-6 and https://doi.org/10.1515/ntrev-2019-0034
Cu-1.91Ni-0.47Si-0.035P,Cu-Ni-Si alloys,97.585,0.0,0.0,0.0,0.0,0,0.0,0.0,0.0,0.0,0,0,0.0,0,0,0,0,1.91,0.035,0,0,0.47,0.0,0.0,0.0,0.0,0.0,1223.0,1.0,0.0,Y,673.0,0.25,N,,173.0,,28.0,https://doi.org/10.1007/s11665-016-1987-6 and https://doi.org/10.1515/ntrev-2019-0034
Cu-1.91Ni-0.47Si-0.035P,Cu-Ni-Si alloys,97.585,0.0,0.0,0.0,0.0,0,0.0,0.0,0.0,0.0,0,0,0.0,0,0,0,0,1.91,0.035,0,0,0.47,0.0,0.0,0.0,0.0,0.0,1223.0,1.0,0.0,Y,673.0,0.5,N,,180.0,,30.0,https://doi.org/10.1007/s11665-016-1987-6 and https://doi.org/10.1515/ntrev-2019-0034
Cu-1.91Ni-0.47Si-0.035P,Cu-Ni-Si alloys,97.585,0.0,0.0,0.0,0.0,0,0.0,0.0,0.0,0.0,0,0,0.0,0,0,0,0,1.91,0.035,0,0,0.47,0.0,0.0,0.0,0.0,0.0,1223.0,1.0,0.0,Y,673.0,1.0,N,,188.0,,30.0,https://doi.org/10.1007/s11665-016-1987-6 and https://doi.org/10.1515/ntrev-2019-0034
Cu-1.91Ni-0.47Si-0.035P,Cu-Ni-Si alloys,97.585,0.0,0.0,0.0,0.0,0,0.0,0.0,0.0,0.0,0,0,0.0,0,0,0,0,1.91,0.035,0,0,0.47,0.0,0.0,0.0,0.0,0.0,1223.0,1.0,0.0,Y,673.0,2.0,N,,183.0,,31.0,https://doi.org/10.1007/s11665-016-1987-6 and https://doi.org/10.1515/ntrev-2019-0034
Cu-1.91Ni-0.47Si-0.035P,Cu-Ni-Si alloys,97.585,0.0,0.0,0.0,0.0,0,0.0,0.0,0.0,0.0,0,0,0.0,0,0,0,0,1.91,0.035,0,0,0.47,0.0,0.0,0.0,0.0,0.0,1223.0,1.0,0.0,Y,673.0,4.0,N,,189.0,,33.0,https://doi.org/10.1007/s11665-016-1987-6 and https://doi.org/10.1515/ntrev-2019-0034
Cu-1.91Ni-0.47Si-0.035P,Cu-Ni-Si alloys,97.585,0.0,0.0,0.0,0.0,0,0.0,0.0,0.0,0.0,0,0,0.0,0,0,0,0,1.91,0.035,0,0,0.47,0.0,0.0,0.0,0.0,0.0,1223.0,1.0,0.0,Y,673.0,6.0,N,,185.0,,33.0,https://doi.org/10.1007/s11665-016-1987-6 and https://doi.org/10.1515/ntrev-2019-0034
Cu-1.91Ni-0.47Si-0.035P,Cu-Ni-Si alloys,97.585,0.0,0.0,0.0,0.0,0,0.0,0.0,0.0,0.0,0,0,0.0,0,0,0,0,1.91,0.035,0,0,0.47,0.0,0.0,0.0,0.0,0.0,1223.0,1.0,0.0,Y,723.0,0.25,N,,185.0,,31.0,https://doi.org/10.1007/s11665-016-1987-6 and https://doi.org/10.1515/ntrev-2019-0034
Cu-1.91Ni-0.47Si-0.035P,Cu-Ni-Si alloys,97.585,0.0,0.0,0.0,0.0,0,0.0,0.0,0.0,0.0,0,0,0.0,0,0,0,0,1.91,0.035,0,0,0.47,0.0,0.0,0.0,0.0,0.0,1223.0,1.0,0.0,Y,723.0,0.5,N,,200.0,,30.0,https://doi.org/10.1007/s11665-016-1987-6 and https://doi.org/10.1515/ntrev-2019-0034
Cu-1.91Ni-0.47Si-0.035P,Cu-Ni-Si alloys,97.585,0.0,0.0,0.0,0.0,0,0.0,0.0,0.0,0.0,0,0,0.0,0,0,0,0,1.91,0.035,0,0,0.47,0.0,0.0,0.0,0.0,0.0,1223.0,1.0,0.0,Y,723.0,1.0,N,,199.0,,31.0,https://doi.org/10.1007/s11665-016-1987-6 and https://doi.org/10.1515/ntrev-2019-0034
Cu-1.91Ni-0.47Si-0.035P,Cu-Ni-Si alloys,97.585,0.0,0.0,0.0,0.0,0,0.0,0.0,0.0,0.0,0,0,0.0,0,0,0,0,1.91,0.035,0,0,0.47,0.0,0.0,0.0,0.0,0.0,1223.0,1.0,0.0,Y,723.0,2.0,N,,205.0,,31.0,https://doi.org/10.1007/s11665-016-1987-6 and https://doi.org/10.1515/ntrev-2019-0034
Cu-1.91Ni-0.47Si-0.035P,Cu-Ni-Si alloys,97.585,0.0,0.0,0.0,0.0,0,0.0,0.0,0.0,0.0,0,0,0.0,0,0,0,0,1.91,0.035,0,0,0.47,0.0,0.0,0.0,0.0,0.0,1223.0,1.0,0.0,Y,723.0,4.0,N,,209.0,,33.0,https://doi.org/10.1007/s11665-016-1987-6 and https://doi.org/10.1515/ntrev-2019-0034
Cu-1.91Ni-0.47Si-0.035P,Cu-Ni-Si alloys,97.585,0.0,0.0,0.0,0.0,0,0.0,0.0,0.0,0.0,0,0,0.0,0,0,0,0,1.91,0.035,0,0,0.47,0.0,0.0,0.0,0.0,0.0,1223.0,1.0,0.0,Y,723.0,6.0,N,,214.0,,33.0,https://doi.org/10.1007/s11665-016-1987-6 and https://doi.org/10.1515/ntrev-2019-0034
Cu-1.91Ni-0.47Si-0.035P,Cu-Ni-Si alloys,97.585,0.0,0.0,0.0,0.0,0,0.0,0.0,0.0,0.0,0,0,0.0,0,0,0,0,1.91,0.035,0,0,0.47,0.0,0.0,0.0,0.0,0.0,1223.0,1.0,0.0,Y,773.0,0.25,N,,210.0,,27.0,https://doi.org/10.1007/s11665-016-1987-6 and https://doi.org/10.1515/ntrev-2019-0034
Cu-1.91Ni-0.47Si-0.035P,Cu-Ni-Si alloys,97.585,0.0,0.0,0.0,0.0,0,0.0,0.0,0.0,0.0,0,0,0.0,0,0,0,0,1.91,0.035,0,0,0.47,0.0,0.0,0.0,0.0,0.0,1223.0,1.0,0.0,Y,773.0,0.5,N,,219.0,,28.0,https://doi.org/10.1007/s11665-016-1987-6 and https://doi.org/10.1515/ntrev-2019-0034
Cu-1.91Ni-0.47Si-0.035P,Cu-Ni-Si alloys,97.585,0.0,0.0,0.0,0.0,0,0.0,0.0,0.0,0.0,0,0,0.0,0,0,0,0,1.91,0.035,0,0,0.47,0.0,0.0,0.0,0.0,0.0,1223.0,1.0,0.0,Y,773.0,1.0,N,,222.0,,30.0,https://doi.org/10.1007/s11665-016-1987-6 and https://doi.org/10.1515/ntrev-2019-0034
Cu-1.91Ni-0.47Si-0.035P,Cu-Ni-Si alloys,97.585,0.0,0.0,0.0,0.0,0,0.0,0.0,0.0,0.0,0,0,0.0,0,0,0,0,1.91,0.035,0,0,0.47,0.0,0.0,0.0,0.0,0.0,1223.0,1.0,0.0,Y,773.0,2.0,N,,224.0,,31.0,https://doi.org/10.1007/s11665-016-1987-6 and https://doi.org/10.1515/ntrev-2019-0034
Cu-1.91Ni-0.47Si-0.035P,Cu-Ni-Si alloys,97.585,0.0,0.0,0.0,0.0,0,0.0,0.0,0.0,0.0,0,0,0.0,0,0,0,0,1.91,0.035,0,0,0.47,0.0,0.0,0.0,0.0,0.0,1223.0,1.0,0.0,Y,773.0,4.0,N,,226.0,,32.0,https://doi.org/10.1007/s11665-016-1987-6 and https://doi.org/10.1515/ntrev-2019-0034
Cu-1.91Ni-0.47Si-0.035P,Cu-Ni-Si alloys,97.585,0.0,0.0,0.0,0.0,0,0.0,0.0,0.0,0.0,0,0,0.0,0,0,0,0,1.91,0.035,0,0,0.47,0.0,0.0,0.0,0.0,0.0,1223.0,1.0,0.0,Y,773.0,6.0,N,,223.0,,33.0,https://doi.org/10.1007/s11665-016-1987-6 and https://doi.org/10.1515/ntrev-2019-0034
Cu-1.91Ni-0.47Si-0.035P,Cu-Ni-Si alloys,97.585,0.0,0.0,0.0,0.0,0,0.0,0.0,0.0,0.0,0,0,0.0,0,0,0,0,1.91,0.035,0,0,0.47,0.0,0.0,0.0,0.0,0.0,1223.0,1.0,40.0,N,,,N,,166.0,384.0,21.0,https://doi.org/10.1007/s11665-016-1987-6 and https://doi.org/10.1515/ntrev-2019-0034
Cu-1.91Ni-0.47Si-0.035P,Cu-Ni-Si alloys,97.585,0.0,0.0,0.0,0.0,0,0.0,0.0,0.0,0.0,0,0,0.0,0,0,0,0,1.91,0.035,0,0,0.47,0.0,0.0,0.0,0.0,0.0,1223.0,1.0,40.0,Y,723.0,0.25,N,,217.0,444.0,31.0,https://doi.org/10.1007/s11665-016-1987-6 and https://doi.org/10.1515/ntrev-2019-0034
Cu-1.91Ni-0.47Si-0.035P,Cu-Ni-Si alloys,97.585,0.0,0.0,0.0,0.0,0,0.0,0.0,0.0,0.0,0,0,0.0,0,0,0,0,1.91,0.035,0,0,0.47,0.0,0.0,0.0,0.0,0.0,1223.0,1.0,40.0,Y,723.0,0.5,N,,221.0,508.0,33.0,https://doi.org/10.1007/s11665-016-1987-6 and https://doi.org/10.1515/ntrev-2019-0034
Cu-1.91Ni-0.47Si-0.035P,Cu-Ni-Si alloys,97.585,0.0,0.0,0.0,0.0,0,0.0,0.0,0.0,0.0,0,0,0.0,0,0,0,0,1.91,0.035,0,0,0.47,0.0,0.0,0.0,0.0,0.0,1223.0,1.0,40.0,Y,723.0,1.0,N,,224.0,558.0,34.0,https://doi.org/10.1007/s11665-016-1987-6 and https://doi.org/10.1515/ntrev-2019-0034
Cu-1.91Ni-0.47Si-0.035P,Cu-Ni-Si alloys,97.585,0.0,0.0,0.0,0.0,0,0.0,0.0,0.0,0.0,0,0,0.0,0,0,0,0,1.91,0.035,0,0,0.47,0.0,0.0,0.0,0.0,0.0,1223.0,1.0,40.0,Y,723.0,2.0,N,,230.0,550.0,35.0,https://doi.org/10.1007/s11665-016-1987-6 and https://doi.org/10.1515/ntrev-2019-0034
Cu-1.91Ni-0.47Si-0.035P,Cu-Ni-Si alloys,97.585,0.0,0.0,0.0,0.0,0,0.0,0.0,0.0,0.0,0,0,0.0,0,0,0,0,1.91,0.035,0,0,0.47,0.0,0.0,0.0,0.0,0.0,1223.0,1.0,40.0,Y,723.0,4.0,N,,237.0,537.0,38.0,https://doi.org/10.1007/s11665-016-1987-6 and https://doi.org/10.1515/ntrev-2019-0034
Cu-1.91Ni-0.47Si-0.035P,Cu-Ni-Si alloys,97.585,0.0,0.0,0.0,0.0,0,0.0,0.0,0.0,0.0,0,0,0.0,0,0,0,0,1.91,0.035,0,0,0.47,0.0,0.0,0.0,0.0,0.0,1223.0,1.0,40.0,Y,723.0,6.0,N,,218.0,544.0,37.0,https://doi.org/10.1007/s11665-016-1987-6 and https://doi.org/10.1515/ntrev-2019-0034
Cu-1.91Ni-0.47Si-0.035P,Cu-Ni-Si alloys,97.585,0.0,0.0,0.0,0.0,0,0.0,0.0,0.0,0.0,0,0,0.0,0,0,0,0,1.91,0.035,0,0,0.47,0.0,0.0,0.0,0.0,0.0,1173.0,1.0,40.0,N,,,Y,,,711.0,46.0,https://doi.org/10.1007/s11665-016-1987-6 and https://doi.org/10.1515/ntrev-2019-0034
Cu-1.91Ni-0.47Si-0.035P,Cu-Ni-Si alloys,97.585,0.0,0.0,0.0,0.0,0,0.0,0.0,0.0,0.0,0,0,0.0,0,0,0,0,1.91,0.035,0,0,0.47,0.0,0.0,0.0,0.0,0.0,1173.0,1.0,40.0,Y,693.0,0.25,Y,,,740.0,48.0,https://doi.org/10.1007/s11665-016-1987-6 and https://doi.org/10.1515/ntrev-2019-0034
Cu-1.91Ni-0.47Si-0.035P,Cu-Ni-Si alloys,97.585,0.0,0.0,0.0,0.0,0,0.0,0.0,0.0,0.0,0,0,0.0,0,0,0,0,1.91,0.035,0,0,0.47,0.0,0.0,0.0,0.0,0.0,1173.0,1.0,40.0,Y,693.0,0.5,Y,,,806.0,49.0,https://doi.org/10.1007/s11665-016-1987-6 and https://doi.org/10.1515/ntrev-2019-0034
Cu-1.91Ni-0.47Si-0.035P,Cu-Ni-Si alloys,97.585,0.0,0.0,0.0,0.0,0,0.0,0.0,0.0,0.0,0,0,0.0,0,0,0,0,1.91,0.035,0,0,0.47,0.0,0.0,0.0,0.0,0.0,1173.0,1.0,40.0,Y,693.0,1.0,Y,,,774.0,50.0,https://doi.org/10.1007/s11665-016-1987-6 and https://doi.org/10.1515/ntrev-2019-0034
Cu-1.91Ni-0.47Si-0.035P,Cu-Ni-Si alloys,97.585,0.0,0.0,0.0,0.0,0,0.0,0.0,0.0,0.0,0,0,0.0,0,0,0,0,1.91,0.035,0,0,0.47,0.0,0.0,0.0,0.0,0.0,1173.0,1.0,40.0,Y,693.0,2.0,Y,,,725.0,51.0,https://doi.org/10.1007/s11665-016-1987-6 and https://doi.org/10.1515/ntrev-2019-0034
Cu-1.91Ni-0.47Si-0.035P,Cu-Ni-Si alloys,97.585,0.0,0.0,0.0,0.0,0,0.0,0.0,0.0,0.0,0,0,0.0,0,0,0,0,1.91,0.035,0,0,0.47,0.0,0.0,0.0,0.0,0.0,1173.0,1.0,40.0,Y,693.0,4.0,Y,,,704.0,51.0,https://doi.org/10.1007/s11665-016-1987-6 and https://doi.org/10.1515/ntrev-2019-0034
Cu-1.91Ni-0.47Si-0.035P,Cu-Ni-Si alloys,97.585,0.0,0.0,0.0,0.0,0,0.0,0.0,0.0,0.0,0,0,0.0,0,0,0,0,1.91,0.035,0,0,0.47,0.0,0.0,0.0,0.0,0.0,1173.0,1.0,40.0,Y,693.0,6.0,Y,,,690.0,53.0,https://doi.org/10.1007/s11665-016-1987-6 and https://doi.org/10.1515/ntrev-2019-0034
Cu-1.91Ni-0.47Si-0.035P,Cu-Ni-Si alloys,97.585,0.0,0.0,0.0,0.0,0,0.0,0.0,0.0,0.0,0,0,0.0,0,0,0,0,1.91,0.035,0,0,0.47,0.0,0.0,0.0,0.0,0.0,1223.0,1.0,60.0,N,,,N,,169.0,,22.0,https://doi.org/10.1007/s11665-016-1987-6 and https://doi.org/10.1515/ntrev-2019-0034
Cu-1.91Ni-0.47Si-0.035P,Cu-Ni-Si alloys,97.585,0.0,0.0,0.0,0.0,0,0.0,0.0,0.0,0.0,0,0,0.0,0,0,0,0,1.91,0.035,0,0,0.47,0.0,0.0,0.0,0.0,0.0,1223.0,1.0,60.0,Y,723.0,0.25,N,,219.0,,32.0,https://doi.org/10.1007/s11665-016-1987-6 and https://doi.org/10.1515/ntrev-2019-0034
Cu-1.91Ni-0.47Si-0.035P,Cu-Ni-Si alloys,97.585,0.0,0.0,0.0,0.0,0,0.0,0.0,0.0,0.0,0,0,0.0,0,0,0,0,1.91,0.035,0,0,0.47,0.0,0.0,0.0,0.0,0.0,1223.0,1.0,60.0,Y,723.0,0.5,N,,222.0,,33.0,https://doi.org/10.1007/s11665-016-1987-6 and https://doi.org/10.1515/ntrev-2019-0034
Cu-1.91Ni-0.47Si-0.035P,Cu-Ni-Si alloys,97.585,0.0,0.0,0.0,0.0,0,0.0,0.0,0.0,0.0,0,0,0.0,0,0,0,0,1.91,0.035,0,0,0.47,0.0,0.0,0.0,0.0,0.0,1223.0,1.0,60.0,Y,723.0,1.0,N,,230.0,,36.0,https://doi.org/10.1007/s11665-016-1987-6 and https://doi.org/10.1515/ntrev-2019-0034
Cu-1.91Ni-0.47Si-0.035P,Cu-Ni-Si alloys,97.585,0.0,0.0,0.0,0.0,0,0.0,0.0,0.0,0.0,0,0,0.0,0,0,0,0,1.91,0.035,0,0,0.47,0.0,0.0,0.0,0.0,0.0,1223.0,1.0,60.0,Y,723.0,2.0,N,,238.0,,37.0,https://doi.org/10.1007/s11665-016-1987-6 and https://doi.org/10.1515/ntrev-2019-0034
Cu-1.91Ni-0.47Si-0.035P,Cu-Ni-Si alloys,97.585,0.0,0.0,0.0,0.0,0,0.0,0.0,0.0,0.0,0,0,0.0,0,0,0,0,1.91,0.035,0,0,0.47,0.0,0.0,0.0,0.0,0.0,1223.0,1.0,60.0,Y,723.0,4.0,N,,230.0,,39.0,https://doi.org/10.1007/s11665-016-1987-6 and https://doi.org/10.1515/ntrev-2019-0034
Cu-1.91Ni-0.47Si-0.035P,Cu-Ni-Si alloys,97.585,0.0,0.0,0.0,0.0,0,0.0,0.0,0.0,0.0,0,0,0.0,0,0,0,0,1.91,0.035,0,0,0.47,0.0,0.0,0.0,0.0,0.0,1223.0,1.0,60.0,Y,723.0,6.0,N,,226.0,,39.0,https://doi.org/10.1007/s11665-016-1987-6 and https://doi.org/10.1515/ntrev-2019-0034
Cu-1.91Ni-0.47Si-0.035P,Cu-Ni-Si alloys,97.585,0.0,0.0,0.0,0.0,0,0.0,0.0,0.0,0.0,0,0,0.0,0,0,0,0,1.91,0.035,0,0,0.47,0.0,0.0,0.0,0.0,0.0,1223.0,1.0,80.0,N,,,N,,173.0,,21.0,https://doi.org/10.1007/s11665-016-1987-6 and https://doi.org/10.1515/ntrev-2019-0034
Cu-1.91Ni-0.47Si-0.035P,Cu-Ni-Si alloys,97.585,0.0,0.0,0.0,0.0,0,0.0,0.0,0.0,0.0,0,0,0.0,0,0,0,0,1.91,0.035,0,0,0.47,0.0,0.0,0.0,0.0,0.0,1223.0,1.0,80.0,Y,723.0,0.25,N,,223.0,,23.0,https://doi.org/10.1007/s11665-016-1987-6 and https://doi.org/10.1515/ntrev-2019-0034
Cu-1.91Ni-0.47Si-0.035P,Cu-Ni-Si alloys,97.585,0.0,0.0,0.0,0.0,0,0.0,0.0,0.0,0.0,0,0,0.0,0,0,0,0,1.91,0.035,0,0,0.47,0.0,0.0,0.0,0.0,0.0,1223.0,1.0,80.0,Y,723.0,0.5,N,,226.0,,35.0,https://doi.org/10.1007/s11665-016-1987-6 and https://doi.org/10.1515/ntrev-2019-0034
Cu-1.91Ni-0.47Si-0.035P,Cu-Ni-Si alloys,97.585,0.0,0.0,0.0,0.0,0,0.0,0.0,0.0,0.0,0,0,0.0,0,0,0,0,1.91,0.035,0,0,0.47,0.0,0.0,0.0,0.0,0.0,1223.0,1.0,80.0,Y,723.0,1.0,N,,240.0,,38.0,https://doi.org/10.1007/s11665-016-1987-6 and https://doi.org/10.1515/ntrev-2019-0034
Cu-1.91Ni-0.47Si-0.035P,Cu-Ni-Si alloys,97.585,0.0,0.0,0.0,0.0,0,0.0,0.0,0.0,0.0,0,0,0.0,0,0,0,0,1.91,0.035,0,0,0.47,0.0,0.0,0.0,0.0,0.0,1223.0,1.0,80.0,Y,723.0,2.0,N,,223.0,,40.0,https://doi.org/10.1007/s11665-016-1987-6 and https://doi.org/10.1515/ntrev-2019-0034
Cu-1.91Ni-0.47Si-0.035P,Cu-Ni-Si alloys,97.585,0.0,0.0,0.0,0.0,0,0.0,0.0,0.0,0.0,0,0,0.0,0,0,0,0,1.91,0.035,0,0,0.47,0.0,0.0,0.0,0.0,0.0,1223.0,1.0,80.0,Y,723.0,4.0,N,,216.0,,40.0,https://doi.org/10.1007/s11665-016-1987-6 and https://doi.org/10.1515/ntrev-2019-0034
Cu-1.91Ni-0.47Si-0.035P,Cu-Ni-Si alloys,97.585,0.0,0.0,0.0,0.0,0,0.0,0.0,0.0,0.0,0,0,0.0,0,0,0,0,1.91,0.035,0,0,0.47,0.0,0.0,0.0,0.0,0.0,1223.0,1.0,80.0,Y,723.0,6.0,N,,210.0,,42.0,https://doi.org/10.1007/s11665-016-1987-6 and https://doi.org/10.1515/ntrev-2019-0034
Cu-2.8Ni-0.6Si,Cu-Ni-Si alloys,96.6,0.0,0.0,0.0,0.0,0,0.0,0.0,0.0,0.0,0,0,0.0,0,0,0,0,2.8,0.0,0,0,0.6,0.0,0.0,0.0,0.0,0.0,1173.0,1.5,0.0,N,,,N,57.0,,,18.0,https://doi.org/10.1016/j.jallcom.2015.11.103 and https://doi.org/10.1515/ntrev-2019-0034
Cu-2.8Ni-0.6Si,Cu-Ni-Si alloys,96.6,0.0,0.0,0.0,0.0,0,0.0,0.0,0.0,0.0,0,0,0.0,0,0,0,0,2.8,0.0,0,0,0.6,0.0,0.0,0.0,0.0,0.0,1173.0,1.5,0.0,Y,673.0,0.5,N,93.0,,,24.0,https://doi.org/10.1016/j.jallcom.2015.11.103 and https://doi.org/10.1515/ntrev-2019-0034
Cu-2.8Ni-0.6Si,Cu-Ni-Si alloys,96.6,0.0,0.0,0.0,0.0,0,0.0,0.0,0.0,0.0,0,0,0.0,0,0,0,0,2.8,0.0,0,0,0.6,0.0,0.0,0.0,0.0,0.0,1173.0,1.5,0.0,Y,673.0,1.0,N,107.0,,,27.0,https://doi.org/10.1016/j.jallcom.2015.11.103 and https://doi.org/10.1515/ntrev-2019-0034
Cu-2.8Ni-0.6Si,Cu-Ni-Si alloys,96.6,0.0,0.0,0.0,0.0,0,0.0,0.0,0.0,0.0,0,0,0.0,0,0,0,0,2.8,0.0,0,0,0.6,0.0,0.0,0.0,0.0,0.0,1173.0,1.5,0.0,Y,673.0,2.0,N,120.0,,,30.0,https://doi.org/10.1016/j.jallcom.2015.11.103 and https://doi.org/10.1515/ntrev-2019-0034
Cu-2.8Ni-0.6Si,Cu-Ni-Si alloys,96.6,0.0,0.0,0.0,0.0,0,0.0,0.0,0.0,0.0,0,0,0.0,0,0,0,0,2.8,0.0,0,0,0.6,0.0,0.0,0.0,0.0,0.0,1173.0,1.5,0.0,Y,673.0,4.0,N,135.0,,,32.0,https://doi.org/10.1016/j.jallcom.2015.11.103 and https://doi.org/10.1515/ntrev-2019-0034
Cu-2.8Ni-0.6Si,Cu-Ni-Si alloys,96.6,0.0,0.0,0.0,0.0,0,0.0,0.0,0.0,0.0,0,0,0.0,0,0,0,0,2.8,0.0,0,0,0.6,0.0,0.0,0.0,0.0,0.0,1173.0,1.5,0.0,Y,673.0,8.0,N,143.0,,,34.0,https://doi.org/10.1016/j.jallcom.2015.11.103 and https://doi.org/10.1515/ntrev-2019-0034
Cu-2.8Ni-0.6Si,Cu-Ni-Si alloys,96.6,0.0,0.0,0.0,0.0,0,0.0,0.0,0.0,0.0,0,0,0.0,0,0,0,0,2.8,0.0,0,0,0.6,0.0,0.0,0.0,0.0,0.0,1173.0,1.5,0.0,Y,673.0,16.0,N,141.0,,,35.0,https://doi.org/10.1016/j.jallcom.2015.11.103 and https://doi.org/10.1515/ntrev-2019-0034
Cu-2.8Ni-0.6Si,Cu-Ni-Si alloys,96.6,0.0,0.0,0.0,0.0,0,0.0,0.0,0.0,0.0,0,0,0.0,0,0,0,0,2.8,0.0,0,0,0.6,0.0,0.0,0.0,0.0,0.0,1173.0,1.5,0.0,Y,723.0,0.5,N,126.0,,,29.0,https://doi.org/10.1016/j.jallcom.2015.11.103 and https://doi.org/10.1515/ntrev-2019-0034
Cu-2.8Ni-0.6Si,Cu-Ni-Si alloys,96.6,0.0,0.0,0.0,0.0,0,0.0,0.0,0.0,0.0,0,0,0.0,0,0,0,0,2.8,0.0,0,0,0.6,0.0,0.0,0.0,0.0,0.0,1173.0,1.5,0.0,Y,723.0,1.0,N,143.0,,,31.0,https://doi.org/10.1016/j.jallcom.2015.11.103 and https://doi.org/10.1515/ntrev-2019-0034
Cu-2.8Ni-0.6Si,Cu-Ni-Si alloys,96.6,0.0,0.0,0.0,0.0,0,0.0,0.0,0.0,0.0,0,0,0.0,0,0,0,0,2.8,0.0,0,0,0.6,0.0,0.0,0.0,0.0,0.0,1173.0,1.5,0.0,Y,723.0,2.0,N,165.0,,,34.0,https://doi.org/10.1016/j.jallcom.2015.11.103 and https://doi.org/10.1515/ntrev-2019-0034
Cu-2.8Ni-0.6Si,Cu-Ni-Si alloys,96.6,0.0,0.0,0.0,0.0,0,0.0,0.0,0.0,0.0,0,0,0.0,0,0,0,0,2.8,0.0,0,0,0.6,0.0,0.0,0.0,0.0,0.0,1173.0,1.5,0.0,Y,723.0,4.0,N,181.0,,,37.0,https://doi.org/10.1016/j.jallcom.2015.11.103 and https://doi.org/10.1515/ntrev-2019-0034
Cu-2.8Ni-0.6Si,Cu-Ni-Si alloys,96.6,0.0,0.0,0.0,0.0,0,0.0,0.0,0.0,0.0,0,0,0.0,0,0,0,0,2.8,0.0,0,0,0.6,0.0,0.0,0.0,0.0,0.0,1173.0,1.5,0.0,Y,723.0,8.0,N,206.0,,,41.0,https://doi.org/10.1016/j.jallcom.2015.11.103 and https://doi.org/10.1515/ntrev-2019-0034
Cu-2.8Ni-0.6Si,Cu-Ni-Si alloys,96.6,0.0,0.0,0.0,0.0,0,0.0,0.0,0.0,0.0,0,0,0.0,0,0,0,0,2.8,0.0,0,0,0.6,0.0,0.0,0.0,0.0,0.0,1173.0,1.5,0.0,Y,723.0,16.0,N,212.0,,,44.0,https://doi.org/10.1016/j.jallcom.2015.11.103 and https://doi.org/10.1515/ntrev-2019-0034
Cu-2.8Ni-0.6Si,Cu-Ni-Si alloys,96.6,0.0,0.0,0.0,0.0,0,0.0,0.0,0.0,0.0,0,0,0.0,0,0,0,0,2.8,0.0,0,0,0.6,0.0,0.0,0.0,0.0,0.0,1173.0,1.5,0.0,Y,773.0,0.5,N,157.0,,,33.0,https://doi.org/10.1016/j.jallcom.2015.11.103 and https://doi.org/10.1515/ntrev-2019-0034
Cu-2.8Ni-0.6Si,Cu-Ni-Si alloys,96.6,0.0,0.0,0.0,0.0,0,0.0,0.0,0.0,0.0,0,0,0.0,0,0,0,0,2.8,0.0,0,0,0.6,0.0,0.0,0.0,0.0,0.0,1173.0,1.5,0.0,Y,773.0,1.0,N,191.0,,,36.0,https://doi.org/10.1016/j.jallcom.2015.11.103 and https://doi.org/10.1515/ntrev-2019-0034
Cu-2.8Ni-0.6Si,Cu-Ni-Si alloys,96.6,0.0,0.0,0.0,0.0,0,0.0,0.0,0.0,0.0,0,0,0.0,0,0,0,0,2.8,0.0,0,0,0.6,0.0,0.0,0.0,0.0,0.0,1173.0,1.5,0.0,Y,773.0,2.0,N,204.0,,,40.0,https://doi.org/10.1016/j.jallcom.2015.11.103 and https://doi.org/10.1515/ntrev-2019-0034
Cu-2.8Ni-0.6Si,Cu-Ni-Si alloys,96.6,0.0,0.0,0.0,0.0,0,0.0,0.0,0.0,0.0,0,0,0.0,0,0,0,0,2.8,0.0,0,0,0.6,0.0,0.0,0.0,0.0,0.0,1173.0,1.5,0.0,Y,773.0,4.0,N,210.0,,,43.0,https://doi.org/10.1016/j.jallcom.2015.11.103 and https://doi.org/10.1515/ntrev-2019-0034
Cu-2.8Ni-0.6Si,Cu-Ni-Si alloys,96.6,0.0,0.0,0.0,0.0,0,0.0,0.0,0.0,0.0,0,0,0.0,0,0,0,0,2.8,0.0,0,0,0.6,0.0,0.0,0.0,0.0,0.0,1173.0,1.5,0.0,Y,773.0,8.0,N,199.0,,,45.0,https://doi.org/10.1016/j.jallcom.2015.11.103 and https://doi.org/10.1515/ntrev-2019-0034
Cu-2.8Ni-0.6Si,Cu-Ni-Si alloys,96.6,0.0,0.0,0.0,0.0,0,0.0,0.0,0.0,0.0,0,0,0.0,0,0,0,0,2.8,0.0,0,0,0.6,0.0,0.0,0.0,0.0,0.0,1173.0,1.5,0.0,Y,773.0,16.0,N,186.0,,,47.0,https://doi.org/10.1016/j.jallcom.2015.11.103 and https://doi.org/10.1515/ntrev-2019-0034
Cu-2.8Ni-0.6Si,Cu-Ni-Si alloys,96.6,0.0,0.0,0.0,0.0,0,0.0,0.0,0.0,0.0,0,0,0.0,0,0,0,0,2.8,0.0,0,0,0.6,0.0,0.0,0.0,0.0,0.0,1173.0,1.5,0.0,Y,823.0,0.5,N,207.0,,,38.0,https://doi.org/10.1016/j.jallcom.2015.11.103 and https://doi.org/10.1515/ntrev-2019-0034
Cu-2.8Ni-0.6Si,Cu-Ni-Si alloys,96.6,0.0,0.0,0.0,0.0,0,0.0,0.0,0.0,0.0,0,0,0.0,0,0,0,0,2.8,0.0,0,0,0.6,0.0,0.0,0.0,0.0,0.0,1173.0,1.5,0.0,Y,823.0,1.0,N,200.0,,,39.0,https://doi.org/10.1016/j.jallcom.2015.11.103 and https://doi.org/10.1515/ntrev-2019-0034
Cu-2.8Ni-0.6Si,Cu-Ni-Si alloys,96.6,0.0,0.0,0.0,0.0,0,0.0,0.0,0.0,0.0,0,0,0.0,0,0,0,0,2.8,0.0,0,0,0.6,0.0,0.0,0.0,0.0,0.0,1173.0,1.5,0.0,Y,823.0,2.0,N,189.0,,,42.0,https://doi.org/10.1016/j.jallcom.2015.11.103 and https://doi.org/10.1515/ntrev-2019-0034
Cu-2.8Ni-0.6Si,Cu-Ni-Si alloys,96.6,0.0,0.0,0.0,0.0,0,0.0,0.0,0.0,0.0,0,0,0.0,0,0,0,0,2.8,0.0,0,0,0.6,0.0,0.0,0.0,0.0,0.0,1173.0,1.5,0.0,Y,823.0,4.0,N,173.0,,,42.0,https://doi.org/10.1016/j.jallcom.2015.11.103 and https://doi.org/10.1515/ntrev-2019-0034
Cu-2.8Ni-0.6Si,Cu-Ni-Si alloys,96.6,0.0,0.0,0.0,0.0,0,0.0,0.0,0.0,0.0,0,0,0.0,0,0,0,0,2.8,0.0,0,0,0.6,0.0,0.0,0.0,0.0,0.0,1173.0,1.5,0.0,Y,823.0,8.0,N,159.0,,,44.0,https://doi.org/10.1016/j.jallcom.2015.11.103 and https://doi.org/10.1515/ntrev-2019-0034
Cu-2.8Ni-0.6Si,Cu-Ni-Si alloys,96.6,0.0,0.0,0.0,0.0,0,0.0,0.0,0.0,0.0,0,0,0.0,0,0,0,0,2.8,0.0,0,0,0.6,0.0,0.0,0.0,0.0,0.0,1173.0,1.5,0.0,Y,823.0,16.0,N,142.0,,,46.0,https://doi.org/10.1016/j.jallcom.2015.11.103 and https://doi.org/10.1515/ntrev-2019-0034
Cu-2.8Ni-0.6Si,Cu-Ni-Si alloys,96.6,0.0,0.0,0.0,0.0,0,0.0,0.0,0.0,0.0,0,0,0.0,0,0,0,0,2.8,0.0,0,0,0.6,0.0,0.0,0.0,0.0,0.0,1173.0,1.5,0.0,Y,873.0,0.5,N,191.0,,,38.0,https://doi.org/10.1016/j.jallcom.2015.11.103 and https://doi.org/10.1515/ntrev-2019-0034
Cu-2.8Ni-0.6Si,Cu-Ni-Si alloys,96.6,0.0,0.0,0.0,0.0,0,0.0,0.0,0.0,0.0,0,0,0.0,0,0,0,0,2.8,0.0,0,0,0.6,0.0,0.0,0.0,0.0,0.0,1173.0,1.5,0.0,Y,873.0,1.0,N,176.0,,,39.0,https://doi.org/10.1016/j.jallcom.2015.11.103 and https://doi.org/10.1515/ntrev-2019-0034
Cu-2.8Ni-0.6Si,Cu-Ni-Si alloys,96.6,0.0,0.0,0.0,0.0,0,0.0,0.0,0.0,0.0,0,0,0.0,0,0,0,0,2.8,0.0,0,0,0.6,0.0,0.0,0.0,0.0,0.0,1173.0,1.5,0.0,Y,873.0,2.0,N,153.0,,,39.0,https://doi.org/10.1016/j.jallcom.2015.11.103 and https://doi.org/10.1515/ntrev-2019-0034
Cu-2.8Ni-0.6Si,Cu-Ni-Si alloys,96.6,0.0,0.0,0.0,0.0,0,0.0,0.0,0.0,0.0,0,0,0.0,0,0,0,0,2.8,0.0,0,0,0.6,0.0,0.0,0.0,0.0,0.0,1173.0,1.5,0.0,Y,873.0,4.0,N,132.0,,,40.0,https://doi.org/10.1016/j.jallcom.2015.11.103 and https://doi.org/10.1515/ntrev-2019-0034
Cu-2.8Ni-0.6Si,Cu-Ni-Si alloys,96.6,0.0,0.0,0.0,0.0,0,0.0,0.0,0.0,0.0,0,0,0.0,0,0,0,0,2.8,0.0,0,0,0.6,0.0,0.0,0.0,0.0,0.0,1173.0,1.5,0.0,Y,873.0,8.0,N,120.0,,,41.0,https://doi.org/10.1016/j.jallcom.2015.11.103 and https://doi.org/10.1515/ntrev-2019-0034
Cu-2.8Ni-0.6Si,Cu-Ni-Si alloys,96.6,0.0,0.0,0.0,0.0,0,0.0,0.0,0.0,0.0,0,0,0.0,0,0,0,0,2.8,0.0,0,0,0.6,0.0,0.0,0.0,0.0,0.0,1173.0,1.5,0.0,Y,873.0,16.0,N,113.0,,,43.0,https://doi.org/10.1016/j.jallcom.2015.11.103 and https://doi.org/10.1515/ntrev-2019-0034
Cu-1.4Ni-1.2Co-0.6Si,Cu-Ni-Si alloys,96.8,0.0,0.0,0.0,0.0,0,1.2,0.0,0.0,0.0,0,0,0.0,0,0,0,0,1.4,0.0,0,0,0.6,0.0,0.0,0.0,0.0,0.0,1173.0,1.5,0.0,N,,,N,77.0,,,14.0,https://doi.org/10.1016/j.jallcom.2015.11.103 and https://doi.org/10.1515/ntrev-2019-0034
