Repository: nguyendangnamphong/data

Thông tin, báo cáo về sinh đôi tại Hoa Kỳ năm 1989-1991.      
Dữ liệu thô được lấy từ đây:        
http://www.nber.org/data/linked-birth-infant-death-data-vital-statistics-data.html      

Cụ thể là các tệp này:      
http://www.nber.org/lbid/1989/linkco1989us_den.csv.zip     
http://www.nber.org/lbid/1990/linkco1990us_den.csv.zip     
http://www.nber.org/lbid/1991/linkco1991us_den.csv.zip     

Hướng dẫn về tập dữ liệu có tại đây:       
http://www.nber.org/lbid/docs/LinkCO89Guide.pdf       

Ý tưởng về tập dữ liệu dựa trên bài báo:       
Almond, Douglas, Kenneth Y. Chay và David S. Lee. "Chi phí cho trẻ sinh nhẹ cân."       

Tạp chí Kinh tế Quý 120.3 (2005): 1031-1083.

File: cleaned_data.csv (part 9 of 10)
Alloy_Name,Alloy_Type,Cu,Al,Ag,B,Be,Ca,Co,Ce,Cr,Fe,Hf,La,Mg,Mn,Mo,Nb,Nd,Ni,P,Pb,Pr,Si,Sn,Ti,V,Zn,Zr,Solid_Solution_Temp_K,Solid_Solution_Time_h,Cold_Rolling_Reduction,Secondary_Treatment_YN,Aging_Temp_K,Aging_Time_h,Secondary_Mech_YN,Hardness_HV,Yield_Strength_MPa,Ultimate_Tensile_Strength_MPa,Electrical_Conductivity_IACS,DOI
Cu-1.4Ni-1.2Co-0.6Si,Cu-Ni-Si alloys,96.8,0.0,0.0,0.0,0.0,0,1.2,0.0,0.0,0.0,0,0,0.0,0,0,0,0,1.4,0.0,0,0,0.6,0.0,0.0,0.0,0.0,0.0,1173.0,1.5,0.0,Y,673.0,0.5,N,185.0,,,28.0,https://doi.org/10.1016/j.jallcom.2015.11.103 and https://doi.org/10.1515/ntrev-2019-0034
Cu-1.4Ni-1.2Co-0.6Si,Cu-Ni-Si alloys,96.8,0.0,0.0,0.0,0.0,0,1.2,0.0,0.0,0.0,0,0,0.0,0,0,0,0,1.4,0.0,0,0,0.6,0.0,0.0,0.0,0.0,0.0,1173.0,1.5,0.0,Y,673.0,1.0,N,187.0,,,31.0,https://doi.org/10.1016/j.jallcom.2015.11.103 and https://doi.org/10.1515/ntrev-2019-0034
Cu-1.4Ni-1.2Co-0.6Si,Cu-Ni-Si alloys,96.8,0.0,0.0,0.0,0.0,0,1.2,0.0,0.0,0.0,0,0,0.0,0,0,0,0,1.4,0.0,0,0,0.6,0.0,0.0,0.0,0.0,0.0,1173.0,1.5,0.0,Y,673.0,2.0,N,196.0,,,34.0,https://doi.org/10.1016/j.jallcom.2015.11.103 and https://doi.org/10.1515/ntrev-2019-0034
Cu-1.4Ni-1.2Co-0.6Si,Cu-Ni-Si alloys,96.8,0.0,0.0,0.0,0.0,0,1.2,0.0,0.0,0.0,0,0,0.0,0,0,0,0,1.4,0.0,0,0,0.6,0.0,0.0,0.0,0.0,0.0,1173.0,1.5,0.0,Y,673.0,4.0,N,214.0,,,40.0,https://doi.org/10.1016/j.jallcom.2015.11.103 and https://doi.org/10.1515/ntrev-2019-0034
Cu-1.4Ni-1.2Co-0.6Si,Cu-Ni-Si alloys,96.8,0.0,0.0,0.0,0.0,0,1.2,0.0,0.0,0.0,0,0,0.0,0,0,0,0,1.4,0.0,0,0,0.6,0.0,0.0,0.0,0.0,0.0,1173.0,1.5,0.0,Y,673.0,8.0,N,231.0,,,43.0,https://doi.org/10.1016/j.jallcom.2015.11.103 and https://doi.org/10.1515/ntrev-2019-0034
Cu-1.4Ni-1.2Co-0.6Si,Cu-Ni-Si alloys,96.8,0.0,0.0,0.0,0.0,0,1.2,0.0,0.0,0.0,0,0,0.0,0,0,0,0,1.4,0.0,0,0,0.6,0.0,0.0,0.0,0.0,0.0,1173.0,1.5,0.0,Y,673.0,16.0,N,220.0,,,47.0,https://doi.org/10.1016/j.jallcom.2015.11.103 and https://doi.org/10.1515/ntrev-2019-0034
Cu-1.4Ni-1.2Co-0.6Si,Cu-Ni-Si alloys,96.8,0.0,0.0,0.0,0.0,0,1.2,0.0,0.0,0.0,0,0,0.0,0,0,0,0,1.4,0.0,0,0,0.6,0.0,0.0,0.0,0.0,0.0,1173.0,1.5,0.0,Y,723.0,0.5,N,200.0,,,36.0,https://doi.org/10.1016/j.jallcom.2015.11.103 and https://doi.org/10.1515/ntrev-2019-0034
Cu-1.4Ni-1.2Co-0.6Si,Cu-Ni-Si alloys,96.8,0.0,0.0,0.0,0.0,0,1.2,0.0,0.0,0.0,0,0,0.0,0,0,0,0,1.4,0.0,0,0,0.6,0.0,0.0,0.0,0.0,0.0,1173.0,1.5,0.0,Y,723.0,1.0,N,208.0,,,45.0,https://doi.org/10.1016/j.jallcom.2015.11.103 and https://doi.org/10.1515/ntrev-2019-0034
Cu-1.4Ni-1.2Co-0.6Si,Cu-Ni-Si alloys,96.8,0.0,0.0,0.0,0.0,0,1.2,0.0,0.0,0.0,0,0,0.0,0,0,0,0,1.4,0.0,0,0,0.6,0.0,0.0,0.0,0.0,0.0,1173.0,1.5,0.0,Y,723.0,2.0,N,210.0,,,47.0,https://doi.org/10.1016/j.jallcom.2015.11.103 and https://doi.org/10.1515/ntrev-2019-0034
Cu-1.4Ni-1.2Co-0.6Si,Cu-Ni-Si alloys,96.8,0.0,0.0,0.0,0.0,0,1.2,0.0,0.0,0.0,0,0,0.0,0,0,0,0,1.4,0.0,0,0,0.6,0.0,0.0,0.0,0.0,0.0,1173.0,1.5,0.0,Y,723.0,4.0,N,235.0,,,50.0,https://doi.org/10.1016/j.jallcom.2015.11.103 and https://doi.org/10.1515/ntrev-2019-0034
Cu-1.4Ni-1.2Co-0.6Si,Cu-Ni-Si alloys,96.8,0.0,0.0,0.0,0.0,0,1.2,0.0,0.0,0.0,0,0,0.0,0,0,0,0,1.4,0.0,0,0,0.6,0.0,0.0,0.0,0.0,0.0,1173.0,1.5,0.0,Y,723.0,8.0,N,215.0,,,51.0,https://doi.org/10.1016/j.jallcom.2015.11.103 and https://doi.org/10.1515/ntrev-2019-0034
Cu-1.4Ni-1.2Co-0.6Si,Cu-Ni-Si alloys,96.8,0.0,0.0,0.0,0.0,0,1.2,0.0,0.0,0.0,0,0,0.0,0,0,0,0,1.4,0.0,0,0,0.6,0.0,0.0,0.0,0.0,0.0,1173.0,1.5,0.0,Y,723.0,16.0,N,208.0,,,52.0,https://doi.org/10.1016/j.jallcom.2015.11.103 and https://doi.org/10.1515/ntrev-2019-0034
Cu-1.4Ni-1.2Co-0.6Si,Cu-Ni-Si alloys,96.8,0.0,0.0,0.0,0.0,0,1.2,0.0,0.0,0.0,0,0,0.0,0,0,0,0,1.4,0.0,0,0,0.6,0.0,0.0,0.0,0.0,0.0,1173.0,1.5,0.0,Y,773.0,0.5,N,208.0,,,44.0,https://doi.org/10.1016/j.jallcom.2015.11.103 and https://doi.org/10.1515/ntrev-2019-0034
Cu-1.4Ni-1.2Co-0.6Si,Cu-Ni-Si alloys,96.8,0.0,0.0,0.0,0.0,0,1.2,0.0,0.0,0.0,0,0,0.0,0,0,0,0,1.4,0.0,0,0,0.6,0.0,0.0,0.0,0.0,0.0,1173.0,1.5,0.0,Y,773.0,1.0,N,219.0,,,45.0,https://doi.org/10.1016/j.jallcom.2015.11.103 and https://doi.org/10.1515/ntrev-2019-0034
Cu-1.4Ni-1.2Co-0.6Si,Cu-Ni-Si alloys,96.8,0.0,0.0,0.0,0.0,0,1.2,0.0,0.0,0.0,0,0,0.0,0,0,0,0,1.4,0.0,0,0,0.6,0.0,0.0,0.0,0.0,0.0,1173.0,1.5,0.0,Y,773.0,2.0,N,223.0,,,49.0,https://doi.org/10.1016/j.jallcom.2015.11.103 and https://doi.org/10.1515/ntrev-2019-0034
Cu-1.4Ni-1.2Co-0.6Si,Cu-Ni-Si alloys,96.8,0.0,0.0,0.0,0.0,0,1.2,0.0,0.0,0.0,0,0,0.0,0,0,0,0,1.4,0.0,0,0,0.6,0.0,0.0,0.0,0.0,0.0,1173.0,1.5,0.0,Y,773.0,4.0,N,231.0,,,51.0,https://doi.org/10.1016/j.jallcom.2015.11.103 and https://doi.org/10.1515/ntrev-2019-0034
Cu-1.4Ni-1.2Co-0.6Si,Cu-Ni-Si alloys,96.8,0.0,0.0,0.0,0.0,0,1.2,0.0,0.0,0.0,0,0,0.0,0,0,0,0,1.4,0.0,0,0,0.6,0.0,0.0,0.0,0.0,0.0,1173.0,1.5,0.0,Y,773.0,8.0,N,218.0,,,52.0,https://doi.org/10.1016/j.jallcom.2015.11.103 and https://doi.org/10.1515/ntrev-2019-0034
Cu-1.4Ni-1.2Co-0.6Si,Cu-Ni-Si alloys,96.8,0.0,0.0,0.0,0.0,0,1.2,0.0,0.0,0.0,0,0,0.0,0,0,0,0,1.4,0.0,0,0,0.6,0.0,0.0,0.0,0.0,0.0,1173.0,1.5,0.0,Y,773.0,16.0,N,211.0,,,54.0,https://doi.org/10.1016/j.jallcom.2015.11.103 and https://doi.org/10.1515/ntrev-2019-0034
Cu-1.4Ni-1.2Co-0.6Si,Cu-Ni-Si alloys,96.8,0.0,0.0,0.0,0.0,0,1.2,0.0,0.0,0.0,0,0,0.0,0,0,0,0,1.4,0.0,0,0,0.6,0.0,0.0,0.0,0.0,0.0,1173.0,1.5,0.0,Y,823.0,0.5,N,218.0,,,45.0,https://doi.org/10.1016/j.jallcom.2015.11.103 and https://doi.org/10.1515/ntrev-2019-0034
Cu-1.4Ni-1.2Co-0.6Si,Cu-Ni-Si alloys,96.8,0.0,0.0,0.0,0.0,0,1.2,0.0,0.0,0.0,0,0,0.0,0,0,0,0,1.4,0.0,0,0,0.6,0.0,0.0,0.0,0.0,0.0,1173.0,1.5,0.0,Y,823.0,1.0,N,224.0,,,46.0,https://doi.org/10.1016/j.jallcom.2015.11.103 and https://doi.org/10.1515/ntrev-2019-0034
Cu-1.4Ni-1.2Co-0.6Si,Cu-Ni-Si alloys,96.8,0.0,0.0,0.0,0.0,0,1.2,0.0,0.0,0.0,0,0,0.0,0,0,0,0,1.4,0.0,0,0,0.6,0.0,0.0,0.0,0.0,0.0,1173.0,1.5,0.0,Y,823.0,2.0,N,216.0,,,47.0,https://doi.org/10.1016/j.jallcom.2015.11.103 and https://doi.org/10.1515/ntrev-2019-0034
Cu-1.4Ni-1.2Co-0.6Si,Cu-Ni-Si alloys,96.8,0.0,0.0,0.0,0.0,0,1.2,0.0,0.0,0.0,0,0,0.0,0,0,0,0,1.4,0.0,0,0,0.6,0.0,0.0,0.0,0.0,0.0,1173.0,1.5,0.0,Y,823.0,4.0,N,189.0,,,47.0,https://doi.org/10.1016/j.jallcom.2015.11.103 and https://doi.org/10.1515/ntrev-2019-0034
Cu-1.4Ni-1.2Co-0.6Si,Cu-Ni-Si alloys,96.8,0.0,0.0,0.0,0.0,0,1.2,0.0,0.0,0.0,0,0,0.0,0,0,0,0,1.4,0.0,0,0,0.6,0.0,0.0,0.0,0.0,0.0,1173.0,1.5,0.0,Y,823.0,8.0,N,175.0,,,48.0,https://doi.org/10.1016/j.jallcom.2015.11.103 and https://doi.org/10.1515/ntrev-2019-0034
Cu-1.4Ni-1.2Co-0.6Si,Cu-Ni-Si alloys,96.8,0.0,0.0,0.0,0.0,0,1.2,0.0,0.0,0.0,0,0,0.0,0,0,0,0,1.4,0.0,0,0,0.6,0.0,0.0,0.0,0.0,0.0,1173.0,1.5,0.0,Y,823.0,16.0,N,170.0,,,50.0,https://doi.org/10.1016/j.jallcom.2015.11.103 and https://doi.org/10.1515/ntrev-2019-0034
Cu-1.4Ni-1.2Co-0.6Si,Cu-Ni-Si alloys,96.8,0.0,0.0,0.0,0.0,0,1.2,0.0,0.0,0.0,0,0,0.0,0,0,0,0,1.4,0.0,0,0,0.6,0.0,0.0,0.0,0.0,0.0,1173.0,1.5,0.0,Y,873.0,0.5,N,217.0,,,43.0,https://doi.org/10.1016/j.jallcom.2015.11.103 and https://doi.org/10.1515/ntrev-2019-0034
Cu-1.4Ni-1.2Co-0.6Si,Cu-Ni-Si alloys,96.8,0.0,0.0,0.0,0.0,0,1.2,0.0,0.0,0.0,0,0,0.0,0,0,0,0,1.4,0.0,0,0,0.6,0.0,0.0,0.0,0.0,0.0,1173.0,1.5,0.0,Y,873.0,1.0,N,210.0,,,44.0,https://doi.org/10.1016/j.jallcom.2015.11.103 and https://doi.org/10.1515/ntrev-2019-0034
Cu-1.4Ni-1.2Co-0.6Si,Cu-Ni-Si alloys,96.8,0.0,0.0,0.0,0.0,0,1.2,0.0,0.0,0.0,0,0,0.0,0,0,0,0,1.4,0.0,0,0,0.6,0.0,0.0,0.0,0.0,0.0,1173.0,1.5,0.0,Y,873.0,2.0,N,194.0,,,45.0,https://doi.org/10.1016/j.jallcom.2015.11.103 and https://doi.org/10.1515/ntrev-2019-0034
Cu-1.4Ni-1.2Co-0.6Si,Cu-Ni-Si alloys,96.8,0.0,0.0,0.0,0.0,0,1.2,0.0,0.0,0.0,0,0,0.0,0,0,0,0,1.4,0.0,0,0,0.6,0.0,0.0,0.0,0.0,0.0,1173.0,1.5,0.0,Y,873.0,4.0,N,173.0,,,46.0,https://doi.org/10.1016/j.jallcom.2015.11.103 and https://doi.org/10.1515/ntrev-2019-0034
Cu-1.4Ni-1.2Co-0.6Si,Cu-Ni-Si alloys,96.8,0.0,0.0,0.0,0.0,0,1.2,0.0,0.0,0.0,0,0,0.0,0,0,0,0,1.4,0.0,0,0,0.6,0.0,0.0,0.0,0.0,0.0,1173.0,1.5,0.0,Y,873.0,8.0,N,153.0,,,47.0,https://doi.org/10.1016/j.jallcom.2015.11.103 and https://doi.org/10.1515/ntrev-2019-0034
Cu-1.4Ni-1.2Co-0.6Si,Cu-Ni-Si alloys,96.8,0.0,0.0,0.0,0.0,0,1.2,0.0,0.0,0.0,0,0,0.0,0,0,0,0,1.4,0.0,0,0,0.6,0.0,0.0,0.0,0.0,0.0,1173.0,1.5,0.0,Y,873.0,16.0,N,138.0,,,48.0,https://doi.org/10.1016/j.jallcom.2015.11.103 and https://doi.org/10.1515/ntrev-2019-0034
Cu-2.25Ni-0.92Si,Cu-Ni-Si alloys,96.83,0.0,0.0,0.0,0.0,0,0.0,0.0,0.0,0.0,0,0,0.0,0,0,0,0,2.25,0.0,0,0,0.92,0.0,0.0,0.0,0.0,0.0,1173.0,27.77,50.0,Y,720.0,1.67,N,300.0,,,19.0,https://doi.org/10.1016/j.jallcom.2005.09.037
Cu-2.42Ni-0.88Si,Cu-Ni-Si alloys,96.7,0.0,0.0,0.0,0.0,0,0.0,0.0,0.0,0.0,0,0,0.0,0,0,0,0,2.42,0.0,0,0,0.88,0.0,0.0,0.0,0.0,0.0,1173.0,27.77,50.0,Y,720.0,11.11,N,275.0,,,29.0,https://doi.org/10.1016/j.jallcom.2005.09.037
Cu-2.9Ni-0.65Si,Cu-Ni-Si alloys,96.45,0.0,0.0,0.0,0.0,0,0.0,0.0,0.0,0.0,0,0,0.0,0,0,0,0,2.9,0.0,0,0,0.65,0.0,0.0,0.0,0.0,0.0,1173.0,27.77,50.0,Y,720.0,5.56,N,300.0,,,27.0,https://doi.org/10.1016/j.jallcom.2005.09.037
Cu-1.5Ni-0.3Si-0.03P-0.05Mg,Cu-Ni-Si alloys,98.12,0.0,0.0,0.0,0.0,0,0.0,0.0,0.0,0.0,0,0,0.05,0,0,0,0,1.5,0.03,0,0,0.3,0.0,0.0,0.0,0.0,0.0,973.0,4.0,85.0,Y,723.0,2.0,N,174.0,,,86.0,https://doi.org/10.1023/A:1004830000742
Cu-2.4Ni-0.6Si,Cu-Ni-Si alloys,97.0,0.0,0.0,0.0,0.0,0,0.0,0.0,0.0,0.0,0,0,0.0,0,0,0,0,2.4,0.0,0,0,0.6,0.0,0.0,0.0,0.0,0.0,1173.0,1.0,40.0,Y,723.0,2.0,N,245.0,,,48.0,https://doi.org/10.1016/j.jmatprotec.2003.12.013
Cu-3.44Ni-0.86Si,Cu-Ni-Si alloys,95.7,0.0,0.0,0.0,0.0,0,0.0,0.0,0.0,0.0,0,0,0.0,0,0,0,0,3.44,0.0,0,0,0.86,0.0,0.0,0.0,0.0,0.0,1173.0,1.0,0.0,Y,773.0,1.0,N,268.0,,,43.0,https://doi.org/10.1016/j.jallcom.2021.158667
Cu-1.82Ni-1.62Co-0.86Si,Cu-Ni-Si alloys,95.7,0.0,0.0,0.0,0.0,0,1.62,0.0,0.0,0.0,0,0,0.0,0,0,0,0,1.82,0.0,0,0,0.86,0.0,0.0,0.0,0.0,0.0,1273.0,1.0,0.0,Y,773.0,1.0,N,240.0,,,37.0,https://doi.org/10.1016/j.jallcom.2021.158667
Cu-1.5Ni-1.5Si,Cu-Ni-Si alloys,97.943,0.0,0.0,0.0,0.0,0,0.0,0.0,0.0,0.0,0,0,0.0,0,0,0,0,1.39,0.0,0,0,0.67,0.0,0.0,0.0,0.0,0.0,1223.0,1.0,0.0,Y,773.0,0.083,N,72.0,,,22.0,https://doi.org/10.2320/jinstmet1952.62.4_301
Cu-1.5Ni-1.5Si,Cu-Ni-Si alloys,97.943,0.0,0.0,0.0,0.0,0,0.0,0.0,0.0,0.0,0,0,0.0,0,0,0,0,1.39,0.0,0,0,0.67,0.0,0.0,0.0,0.0,0.0,1223.0,1.0,0.0,Y,773.0,0.033333333,N,65.0,,,21.0,https://doi.org/10.2320/jinstmet1952.62.4_301
Cu-1.5Ni-1.5Si,Cu-Ni-Si alloys,97.943,0.0,0.0,0.0,0.0,0,0.0,0.0,0.0,0.0,0,0,0.0,0,0,0,0,1.39,0.0,0,0,0.67,0.0,0.0,0.0,0.0,0.0,1223.0,1.0,0.0,Y,773.0,0.166666667,N,77.0,,,21.0,https://doi.org/10.2320/jinstmet1952.62.4_301
Cu-1.5Ni-1.5Si,Cu-Ni-Si alloys,97.943,0.0,0.0,0.0,0.0,0,0.0,0.0,0.0,0.0,0,0,0.0,0,0,0,0,1.39,0.0,0,0,0.67,0.0,0.0,0.0,0.0,0.0,1223.0,1.0,0.0,Y,773.0,0.333333333,N,72.0,,,21.0,https://doi.org/10.2320/jinstmet1952.62.4_301
Cu-1.5Ni-1.5Si,Cu-Ni-Si alloys,97.943,0.0,0.0,0.0,0.0,0,0.0,0.0,0.0,0.0,0,0,0.0,0,0,0,0,1.39,0.0,0,0,0.67,0.0,0.0,0.0,0.0,0.0,1223.0,1.0,0.0,Y,773.0,1.0,N,74.0,,,22.0,https://doi.org/10.2320/jinstmet1952.62.4_301
Cu-1.5Ni-1.5Si,Cu-Ni-Si alloys,97.943,0.0,0.0,0.0,0.0,0,0.0,0.0,0.0,0.0,0,0,0.0,0,0,0,0,1.39,0.0,0,0,0.67,0.0,0.0,0.0,0.0,0.0,1223.0,1.0,0.0,Y,773.0,2.0,N,86.0,,,23.0,https://doi.org/10.2320/jinstmet1952.62.4_301
Cu-1.5Ni-1.5Si,Cu-Ni-Si alloys,97.943,0.0,0.0,0.0,0.0,0,0.0,0.0,0.0,0.0,0,0,0.0,0,0,0,0,1.39,0.0,0,0,0.67,0.0,0.0,0.0,0.0,0.0,1223.0,1.0,0.0,Y,773.0,4.0,N,116.0,,,28.0,https://doi.org/10.2320/jinstmet1952.62.4_301
Cu-1.5Ni-1.5Si,Cu-Ni-Si alloys,97.943,0.0,0.0,0.0,0.0,0,0.0,0.0,0.0,0.0,0,0,0.0,0,0,0,0,1.39,0.0,0,0,0.67,0.0,0.0,0.0,0.0,0.0,1223.0,1.0,0.0,Y,773.0,8.0,N,110.0,,,31.0,https://doi.org/10.2320/jinstmet1952.62.4_301
Cu-1.5Ni-1.5Si,Cu-Ni-Si alloys,97.943,0.0,0.0,0.0,0.0,0,0.0,0.0,0.0,0.0,0,0,0.0,0,0,0,0,1.39,0.0,0,0,0.67,0.0,0.0,0.0,0.0,0.0,1223.0,1.0,0.0,Y,773.0,22.5,N,111.0,,,32.0,https://doi.org/10.2320/jinstmet1952.62.4_301
Cu-2.5Ni-2.5Si,Cu-Ni-Si alloys,96.572,0.0,0.0,0.0,0.0,0,0.0,0.0,0.0,0.0,0,0,0.0,0,0,0,0,2.34,0.0,0,0,1.09,0.0,0.0,0.0,0.0,0.0,1223.0,1.0,0.0,Y,773.0,0.033333333,N,166.0,,,19.0,https://doi.org/10.2320/jinstmet1952.62.4_301
Cu-2.5Ni-2.5Si,Cu-Ni-Si alloys,96.572,0.0,0.0,0.0,0.0,0,0.0,0.0,0.0,0.0,0,0,0.0,0,0,0,0,2.34,0.0,0,0,1.09,0.0,0.0,0.0,0.0,0.0,1223.0,1.0,0.0,Y,773.0,0.083333333,N,195.0,,,21.0,https://doi.org/10.2320/jinstmet1952.62.4_301
Cu-2.5Ni-2.5Si,Cu-Ni-Si alloys,96.572,0.0,0.0,0.0,0.0,0,0.0,0.0,0.0,0.0,0,0,0.0,0,0,0,0,2.34,0.0,0,0,1.09,0.0,0.0,0.0,0.0,0.0,1223.0,1.0,0.0,Y,773.0,0.166666667,N,192.0,,,21.0,https://doi.org/10.2320/jinstmet1952.62.4_301
Cu-2.5Ni-2.5Si,Cu-Ni-Si alloys,96.572,0.0,0.0,0.0,0.0,0,0.0,0.0,0.0,0.0,0,0,0.0,0,0,0,0,2.34,0.0,0,0,1.09,0.0,0.0,0.0,0.0,0.0,1223.0,1.0,0.0,Y,773.0,1.0,N,197.0,,,23.0,https://doi.org/10.2320/jinstmet1952.62.4_301
Cu-2.5Ni-2.5Si,Cu-Ni-Si alloys,96.572,0.0,0.0,0.0,0.0,0,0.0,0.0,0.0,0.0,0,0,0.0,0,0,0,0,2.34,0.0,0,0,1.09,0.0,0.0,0.0,0.0,0.0,1223.0,1.0,0.0,Y,773.0,2.0,N,195.0,,,23.0,https://doi.org/10.2320/jinstmet1952.62.4_301
Cu-2.5Ni-2.5Si,Cu-Ni-Si alloys,96.572,0.0,0.0,0.0,0.0,0,0.0,0.0,0.0,0.0,0,0,0.0,0,0,0,0,2.34,0.0,0,0,1.09,0.0,0.0,0.0,0.0,0.0,1223.0,1.0,0.0,Y,773.0,4.0,N,175.0,,,23.0,https://doi.org/10.2320/jinstmet1952.62.4_301
Cu-2.5Ni-2.5Si,Cu-Ni-Si alloys,96.572,0.0,0.0,0.0,0.0,0,0.0,0.0,0.0,0.0,0,0,0.0,0,0,0,0,2.34,0.0,0,0,1.09,0.0,0.0,0.0,0.0,0.0,1223.0,1.0,0.0,Y,773.0,7.0,N,162.0,,,23.0,https://doi.org/10.2320/jinstmet1952.62.4_301
Cu-2.5Ni-2.5Si,Cu-Ni-Si alloys,96.572,0.0,0.0,0.0,0.0,0,0.0,0.0,0.0,0.0,0,0,0.0,0,0,0,0,2.34,0.0,0,0,1.09,0.0,0.0,0.0,0.0,0.0,1223.0,1.0,0.0,Y,773.0,70.0,N,132.0,,,24.0,https://doi.org/10.2320/jinstmet1952.62.4_301
Cu-4.0Ni-4.0Si,Cu-Ni-Si alloys,94.402,0.0,0.0,0.0,0.0,0,0.0,0.0,0.0,0.0,0,0,0.0,0,0,0,0,3.77,0.0,0,0,1.83,0.0,0.0,0.0,0.0,0.0,1223.0,1.0,0.0,Y,773.0,0.033333333,N,209.0,,,16.0,https://doi.org/10.2320/jinstmet1952.62.4_301
Cu-4.0Ni-4.0Si,Cu-Ni-Si alloys,94.402,0.0,0.0,0.0,0.0,0,0.0,0.0,0.0,0.0,0,0,0.0,0,0,0,0,3.77,0.0,0,0,1.83,0.0,0.0,0.0,0.0,0.0,1223.0,1.0,0.0,Y,773.0,0.083333333,N,220.0,,,16.0,https://doi.org/10.2320/jinstmet1952.62.4_301
Cu-4.0Ni-4.0Si,Cu-Ni-Si alloys,94.402,0.0,0.0,0.0,0.0,0,0.0,0.0,0.0,0.0,0,0,0.0,0,0,0,0,3.77,0.0,0,0,1.83,0.0,0.0,0.0,0.0,0.0,1223.0,1.0,0.0,Y,773.0,0.166666667,N,215.0,,,16.0,https://doi.org/10.2320/jinstmet1952.62.4_301
Cu-4.0Ni-4.0Si,Cu-Ni-Si alloys,94.402,0.0,0.0,0.0,0.0,0,0.0,0.0,0.0,0.0,0,0,0.0,0,0,0,0,3.77,0.0,0,0,1.83,0.0,0.0,0.0,0.0,0.0,1223.0,1.0,0.0,Y,773.0,0.333333333,N,218.0,,,16.0,https://doi.org/10.2320/jinstmet1952.62.4_301
Cu-4.0Ni-4.0Si,Cu-Ni-Si alloys,94.402,0.0,0.0,0.0,0.0,0,0.0,0.0,0.0,0.0,0,0,0.0,0,0,0,0,3.77,0.0,0,0,1.83,0.0,0.0,0.0,0.0,0.0,1223.0,1.0,0.0,Y,773.0,1.0,N,212.0,,,16.0,https://doi.org/10.2320/jinstmet1952.62.4_301
Cu-4.0Ni-4.0Si,Cu-Ni-Si alloys,94.402,0.0,0.0,0.0,0.0,0,0.0,0.0,0.0,0.0,0,0,0.0,0,0,0,0,3.77,0.0,0,0,1.83,0.0,0.0,0.0,0.0,0.0,1223.0,1.0,0.0,Y,773.0,2.0,N,209.0,,,17.0,https://doi.org/10.2320/jinstmet1952.62.4_301
Cu-4.0Ni-4.0Si,Cu-Ni-Si alloys,94.402,0.0,0.0,0.0,0.0,0,0.0,0.0,0.0,0.0,0,0,0.0,0,0,0,0,3.77,0.0,0,0,1.83,0.0,0.0,0.0,0.0,0.0,1223.0,1.0,0.0,Y,773.0,4.0,N,177.0,,,17.0,https://doi.org/10.2320/jinstmet1952.62.4_301
Cu-4.0Ni-4.0Si,Cu-Ni-Si alloys,94.402,0.0,0.0,0.0,0.0,0,0.0,0.0,0.0,0.0,0,0,0.0,0,0,0,0,3.77,0.0,0,0,1.83,0.0,0.0,0.0,0.0,0.0,1223.0,1.0,0.0,Y,773.0,6.0,N,172.0,,,17.0,https://doi.org/10.2320/jinstmet1952.62.4_301
Cu-4.0Ni-4.0Si,Cu-Ni-Si alloys,94.402,0.0,0.0,0.0,0.0,0,0.0,0.0,0.0,0.0,0,0,0.0,0,0,0,0,3.77,0.0,0,0,1.83,0.0,0.0,0.0,0.0,0.0,1223.0,1.0,0.0,Y,773.0,21.0,N,158.0,,,17.0,https://doi.org/10.2320/jinstmet1952.62.4_301
Cu-1.5Ni-0.8Si,Cu-Ni-Si alloys,98.283,0.0,0.0,0.0,0.0,0,0.0,0.0,0.0,0.0,0,0,0.0,0,0,0,0,1.38,0.0,0,0,0.33,0.0,0.0,0.0,0.0,0.0,1223.0,1.0,0.0,Y,773.0,0.033333333,N,70.0,,,30.0,https://doi.org/10.2320/jinstmet1952.62.4_301
Cu-1.5Ni-0.8Si,Cu-Ni-Si alloys,98.283,0.0,0.0,0.0,0.0,0,0.0,0.0,0.0,0.0,0,0,0.0,0,0,0,0,1.38,0.0,0,0,0.33,0.0,0.0,0.0,0.0,0.0,1223.0,1.0,0.0,Y,773.0,0.083333333,N,70.0,,,31.0,https://doi.org/10.2320/jinstmet1952.62.4_301
Cu-1.5Ni-0.8Si,Cu-Ni-Si alloys,98.283,0.0,0.0,0.0,0.0,0,0.0,0.0,0.0,0.0,0,0,0.0,0,0,0,0,1.38,0.0,0,0,0.33,0.0,0.0,0.0,0.0,0.0,1223.0,1.0,0.0,Y,773.0,0.166666667,N,70.0,,,31.0,https://doi.org/10.2320/jinstmet1952.62.4_301
Cu-1.5Ni-0.8Si,Cu-Ni-Si alloys,98.283,0.0,0.0,0.0,0.0,0,0.0,0.0,0.0,0.0,0,0,0.0,0,0,0,0,1.38,0.0,0,0,0.33,0.0,0.0,0.0,0.0,0.0,1223.0,1.0,0.0,Y,773.0,0.333333333,N,67.0,,,30.0,https://doi.org/10.2320/jinstmet1952.62.4_301
Cu-1.5Ni-0.8Si,Cu-Ni-Si alloys,98.283,0.0,0.0,0.0,0.0,0,0.0,0.0,0.0,0.0,0,0,0.0,0,0,0,0,1.38,0.0,0,0,0.33,0.0,0.0,0.0,0.0,0.0,1223.0,1.0,0.0,Y,773.0,1.0,N,66.0,,,30.0,https://doi.org/10.2320/jinstmet1952.62.4_301
Cu-1.5Ni-0.8Si,Cu-Ni-Si alloys,98.283,0.0,0.0,0.0,0.0,0,0.0,0.0,0.0,0.0,0,0,0.0,0,0,0,0,1.38,0.0,0,0,0.33,0.0,0.0,0.0,0.0,0.0,1223.0,1.0,0.0,Y,773.0,2.0,N,68.0,,,30.0,https://doi.org/10.2320/jinstmet1952.62.4_301
Cu-1.5Ni-0.8Si,Cu-Ni-Si alloys,98.283,0.0,0.0,0.0,0.0,0,0.0,0.0,0.0,0.0,0,0,0.0,0,0,0,0,1.38,0.0,0,0,0.33,0.0,0.0,0.0,0.0,0.0,1223.0,1.0,0.0,Y,773.0,4.0,N,69.0,,,31.0,https://doi.org/10.2320/jinstmet1952.62.4_301
Cu-1.5Ni-0.8Si,Cu-Ni-Si alloys,98.283,0.0,0.0,0.0,0.0,0,0.0,0.0,0.0,0.0,0,0,0.0,0,0,0,0,1.38,0.0,0,0,0.33,0.0,0.0,0.0,0.0,0.0,1223.0,1.0,0.0,Y,773.0,8.0,N,75.0,,,32.0,https://doi.org/10.2320/jinstmet1952.62.4_301
Cu-1.5Ni-0.8Si,Cu-Ni-Si alloys,98.283,0.0,0.0,0.0,0.0,0,0.0,0.0,0.0,0.0,0,0,0.0,0,0,0,0,1.38,0.0,0,0,0.33,0.0,0.0,0.0,0.0,0.0,1223.0,1.0,0.0,Y,773.0,22.0,N,86.0,,,35.0,https://doi.org/10.2320/jinstmet1952.62.4_301
Cu-2.5Ni-1.3Si,Cu-Ni-Si alloys,97.128,0.0,0.0,0.0,0.0,0,0.0,0.0,0.0,0.0,0,0,0.0,0,0,0,0,2.32,0.0,0,0,0.56,0.0,0.0,0.0,0.0,0.0,1223.0,1.0,0.0,Y,773.0,0.033333333,N,130.0,,,67.0,https://doi.org/10.2320/jinstmet1952.62.4_301
Cu-2.5Ni-1.3Si,Cu-Ni-Si alloys,97.128,0.0,0.0,0.0,0.0,0,0.0,0.0,0.0,0.0,0,0,0.0,0,0,0,0,2.32,0.0,0,0,0.56,0.0,0.0,0.0,0.0,0.0,1223.0,1.0,0.0,Y,773.0,0.083333333,N,164.0,,,51.0,https://doi.org/10.2320/jinstmet1952.62.4_301
Cu-2.5Ni-1.3Si,Cu-Ni-Si alloys,97.128,0.0,0.0,0.0,0.0,0,0.0,0.0,0.0,0.0,0,0,0.0,0,0,0,0,2.32,0.0,0,0,0.56,0.0,0.0,0.0,0.0,0.0,1223.0,1.0,0.0,Y,773.0,0.166666667,N,179.0,,,45.0,https://doi.org/10.2320/jinstmet1952.62.4_301
Cu-2.5Ni-1.3Si,Cu-Ni-Si alloys,97.128,0.0,0.0,0.0,0.0,0,0.0,0.0,0.0,0.0,0,0,0.0,0,0,0,0,2.32,0.0,0,0,0.56,0.0,0.0,0.0,0.0,0.0,1223.0,1.0,0.0,Y,773.0,0.333333333,N,186.0,,,44.0,https://doi.org/10.2320/jinstmet1952.62.4_301
Cu-2.5Ni-1.3Si,Cu-Ni-Si alloys,97.128,0.0,0.0,0.0,0.0,0,0.0,0.0,0.0,0.0,0,0,0.0,0,0,0,0,2.32,0.0,0,0,0.56,0.0,0.0,0.0,0.0,0.0,1223.0,1.0,0.0,Y,773.0,1.0,N,185.0,,,43.0,https://doi.org/10.2320/jinstmet1952.62.4_301
Cu-2.5Ni-1.3Si,Cu-Ni-Si alloys,97.128,0.0,0.0,0.0,0.0,0,0.0,0.0,0.0,0.0,0,0,0.0,0,0,0,0,2.32,0.0,0,0,0.56,0.0,0.0,0.0,0.0,0.0,1223.0,1.0,0.0,Y,773.0,2.0,N,186.0,,,40.0,https://doi.org/10.2320/jinstmet1952.62.4_301
Cu-2.5Ni-1.3Si,Cu-Ni-Si alloys,97.128,0.0,0.0,0.0,0.0,0,0.0,0.0,0.0,0.0,0,0,0.0,0,0,0,0,2.32,0.0,0,0,0.56,0.0,0.0,0.0,0.0,0.0,1223.0,1.0,0.0,Y,773.0,4.0,N,185.0,,,40.0,https://doi.org/10.2320/jinstmet1952.62.4_301
Cu-2.5Ni-1.3Si,Cu-Ni-Si alloys,97.128,0.0,0.0,0.0,0.0,0,0.0,0.0,0.0,0.0,0,0,0.0,0,0,0,0,2.32,0.0,0,0,0.56,0.0,0.0,0.0,0.0,0.0,1223.0,1.0,0.0,Y,773.0,7.0,N,184.0,,,37.0,https://doi.org/10.2320/jinstmet1952.62.4_301
Cu-2.5Ni-1.3Si,Cu-Ni-Si alloys,97.128,0.0,0.0,0.0,0.0,0,0.0,0.0,0.0,0.0,0,0,0.0,0,0,0,0,2.32,0.0,0,0,0.56,0.0,0.0,0.0,0.0,0.0,1223.0,1.0,0.0,Y,773.0,22.0,N,176.0,,,36.0,https://doi.org/10.2320/jinstmet1952.62.4_301
Cu-4.0Ni-2.0Si,Cu-Ni-Si alloys,95.339,0.0,0.0,0.0,0.0,0,0.0,0.0,0.0,0.0,0,0,0.0,0,0,0,0,3.77,0.0,0,0,0.89,0.0,0.0,0.0,0.0,0.0,1223.0,1.0,0.0,Y,773.0,0.033333333,N,203.0,,,32.0,https://doi.org/10.2320/jinstmet1952.62.4_301
Cu-4.0Ni-2.0Si,Cu-Ni-Si alloys,95.339,0.0,0.0,0.0,0.0,0,0.0,0.0,0.0,0.0,0,0,0.0,0,0,0,0,3.77,0.0,0,0,0.89,0.0,0.0,0.0,0.0,0.0,1223.0,1.0,0.0,Y,773.0,0.083333333,N,212.0,,,34.0,https://doi.org/10.2320/jinstmet1952.62.4_301
Cu-4.0Ni-2.0Si,Cu-Ni-Si alloys,95.339,0.0,0.0,0.0,0.0,0,0.0,0.0,0.0,0.0,0,0,0.0,0,0,0,0,3.77,0.0,0,0,0.89,0.0,0.0,0.0,0.0,0.0,1223.0,1.0,0.0,Y,773.0,0.166666667,N,216.0,,,34.0,https://doi.org/10.2320/jinstmet1952.62.4_301
Cu-4.0Ni-2.0Si,Cu-Ni-Si alloys,95.339,0.0,0.0,0.0,0.0,0,0.0,0.0,0.0,0.0,0,0,0.0,0,0,0,0,3.77,0.0,0,0,0.89,0.0,0.0,0.0,0.0,0.0,1223.0,1.0,0.0,Y,773.0,0.333333333,N,222.0,,,35.0,https://doi.org/10.2320/jinstmet1952.62.4_301
Cu-4.0Ni-2.0Si,Cu-Ni-Si alloys,95.339,0.0,0.0,0.0,0.0,0,0.0,0.0,0.0,0.0,0,0,0.0,0,0,0,0,3.77,0.0,0,0,0.89,0.0,0.0,0.0,0.0,0.0,1223.0,1.0,0.0,Y,773.0,1.0,N,228.0,,,36.0,https://doi.org/10.2320/jinstmet1952.62.4_301
Cu-4.0Ni-2.0Si,Cu-Ni-Si alloys,95.339,0.0,0.0,0.0,0.0,0,0.0,0.0,0.0,0.0,0,0,0.0,0,0,0,0,3.77,0.0,0,0,0.89,0.0,0.0,0.0,0.0,0.0,1223.0,1.0,0.0,Y,773.0,2.0,N,233.0,,,38.0,https://doi.org/10.2320/jinstmet1952.62.4_301
Cu-4.0Ni-2.0Si,Cu-Ni-Si alloys,95.339,0.0,0.0,0.0,0.0,0,0.0,0.0,0.0,0.0,0,0,0.0,0,0,0,0,3.77,0.0,0,0,0.89,0.0,0.0,0.0,0.0,0.0,1223.0,1.0,0.0,Y,773.0,4.0,N,177.0,,,48.0,https://doi.org/10.2320/jinstmet1952.62.4_301
Cu-4.0Ni-2.0Si,Cu-Ni-Si alloys,95.339,0.0,0.0,0.0,0.0,0,0.0,0.0,0.0,0.0,0,0,0.0,0,0,0,0,3.77,0.0,0,0,0.89,0.0,0.0,0.0,0.0,0.0,1223.0,1.0,0.0,Y,773.0,6.0,N,148.0,,,53.0,https://doi.org/10.2320/jinstmet1952.62.4_301
Cu-4.0Ni-2.0Si,Cu-Ni-Si alloys,95.339,0.0,0.0,0.0,0.0,0,0.0,0.0,0.0,0.0,0,0,0.0,0,0,0,0,3.77,0.0,0,0,0.89,0.0,0.0,0.0,0.0,0.0,1223.0,1.0,0.0,Y,773.0,22.0,N,125.0,,,55.0,https://doi.org/10.2320/jinstmet1952.62.4_301
Cu-1.5Ni-0.6Si,Cu-Ni-Si alloys,98.347,0.0,0.0,0.0,0.0,0,0.0,0.0,0.0,0.0,0,0,0.0,0,0,0,0,1.38,0.0,0,0,0.27,0.0,0.0,0.0,0.0,0.0,1223.0,1.0,0.0,Y,773.0,0.033333333,N,69.0,,,32.0,https://doi.org/10.2320/jinstmet1952.62.4_301
Cu-1.5Ni-0.6Si,Cu-Ni-Si alloys,98.347,0.0,0.0,0.0,0.0,0,0.0,0.0,0.0,0.0,0,0,0.0,0,0,0,0,1.38,0.0,0,0,0.27,0.0,0.0,0.0,0.0,0.0,1223.0,1.0,0.0,Y,773.0,0.083333333,N,66.0,,,31.0,https://doi.org/10.2320/jinstmet1952.62.4_301
Cu-1.5Ni-0.6Si,Cu-Ni-Si alloys,98.347,0.0,0.0,0.0,0.0,0,0.0,0.0,0.0,0.0,0,0,0.0,0,0,0,0,1.38,0.0,0,0,0.27,0.0,0.0,0.0,0.0,0.0,1223.0,1.0,0.0,Y,773.0,0.166666667,N,69.0,,,31.0,https://doi.org/10.2320/jinstmet1952.62.4_301
Cu-1.5Ni-0.6Si,Cu-Ni-Si alloys,98.347,0.0,0.0,0.0,0.0,0,0.0,0.0,0.0,0.0,0,0,0.0,0,0,0,0,1.38,0.0,0,0,0.27,0.0,0.0,0.0,0.0,0.0,1223.0,1.0,0.0,Y,773.0,0.333333333,N,70.0,,,32.0,https://doi.org/10.2320/jinstmet1952.62.4_301
Cu-1.5Ni-0.6Si,Cu-Ni-Si alloys,98.347,0.0,0.0,0.0,0.0,0,0.0,0.0,0.0,0.0,0,0,0.0,0,0,0,0,1.38,0.0,0,0,0.27,0.0,0.0,0.0,0.0,0.0,1223.0,1.0,0.0,Y,773.0,1.0,N,70.0,,,32.0,https://doi.org/10.2320/jinstmet1952.62.4_301
Cu-1.5Ni-0.6Si,Cu-Ni-Si alloys,98.347,0.0,0.0,0.0,0.0,0,0.0,0.0,0.0,0.0,0,0,0.0,0,0,0,0,1.38,0.0,0,0,0.27,0.0,0.0,0.0,0.0,0.0,1223.0,1.0,0.0,Y,773.0,2.0,N,68.0,,,32.0,https://doi.org/10.2320/jinstmet1952.62.4_301
Cu-1.5Ni-0.6Si,Cu-Ni-Si alloys,98.347,0.0,0.0,0.0,0.0,0,0.0,0.0,0.0,0.0,0,0,0.0,0,0,0,0,1.38,0.0,0,0,0.27,0.0,0.0,0.0,0.0,0.0,1223.0,1.0,0.0,Y,773.0,4.0,N,68.0,,,32.0,https://doi.org/10.2320/jinstmet1952.62.4_301
Cu-1.5Ni-0.6Si,Cu-Ni-Si alloys,98.347,0.0,0.0,0.0,0.0,0,0.0,0.0,0.0,0.0,0,0,0.0,0,0,0,0,1.38,0.0,0,0,0.27,0.0,0.0,0.0,0.0,0.0,1223.0,1.0,0.0,Y,773.0,6.0,N,72.0,,,32.0,https://doi.org/10.2320/jinstmet1952.62.4_301
Cu-1.5Ni-0.6Si,Cu-Ni-Si alloys,98.347,0.0,0.0,0.0,0.0,0,0.0,0.0,0.0,0.0,0,0,0.0,0,0,0,0,1.38,0.0,0,0,0.27,0.0,0.0,0.0,0.0,0.0,1223.0,1.0,0.0,Y,773.0,22.0,N,77.0,,,35.0,https://doi.org/10.2320/jinstmet1952.62.4_301
Cu-1.5Ni-0.6Si,Cu-Ni-Si alloys,97.24,0.0,0.0,0.0,0.0,0,0.0,0.0,0.0,0.0,0,0,0.0,0,0,0,0,2.31,0.0,0,0,0.45,0.0,0.0,0.0,0.0,0.0,1223.0,1.0,0.0,Y,773.0,0.033333333,N,105.0,,,26.0,https://doi.org/10.2320/jinstmet1952.62.4_301
Cu-1.5Ni-0.6Si,Cu-Ni-Si alloys,97.24,0.0,0.0,0.0,0.0,0,0.0,0.0,0.0,0.0,0,0,0.0,0,0,0,0,2.31,0.0,0,0,0.45,0.0,0.0,0.0,0.0,0.0,1223.0,1.0,0.0,Y,773.0,0.083333333,N,125.0,,,30.0,https://doi.org/10.2320/jinstmet1952.62.4_301
Cu-1.5Ni-0.6Si,Cu-Ni-Si alloys,97.24,0.0,0.0,0.0,0.0,0,0.0,0.0,0.0,0.0,0,0,0.0,0,0,0,0,2.31,0.0,0,0,0.45,0.0,0.0,0.0,0.0,0.0,1223.0,1.0,0.0,Y,773.0,0.166666667,N,158.0,,,38.0,https://doi.org/10.2320/jinstmet1952.62.4_301
Cu-1.5Ni-0.6Si,Cu-Ni-Si alloys,97.24,0.0,0.0,0.0,0.0,0,0.0,0.0,0.0,0.0,0,0,0.0,0,0,0,0,2.31,0.0,0,0,0.45,0.0,0.0,0.0,0.0,0.0,1223.0,1.0,0.0,Y,773.0,0.333333333,N,165.0,,,40.0,https://doi.org/10.2320/jinstmet1952.62.4_301
Cu-1.5Ni-0.6Si,Cu-Ni-Si alloys,97.24,0.0,0.0,0.0,0.0,0,0.0,0.0,0.0,0.0,0,0,0.0,0,0,0,0,2.31,0.0,0,0,0.45,0.0,0.0,0.0,0.0,0.0,1223.0,1.0,0.0,Y,773.0,1.0,N,170.0,,,42.0,https://doi.org/10.2320/jinstmet1952.62.4_301
Cu-1.5Ni-0.6Si,Cu-Ni-Si alloys,97.24,0.0,0.0,0.0,0.0,0,0.0,0.0,0.0,0.0,0,0,0.0,0,0,0,0,2.31,0.0,0,0,0.45,0.0,0.0,0.0,0.0,0.0,1223.0,1.0,0.0,Y,773.0,2.0,N,181.0,,,45.0,https://doi.org/10.2320/jinstmet1952.62.4_301
Cu-1.5Ni-0.6Si,Cu-Ni-Si alloys,97.24,0.0,0.0,0.0,0.0,0,0.0,0.0,0.0,0.0,0,0,0.0,0,0,0,0,2.31,0.0,0,0,0.45,0.0,0.0,0.0,0.0,0.0,1223.0,1.0,0.0,Y,773.0,4.0,N,178.0,,,45.0,https://doi.org/10.2320/jinstmet1952.62.4_301
Cu-1.5Ni-0.6Si,Cu-Ni-Si alloys,97.24,0.0,0.0,0.0,0.0,0,0.0,0.0,0.0,0.0,0,0,0.0,0,0,0,0,2.31,0.0,0,0,0.45,0.0,0.0,0.0,0.0,0.0,1223.0,1.0,0.0,Y,773.0,8.0,N,176.0,,,47.0,https://doi.org/10.2320/jinstmet1952.62.4_301
Cu-1.5Ni-0.6Si,Cu-Ni-Si alloys,97.24,0.0,0.0,0.0,0.0,0,0.0,0.0,0.0,0.0,0,0,0.0,0,0,0,0,2.31,0.0,0,0,0.45,0.0,0.0,0.0,0.0,0.0,1223.0,1.0,0.0,Y,773.0,22.0,N,172.0,,,51.0,https://doi.org/10.2320/jinstmet1952.62.4_301
Cu-4.0Ni-1.6Si,Cu-Ni-Si alloys,95.518,0.0,0.0,0.0,0.0,0,0.0,0.0,0.0,0.0,0,0,0.0,0,0,0,0,3.78,0.0,0,0,0.71,0.0,0.0,0.0,0.0,0.0,1223.0,1.0,0.0,Y,773.0,0.033333333,N,179.0,,,30.0,https://doi.org/10.2320/jinstmet1952.62.4_301
Cu-4.0Ni-1.6Si,Cu-Ni-Si alloys,95.518,0.0,0.0,0.0,0.0,0,0.0,0.0,0.0,0.0,0,0,0.0,0,0,0,0,3.78,0.0,0,0,0.71,0.0,0.0,0.0,0.0,0.0,1223.0,1.0,0.0,Y,773.0,0.083333333,N,185.0,,,33.0,https://doi.org/10.2320/jinstmet1952.62.4_301
Cu-4.0Ni-1.6Si,Cu-Ni-Si alloys,95.518,0.0,0.0,0.0,0.0,0,0.0,0.0,0.0,0.0,0,0,0.0,0,0,0,0,3.78,0.0,0,0,0.71,0.0,0.0,0.0,0.0,0.0,1223.0,1.0,0.0,Y,773.0,0.166666667,N,184.0,,,34.0,https://doi.org/10.2320/jinstmet1952.62.4_301
Cu-4.0Ni-1.6Si,Cu-Ni-Si alloys,95.518,0.0,0.0,0.0,0.0,0,0.0,0.0,0.0,0.0,0,0,0.0,0,0,0,0,3.78,0.0,0,0,0.71,0.0,0.0,0.0,0.0,0.0,1223.0,1.0,0.0,Y,773.0,0.333333333,N,200.0,,,35.0,https://doi.org/10.2320/jinstmet1952.62.4_301
Cu-4.0Ni-1.6Si,Cu-Ni-Si alloys,95.518,0.0,0.0,0.0,0.0,0,0.0,0.0,0.0,0.0,0,0,0.0,0,0,0,0,3.78,0.0,0,0,0.71,0.0,0.0,0.0,0.0,0.0,1223.0,1.0,0.0,Y,773.0,1.0,N,192.0,,,35.0,https://doi.org/10.2320/jinstmet1952.62.4_301
Cu-4.0Ni-1.6Si,Cu-Ni-Si alloys,95.518,0.0,0.0,0.0,0.0,0,0.0,0.0,0.0,0.0,0,0,0.0,0,0,0,0,3.78,0.0,0,0,0.71,0.0,0.0,0.0,0.0,0.0,1223.0,1.0,0.0,Y,773.0,2.0,N,203.0,,,37.0,https://doi.org/10.2320/jinstmet1952.62.4_301
Cu-4.0Ni-1.6Si,Cu-Ni-Si alloys,95.518,0.0,0.0,0.0,0.0,0,0.0,0.0,0.0,0.0,0,0,0.0,0,0,0,0,3.78,0.0,0,0,0.71,0.0,0.0,0.0,0.0,0.0,1223.0,1.0,0.0,Y,773.0,4.5,N,154.0,,,41.0,https://doi.org/10.2320/jinstmet1952.62.4_301
Cu-4.0Ni-1.6Si,Cu-Ni-Si alloys,95.518,0.0,0.0,0.0,0.0,0,0.0,0.0,0.0,0.0,0,0,0.0,0,0,0,0,3.78,0.0,0,0,0.71,0.0,0.0,0.0,0.0,0.0,1223.0,1.0,0.0,Y,773.0,8.0,N,134.0,,,51.0,https://doi.org/10.2320/jinstmet1952.62.4_301
Cu-4.0Ni-1.6Si,Cu-Ni-Si alloys,95.518,0.0,0.0,0.0,0.0,0,0.0,0.0,0.0,0.0,0,0,0.0,0,0,0,0,3.78,0.0,0,0,0.71,0.0,0.0,0.0,0.0,0.0,1223.0,1.0,0.0,Y,773.0,22.0,N,123.0,,,55.0,https://doi.org/10.2320/jinstmet1952.62.4_301
Cu-1.5Ni-0.5Si,Cu-Ni-Si alloys,98.393,0.0,0.0,0.0,0.0,0,0.0,0.0,0.0,0.0,0,0,0.0,0,0,0,0,1.39,0.0,0,0,0.22,0.0,0.0,0.0,0.0,0.0,1223.0,1.0,0.0,Y,773.0,0.033333333,N,60.0,,,36.0,https://doi.org/10.2320/jinstmet1952.62.4_301
Cu-1.5Ni-0.5Si,Cu-Ni-Si alloys,98.393,0.0,0.0,0.0,0.0,0,0.0,0.0,0.0,0.0,0,0,0.0,0,0,0,0,1.39,0.0,0,0,0.22,0.0,0.0,0.0,0.0,0.0,1223.0,1.0,0.0,Y,773.0,0.083333333,N,64.0,,,36.0,https://doi.org/10.2320/jinstmet1952.62.4_301
Cu-1.5Ni-0.5Si,Cu-Ni-Si alloys,98.393,0.0,0.0,0.0,0.0,0,0.0,0.0,0.0,0.0,0,0,0.0,0,0,0,0,1.39,0.0,0,0,0.22,0.0,0.0,0.0,0.0,0.0,1223.0,1.0,0.0,Y,773.0,0.166666667,N,64.0,,,36.0,https://doi.org/10.2320/jinstmet1952.62.4_301
Cu-1.5Ni-0.5Si,Cu-Ni-Si alloys,98.393,0.0,0.0,0.0,0.0,0,0.0,0.0,0.0,0.0,0,0,0.0,0,0,0,0,1.39,0.0,0,0,0.22,0.0,0.0,0.0,0.0,0.0,1223.0,1.0,0.0,Y,773.0,0.333333333,N,60.0,,,36.0,https://doi.org/10.2320/jinstmet1952.62.4_301
Cu-1.5Ni-0.5Si,Cu-Ni-Si alloys,98.393,0.0,0.0,0.0,0.0,0,0.0,0.0,0.0,0.0,0,0,0.0,0,0,0,0,1.39,0.0,0,0,0.22,0.0,0.0,0.0,0.0,0.0,1223.0,1.0,0.0,Y,773.0,1.0,N,70.0,,,38.0,https://doi.org/10.2320/jinstmet1952.62.4_301
Cu-1.5Ni-0.5Si,Cu-Ni-Si alloys,98.393,0.0,0.0,0.0,0.0,0,0.0,0.0,0.0,0.0,0,0,0.0,0,0,0,0,1.39,0.0,0,0,0.22,0.0,0.0,0.0,0.0,0.0,1223.0,1.0,0.0,Y,773.0,2.0,N,61.0,,,37.0,https://doi.org/10.2320/jinstmet1952.62.4_301
Cu-1.5Ni-0.5Si,Cu-Ni-Si alloys,98.393,0.0,0.0,0.0,0.0,0,0.0,0.0,0.0,0.0,0,0,0.0,0,0,0,0,1.39,0.0,0,0,0.22,0.0,0.0,0.0,0.0,0.0,1223.0,1.0,0.0,Y,773.0,4.0,N,63.0,,,36.0,https://doi.org/10.2320/jinstmet1952.62.4_301
Cu-1.5Ni-0.5Si,Cu-Ni-Si alloys,98.393,0.0,0.0,0.0,0.0,0,0.0,0.0,0.0,0.0,0,0,0.0,0,0,0,0,1.39,0.0,0,0,0.22,0.0,0.0,0.0,0.0,0.0,1223.0,1.0,0.0,Y,773.0,8.0,N,62.0,,,36.0,https://doi.org/10.2320/jinstmet1952.62.4_301
Cu-1.5Ni-0.5Si,Cu-Ni-Si alloys,98.393,0.0,0.0,0.0,0.0,0,0.0,0.0,0.0,0.0,0,0,0.0,0,0,0,0,1.39,0.0,0,0,0.22,0.0,0.0,0.0,0.0,0.0,1223.0,1.0,0.0,Y,773.0,22.0,N,64.0,,,36.0,https://doi.org/10.2320/jinstmet1952.62.4_301
Cu-2.5Ni-0.8Si,Cu-Ni-Si alloys,93.886,0.0,0.0,0.0,0.0,0,0.0,0.0,0.0,0.0,0,0,0.0,0,0,0,0,2.3,0.0,0,0,3.81,0.0,0.0,0.0,0.0,0.0,1223.0,1.0,0.0,Y,773.0,0.033333333,N,70.0,,,26.0,https://doi.org/10.2320/jinstmet1952.62.4_301
Cu-2.5Ni-0.8Si,Cu-Ni-Si alloys,93.886,0.0,0.0,0.0,0.0,0,0.0,0.0,0.0,0.0,0,0,0.0,0,0,0,0,2.3,0.0,0,0,3.81,0.0,0.0,0.0,0.0,0.0,1223.0,1.0,0.0,Y,773.0,0.083333333,N,107.0,,,29.0,https://doi.org/10.2320/jinstmet1952.62.4_301
Cu-2.5Ni-0.8Si,Cu-Ni-Si alloys,93.886,0.0,0.0,0.0,0.0,0,0.0,0.0,0.0,0.0,0,0,0.0,0,0,0,0,2.3,0.0,0,0,3.81,0.0,0.0,0.0,0.0,0.0,1223.0,1.0,0.0,Y,773.0,0.166666667,N,138.0,,,33.0,https://doi.org/10.2320/jinstmet1952.62.4_301
Cu-2.5Ni-0.8Si,Cu-Ni-Si alloys,93.886,0.0,0.0,0.0,0.0,0,0.0,0.0,0.0,0.0,0,0,0.0,0,0,0,0,2.3,0.0,0,0,3.81,0.0,0.0,0.0,0.0,0.0,1223.0,1.0,0.0,Y,773.0,0.333333333,N,158.0,,,39.0,https://doi.org/10.2320/jinstmet1952.62.4_301
Cu-2.5Ni-0.8Si,Cu-Ni-Si alloys,93.886,0.0,0.0,0.0,0.0,0,0.0,0.0,0.0,0.0,0,0,0.0,0,0,0,0,2.3,0.0,0,0,3.81,0.0,0.0,0.0,0.0,0.0,1223.0,1.0,0.0,Y,773.0,1.0,N,165.0,,,44.0,https://doi.org/10.2320/jinstmet1952.62.4_301
Cu-2.5Ni-0.8Si,Cu-Ni-Si alloys,93.886,0.0,0.0,0.0,0.0,0,0.0,0.0,0.0,0.0,0,0,0.0,0,0,0,0,2.3,0.0,0,0,3.81,0.0,0.0,0.0,0.0,0.0,1223.0,1.0,0.0,Y,773.0,2.0,N,175.0,,,47.0,https://doi.org/10.2320/jinstmet1952.62.4_301
Cu-2.5Ni-0.8Si,Cu-Ni-Si alloys,93.886,0.0,0.0,0.0,0.0,0,0.0,0.0,0.0,0.0,0,0,0.0,0,0,0,0,2.3,0.0,0,0,3.81,0.0,0.0,0.0,0.0,0.0,1223.0,1.0,0.0,Y,773.0,4.0,N,172.0,,,47.0,https://doi.org/10.2320/jinstmet1952.62.4_301
Cu-2.5Ni-0.8Si,Cu-Ni-Si alloys,93.886,0.0,0.0,0.0,0.0,0,0.0,0.0,0.0,0.0,0,0,0.0,0,0,0,0,2.3,0.0,0,0,3.81,0.0,0.0,0.0,0.0,0.0,1223.0,1.0,0.0,Y,773.0,6.5,N,167.0,,,47.0,https://doi.org/10.2320/jinstmet1952.62.4_301
Cu-2.5Ni-0.8Si,Cu-Ni-Si alloys,93.886,0.0,0.0,0.0,0.0,0,0.0,0.0,0.0,0.0,0,0,0.0,0,0,0,0,2.3,0.0,0,0,3.81,0.0,0.0,0.0,0.0,0.0,1223.0,1.0,0.0,Y,773.0,21.0,N,161.0,,,48.0,https://doi.org/10.2320/jinstmet1952.62.4_301
Cu-4.0Ni-1.3Si,Cu-Ni-Si alloys,95.627,0.0,0.0,0.0,0.0,0,0.0,0.0,0.0,0.0,0,0,0.0,0,0,0,0,3.76,0.0,0,0,0.61,0.0,0.0,0.0,0.0,0.0,1223.0,1.0,0.0,Y,773.0,0.033333333,N,175.0,,,29.0,https://doi.org/10.2320/jinstmet1952.62.4_301
Cu-4.0Ni-1.3Si,Cu-Ni-Si alloys,95.627,0.0,0.0,0.0,0.0,0,0.0,0.0,0.0,0.0,0,0,0.0,0,0,0,0,3.76,0.0,0,0,0.61,0.0,0.0,0.0,0.0,0.0,1223.0,1.0,0.0,Y,773.0,0.083333333,N,185.0,,,31.0,https://doi.org/10.2320/jinstmet1952.62.4_301
Cu-4.0Ni-1.3Si,Cu-Ni-Si alloys,95.627,0.0,0.0,0.0,0.0,0,0.0,0.0,0.0,0.0,0,0,0.0,0,0,0,0,3.76,0.0,0,0,0.61,0.0,0.0,0.0,0.0,0.0,1223.0,1.0,0.0,Y,773.0,0.166666667,N,182.0,,,31.0,https://doi.org/10.2320/jinstmet1952.62.4_301
Cu-4.0Ni-1.3Si,Cu-Ni-Si alloys,95.627,0.0,0.0,0.0,0.0,0,0.0,0.0,0.0,0.0,0,0,0.0,0,0,0,0,3.76,0.0,0,0,0.61,0.0,0.0,0.0,0.0,0.0,1223.0,1.0,0.0,Y,773.0,0.333333333,N,189.0,,,32.0,https://doi.org/10.2320/jinstmet1952.62.4_301
Cu-4.0Ni-1.3Si,Cu-Ni-Si alloys,95.627,0.0,0.0,0.0,0.0,0,0.0,0.0,0.0,0.0,0,0,0.0,0,0,0,0,3.76,0.0,0,0,0.61,0.0,0.0,0.0,0.0,0.0,1223.0,1.0,0.0,Y,773.0,1.0,N,192.0,,,34.0,https://doi.org/10.2320/jinstmet1952.62.4_301
Cu-4.0Ni-1.3Si,Cu-Ni-Si alloys,95.627,0.0,0.0,0.0,0.0,0,0.0,0.0,0.0,0.0,0,0,0.0,0,0,0,0,3.76,0.0,0,0,0.61,0.0,0.0,0.0,0.0,0.0,1223.0,1.0,0.0,Y,773.0,2.0,N,205.0,,,39.0,https://doi.org/10.2320/jinstmet1952.62.4_301
Cu-4.0Ni-1.3Si,Cu-Ni-Si alloys,95.627,0.0,0.0,0.0,0.0,0,0.0,0.0,0.0,0.0,0,0,0.0,0,0,0,0,3.76,0.0,0,0,0.61,0.0,0.0,0.0,0.0,0.0,1223.0,1.0,0.0,Y,773.0,4.0,N,200.0,,,38.0,https://doi.org/10.2320/jinstmet1952.62.4_301
Cu-4.0Ni-1.3Si,Cu-Ni-Si alloys,95.627,0.0,0.0,0.0,0.0,0,0.0,0.0,0.0,0.0,0,0,0.0,0,0,0,0,3.76,0.0,0,0,0.61,0.0,0.0,0.0,0.0,0.0,1223.0,1.0,0.0,Y,773.0,8.0,N,200.0,,,37.0,https://doi.org/10.2320/jinstmet1952.62.4_301
Cu-4.0Ni-1.3Si,Cu-Ni-Si alloys,95.627,0.0,0.0,0.0,0.0,0,0.0,0.0,0.0,0.0,0,0,0.0,0,0,0,0,3.76,0.0,0,0,0.61,0.0,0.0,0.0,0.0,0.0,1223.0,1.0,0.0,Y,773.0,70.0,N,122.0,,,47.0,https://doi.org/10.2320/jinstmet1952.62.4_301
Cu-3.0Ni-0.7Si,Cu-Ni-Si alloys,96.3,0.0,0.0,0.0,0.0,0,0.0,0.0,0.0,0.0,0,0,0.0,0,0,0,0,3.0,0.0,0,0,0.7,0.0,0.0,0.0,0.0,0.0,1223.0,3.0,0.0,Y,723.0,0.5,N,230.0,,,34.0,https://doi.org/10.1016/j.matdes.2021.109929
Cu-2.3Ni-0.7Si-0.7Co,Cu-Ni-Si alloys,96.3,0.0,0.0,0.0,0.0,0,0.7,0.0,0.0,0.0,0,0,0.0,0,0,0,0,2.3,0.0,0,0,0.7,0.0,0.0,0.0,0.0,0.0,1223.0,3.0,0.0,Y,723.0,4.0,N,258.0,,,45.0,https://doi.org/10.1016/j.matdes.2021.109929
Cu-2.8Ni-0.7Si,Cu-Ni-Si alloys,96.5,0.0,0.0,0.0,0.0,0,0.0,0.0,0.0,0.0,0,0,0.0,0,0,0,0,2.8,0.0,0,0,0.7,0.0,0.0,0.0,0.0,0.0,1223.0,2.0,75.0,N,,,Y,74.0,,,22.0,https://doi.org/10.1007/s12540-013-4002-x
Cu-2.8Ni-0.7Si,Cu-Ni-Si alloys,96.5,0.0,0.0,0.0,0.0,0,0.0,0.0,0.0,0.0,0,0,0.0,0,0,0,0,2.8,0.0,0,0,0.7,0.0,0.0,0.0,0.0,0.0,1223.0,2.0,75.0,Y,673.0,1.0,Y,98.0,,,28.0,https://doi.org/10.1007/s12540-013-4002-x
Cu-2.8Ni-0.7Si,Cu-Ni-Si alloys,96.5,0.0,0.0,0.0,0.0,0,0.0,0.0,0.0,0.0,0,0,0.0,0,0,0,0,2.8,0.0,0,0,0.7,0.0,0.0,0.0,0.0,0.0,1223.0,2.0,75.0,Y,673.0,3.0,Y,106.0,,,28.0,https://doi.org/10.1007/s12540-013-4002-x
Cu-2.8Ni-0.7Si,Cu-Ni-Si alloys,96.5,0.0,0.0,0.0,0.0,0,0.0,0.0,0.0,0.0,0,0,0.0,0,0,0,0,2.8,0.0,0,0,0.7,0.0,0.0,0.0,0.0,0.0,1223.0,2.0,75.0,Y,673.0,5.0,Y,107.0,,,29.0,https://doi.org/10.1007/s12540-013-4002-x
Cu-2.8Ni-0.7Si,Cu-Ni-Si alloys,96.5,0.0,0.0,0.0,0.0,0,0.0,0.0,0.0,0.0,0,0,0.0,0,0,0,0,2.8,0.0,0,0,0.7,0.0,0.0,0.0,0.0,0.0,1223.0,2.0,75.0,Y,673.0,10.0,Y,120.0,,,32.0,https://doi.org/10.1007/s12540-013-4002-x
Cu-2.8Ni-0.7Si,Cu-Ni-Si alloys,96.5,0.0,0.0,0.0,0.0,0,0.0,0.0,0.0,0.0,0,0,0.0,0,0,0,0,2.8,0.0,0,0,0.7,0.0,0.0,0.0,0.0,0.0,1223.0,2.0,75.0,Y,673.0,20.0,Y,112.0,,,31.0,https://doi.org/10.1007/s12540-013-4002-x
Cu-2.8Ni-0.7Si,Cu-Ni-Si alloys,96.5,0.0,0.0,0.0,0.0,0,0.0,0.0,0.0,0.0,0,0,0.0,0,0,0,0,2.8,0.0,0,0,0.7,0.0,0.0,0.0,0.0,0.0,1223.0,2.0,75.0,Y,673.0,40.0,Y,131.0,,,35.0,https://doi.org/10.1007/s12540-013-4002-x
Cu-2.8Ni-0.7Si,Cu-Ni-Si alloys,96.5,0.0,0.0,0.0,0.0,0,0.0,0.0,0.0,0.0,0,0,0.0,0,0,0,0,2.8,0.0,0,0,0.7,0.0,0.0,0.0,0.0,0.0,1223.0,2.0,75.0,Y,723.0,1.0,Y,102.0,,,28.0,https://doi.org/10.1007/s12540-013-4002-x
Cu-2.8Ni-0.7Si,Cu-Ni-Si alloys,96.5,0.0,0.0,0.0,0.0,0,0.0,0.0,0.0,0.0,0,0,0.0,0,0,0,0,2.8,0.0,0,0,0.7,0.0,0.0,0.0,0.0,0.0,1223.0,2.0,75.0,Y,723.0,3.0,Y,129.0,,,28.0,https://doi.org/10.1007/s12540-013-4002-x
Cu-2.8Ni-0.7Si,Cu-Ni-Si alloys,96.5,0.0,0.0,0.0,0.0,0,0.0,0.0,0.0,0.0,0,0,0.0,0,0,0,0,2.8,0.0,0,0,0.7,0.0,0.0,0.0,0.0,0.0,1223.0,2.0,75.0,Y,723.0,5.0,Y,127.0,,,29.0,https://doi.org/10.1007/s12540-013-4002-x
Cu-2.8Ni-0.7Si,Cu-Ni-Si alloys,96.5,0.0,0.0,0.0,0.0,0,0.0,0.0,0.0,0.0,0,0,0.0,0,0,0,0,2.8,0.0,0,0,0.7,0.0,0.0,0.0,0.0,0.0,1223.0,2.0,75.0,Y,723.0,10.0,Y,139.0,,,34.0,https://doi.org/10.1007/s12540-013-4002-x
Cu-2.8Ni-0.7Si,Cu-Ni-Si alloys,96.5,0.0,0.0,0.0,0.0,0,0.0,0.0,0.0,0.0,0,0,0.0,0,0,0,0,2.8,0.0,0,0,0.7,0.0,0.0,0.0,0.0,0.0,1223.0,2.0,75.0,Y,723.0,20.0,Y,131.0,,,38.0,https://doi.org/10.1007/s12540-013-4002-x
Cu-2.8Ni-0.7Si,Cu-Ni-Si alloys,96.5,0.0,0.0,0.0,0.0,0,0.0,0.0,0.0,0.0,0,0,0.0,0,0,0,0,2.8,0.0,0,0,0.7,0.0,0.0,0.0,0.0,0.0,1223.0,2.0,75.0,Y,723.0,40.0,Y,140.0,,,39.0,https://doi.org/10.1007/s12540-013-4002-x
Cu-2.8Ni-0.7Si,Cu-Ni-Si alloys,96.5,0.0,0.0,0.0,0.0,0,0.0,0.0,0.0,0.0,0,0,0.0,0,0,0,0,2.8,0.0,0,0,0.7,0.0,0.0,0.0,0.0,0.0,1223.0,2.0,75.0,Y,773.0,1.0,Y,125.0,,,27.0,https://doi.org/10.1007/s12540-013-4002-x
Cu-2.8Ni-0.7Si,Cu-Ni-Si alloys,96.5,0.0,0.0,0.0,0.0,0,0.0,0.0,0.0,0.0,0,0,0.0,0,0,0,0,2.8,0.0,0,0,0.7,0.0,0.0,0.0,0.0,0.0,1223.0,2.0,75.0,Y,773.0,3.0,Y,175.0,,,35.0,https://doi.org/10.1007/s12540-013-4002-x
Cu-2.8Ni-0.7Si,Cu-Ni-Si alloys,96.5,0.0,0.0,0.0,0.0,0,0.0,0.0,0.0,0.0,0,0,0.0,0,0,0,0,2.8,0.0,0,0,0.7,0.0,0.0,0.0,0.0,0.0,1223.0,2.0,75.0,Y,773.0,5.0,Y,167.0,,,36.0,https://doi.org/10.1007/s12540-013-4002-x
Cu-2.8Ni-0.7Si,Cu-Ni-Si alloys,96.5,0.0,0.0,0.0,0.0,0,0.0,0.0,0.0,0.0,0,0,0.0,0,0,0,0,2.8,0.0,0,0,0.7,0.0,0.0,0.0,0.0,0.0,1223.0,2.0,75.0,Y,773.0,10.0,Y,192.0,,,40.0,https://doi.org/10.1007/s12540-013-4002-x
Cu-2.8Ni-0.7Si,Cu-Ni-Si alloys,96.5,0.0,0.0,0.0,0.0,0,0.0,0.0,0.0,0.0,0,0,0.0,0,0,0,0,2.8,0.0,0,0,0.7,0.0,0.0,0.0,0.0,0.0,1223.0,2.0,75.0,Y,773.0,20.0,Y,186.0,,,39.0,https://doi.org/10.1007/s12540-013-4002-x
Cu-2.8Ni-0.7Si,Cu-Ni-Si alloys,96.5,0.0,0.0,0.0,0.0,0,0.0,0.0,0.0,0.0,0,0,0.0,0,0,0,0,2.8,0.0,0,0,0.7,0.0,0.0,0.0,0.0,0.0,1223.0,2.0,75.0,Y,773.0,40.0,Y,200.0,,,41.0,https://doi.org/10.1007/s12540-013-4002-x
Cu-2.8Ni-0.7Si-0.086V,Cu-Ni-Si alloys,96.414,0.0,0.0,0.0,0.0,0,0.0,0.0,0.0,0.0,0,0,0.0,0,0,0,0,2.8,0.0,0,0,0.7,0.0,0.0,0.09,0.0,0.0,1223.0,2.0,75.0,N,,,Y,81.0,,,23.0,https://doi.org/10.1007/s12540-013-4002-x
Cu-2.8Ni-0.7Si-0.086V,Cu-Ni-Si alloys,96.414,0.0,0.0,0.0,0.0,0,0.0,0.0,0.0,0.0,0,0,0.0,0,0,0,0,2.8,0.0,0,0,0.7,0.0,0.0,0.09,0.0,0.0,1223.0,2.0,75.0,Y,673.0,1.0,Y,96.0,,,24.0,https://doi.org/10.1007/s12540-013-4002-x
Cu-2.8Ni-0.7Si-0.086V,Cu-Ni-Si alloys,96.414,0.0,0.0,0.0,0.0,0,0.0,0.0,0.0,0.0,0,0,0.0,0,0,0,0,2.8,0.0,0,0,0.7,0.0,0.0,0.09,0.0,0.0,1223.0,2.0,75.0,Y,673.0,3.0,Y,115.0,,,28.0,https://doi.org/10.1007/s12540-013-4002-x
Cu-2.8Ni-0.7Si-0.086V,Cu-Ni-Si alloys,96.414,0.0,0.0,0.0,0.0,0,0.0,0.0,0.0,0.0,0,0,0.0,0,0,0,0,2.8,0.0,0,0,0.7,0.0,0.0,0.09,0.0,0.0,1223.0,2.0,75.0,Y,673.0,5.0,Y,115.0,,,31.0,https://doi.org/10.1007/s12540-013-4002-x
Cu-2.8Ni-0.7Si-0.086V,Cu-Ni-Si alloys,96.414,0.0,0.0,0.0,0.0,0,0.0,0.0,0.0,0.0,0,0,0.0,0,0,0,0,2.8,0.0,0,0,0.7,0.0,0.0,0.09,0.0,0.0,1223.0,2.0,75.0,Y,673.0,10.0,Y,113.0,,,33.0,https://doi.org/10.1007/s12540-013-4002-x
Cu-2.8Ni-0.7Si-0.086V,Cu-Ni-Si alloys,96.414,0.0,0.0,0.0,0.0,0,0.0,0.0,0.0,0.0,0,0,0.0,0,0,0,0,2.8,0.0,0,0,0.7,0.0,0.0,0.09,0.0,0.0,1223.0,2.0,75.0,Y,673.0,20.0,Y,117.0,,,34.0,https://doi.org/10.1007/s12540-013-4002-x
Cu-2.8Ni-0.7Si-0.086V,Cu-Ni-Si alloys,96.414,0.0,0.0,0.0,0.0,0,0.0,0.0,0.0,0.0,0,0,0.0,0,0,0,0,2.8,0.0,0,0,0.7,0.0,0.0,0.09,0.0,0.0,1223.0,2.0,75.0,Y,673.0,40.0,Y,135.0,,,38.0,https://doi.org/10.1007/s12540-013-4002-x
Cu-2.8Ni-0.7Si-0.086V,Cu-Ni-Si alloys,96.414,0.0,0.0,0.0,0.0,0,0.0,0.0,0.0,0.0,0,0,0.0,0,0,0,0,2.8,0.0,0,0,0.7,0.0,0.0,0.09,0.0,0.0,1223.0,2.0,75.0,Y,723.0,1.0,Y,107.0,,,26.0,https://doi.org/10.1007/s12540-013-4002-x
Cu-2.8Ni-0.7Si-0.086V,Cu-Ni-Si alloys,96.414,0.0,0.0,0.0,0.0,0,0.0,0.0,0.0,0.0,0,0,0.0,0,0,0,0,2.8,0.0,0,0,0.7,0.0,0.0,0.09,0.0,0.0,1223.0,2.0,75.0,Y,723.0,3.0,Y,129.0,,,29.0,https://doi.org/10.1007/s12540-013-4002-x
Cu-2.8Ni-0.7Si-0.086V,Cu-Ni-Si alloys,96.414,0.0,0.0,0.0,0.0,0,0.0,0.0,0.0,0.0,0,0,0.0,0,0,0,0,2.8,0.0,0,0,0.7,0.0,0.0,0.09,0.0,0.0,1223.0,2.0,75.0,Y,723.0,5.0,Y,143.0,,,32.0,https://doi.org/10.1007/s12540-013-4002-x
Cu-2.8Ni-0.7Si-0.086V,Cu-Ni-Si alloys,96.414,0.0,0.0,0.0,0.0,0,0.0,0.0,0.0,0.0,0,0,0.0,0,0,0,0,2.8,0.0,0,0,0.7,0.0,0.0,0.09,0.0,0.0,1223.0,2.0,75.0,Y,723.0,10.0,Y,157.0,,,36.0,https://doi.org/10.1007/s12540-013-4002-x
Cu-2.8Ni-0.7Si-0.086V,Cu-Ni-Si alloys,96.414,0.0,0.0,0.0,0.0,0,0.0,0.0,0.0,0.0,0,0,0.0,0,0,0,0,2.8,0.0,0,0,0.7,0.0,0.0,0.09,0.0,0.0,1223.0,2.0,75.0,Y,723.0,20.0,Y,173.0,,,38.0,https://doi.org/10.1007/s12540-013-4002-x
Cu-2.8Ni-0.7Si-0.086V,Cu-Ni-Si alloys,96.414,0.0,0.0,0.0,0.0,0,0.0,0.0,0.0,0.0,0,0,0.0,0,0,0,0,2.8,0.0,0,0,0.7,0.0,0.0,0.09,0.0,0.0,1223.0,2.0,75.0,Y,723.0,40.0,Y,172.0,,,39.0,https://doi.org/10.1007/s12540-013-4002-x
Cu-2.8Ni-0.7Si-0.086V,Cu-Ni-Si alloys,96.414,0.0,0.0,0.0,0.0,0,0.0,0.0,0.0,0.0,0,0,0.0,0,0,0,0,2.8,0.0,0,0,0.7,0.0,0.0,0.09,0.0,0.0,1223.0,2.0,75.0,Y,773.0,1.0,Y,115.0,,,32.0,https://doi.org/10.1007/s12540-013-4002-x
