Repository: nguyendangnamphong/data

Thông tin, báo cáo về sinh đôi tại Hoa Kỳ năm 1989-1991.      
Dữ liệu thô được lấy từ đây:        
http://www.nber.org/data/linked-birth-infant-death-data-vital-statistics-data.html      

Cụ thể là các tệp này:      
http://www.nber.org/lbid/1989/linkco1989us_den.csv.zip     
http://www.nber.org/lbid/1990/linkco1990us_den.csv.zip     
http://www.nber.org/lbid/1991/linkco1991us_den.csv.zip     

Hướng dẫn về tập dữ liệu có tại đây:       
http://www.nber.org/lbid/docs/LinkCO89Guide.pdf       

Ý tưởng về tập dữ liệu dựa trên bài báo:       
Almond, Douglas, Kenneth Y. Chay và David S. Lee. "Chi phí cho trẻ sinh nhẹ cân."       

Tạp chí Kinh tế Quý 120.3 (2005): 1031-1083.

File: cleaned_data.csv (part 10 of 10)
Alloy_Name,Alloy_Type,Cu,Al,Ag,B,Be,Ca,Co,Ce,Cr,Fe,Hf,La,Mg,Mn,Mo,Nb,Nd,Ni,P,Pb,Pr,Si,Sn,Ti,V,Zn,Zr,Solid_Solution_Temp_K,Solid_Solution_Time_h,Cold_Rolling_Reduction,Secondary_Treatment_YN,Aging_Temp_K,Aging_Time_h,Secondary_Mech_YN,Hardness_HV,Yield_Strength_MPa,Ultimate_Tensile_Strength_MPa,Electrical_Conductivity_IACS,DOI
Cu-2.8Ni-0.7Si-0.086V,Cu-Ni-Si alloys,96.414,0.0,0.0,0.0,0.0,0,0.0,0.0,0.0,0.0,0,0,0.0,0,0,0,0,2.8,0.0,0,0,0.7,0.0,0.0,0.09,0.0,0.0,1223.0,2.0,75.0,Y,773.0,3.0,Y,164.0,,,35.0,https://doi.org/10.1007/s12540-013-4002-x
Cu-2.8Ni-0.7Si-0.086V,Cu-Ni-Si alloys,96.414,0.0,0.0,0.0,0.0,0,0.0,0.0,0.0,0.0,0,0,0.0,0,0,0,0,2.8,0.0,0,0,0.7,0.0,0.0,0.09,0.0,0.0,1223.0,2.0,75.0,Y,773.0,5.0,Y,175.0,,,36.0,https://doi.org/10.1007/s12540-013-4002-x
Cu-2.8Ni-0.7Si-0.086V,Cu-Ni-Si alloys,96.414,0.0,0.0,0.0,0.0,0,0.0,0.0,0.0,0.0,0,0,0.0,0,0,0,0,2.8,0.0,0,0,0.7,0.0,0.0,0.09,0.0,0.0,1223.0,2.0,75.0,Y,773.0,10.0,Y,200.0,,,41.0,https://doi.org/10.1007/s12540-013-4002-x
Cu-2.8Ni-0.7Si-0.086V,Cu-Ni-Si alloys,96.414,0.0,0.0,0.0,0.0,0,0.0,0.0,0.0,0.0,0,0,0.0,0,0,0,0,2.8,0.0,0,0,0.7,0.0,0.0,0.09,0.0,0.0,1223.0,2.0,75.0,Y,773.0,20.0,Y,189.0,,,56.0,https://doi.org/10.1007/s12540-013-4002-x
Cu-2.8Ni-0.7Si-0.086V,Cu-Ni-Si alloys,96.414,0.0,0.0,0.0,0.0,0,0.0,0.0,0.0,0.0,0,0,0.0,0,0,0,0,2.8,0.0,0,0,0.7,0.0,0.0,0.09,0.0,0.0,1223.0,2.0,75.0,Y,773.0,40.0,Y,205.0,,,54.0,https://doi.org/10.1007/s12540-013-4002-x
Cu-2.8Ni-0.7Si-0.17V,Cu-Ni-Si alloys,96.33,0.0,0.0,0.0,0.0,0,0.0,0.0,0.0,0.0,0,0,0.0,0,0,0,0,2.8,0.0,0,0,0.7,0.0,0.0,0.17,0.0,0.0,1223.0,2.0,75.0,N,,,Y,84.0,,,24.0,https://doi.org/10.1007/s12540-013-4002-x
Cu-2.8Ni-0.7Si-0.17V,Cu-Ni-Si alloys,96.33,0.0,0.0,0.0,0.0,0,0.0,0.0,0.0,0.0,0,0,0.0,0,0,0,0,2.8,0.0,0,0,0.7,0.0,0.0,0.17,0.0,0.0,1223.0,2.0,75.0,Y,673.0,1.0,Y,98.0,,,25.0,https://doi.org/10.1007/s12540-013-4002-x
Cu-2.8Ni-0.7Si-0.17V,Cu-Ni-Si alloys,96.33,0.0,0.0,0.0,0.0,0,0.0,0.0,0.0,0.0,0,0,0.0,0,0,0,0,2.8,0.0,0,0,0.7,0.0,0.0,0.17,0.0,0.0,1223.0,2.0,75.0,Y,673.0,3.0,Y,108.0,,,26.0,https://doi.org/10.1007/s12540-013-4002-x
Cu-2.8Ni-0.7Si-0.17V,Cu-Ni-Si alloys,96.33,0.0,0.0,0.0,0.0,0,0.0,0.0,0.0,0.0,0,0,0.0,0,0,0,0,2.8,0.0,0,0,0.7,0.0,0.0,0.17,0.0,0.0,1223.0,2.0,75.0,Y,673.0,5.0,Y,102.0,,,27.0,https://doi.org/10.1007/s12540-013-4002-x
Cu-2.8Ni-0.7Si-0.17V,Cu-Ni-Si alloys,96.33,0.0,0.0,0.0,0.0,0,0.0,0.0,0.0,0.0,0,0,0.0,0,0,0,0,2.8,0.0,0,0,0.7,0.0,0.0,0.17,0.0,0.0,1223.0,2.0,75.0,Y,673.0,10.0,Y,111.0,,,29.0,https://doi.org/10.1007/s12540-013-4002-x
Cu-2.8Ni-0.7Si-0.17V,Cu-Ni-Si alloys,96.33,0.0,0.0,0.0,0.0,0,0.0,0.0,0.0,0.0,0,0,0.0,0,0,0,0,2.8,0.0,0,0,0.7,0.0,0.0,0.17,0.0,0.0,1223.0,2.0,75.0,Y,673.0,20.0,Y,94.0,,,28.0,https://doi.org/10.1007/s12540-013-4002-x
Cu-2.8Ni-0.7Si-0.17V,Cu-Ni-Si alloys,96.33,0.0,0.0,0.0,0.0,0,0.0,0.0,0.0,0.0,0,0,0.0,0,0,0,0,2.8,0.0,0,0,0.7,0.0,0.0,0.17,0.0,0.0,1223.0,2.0,75.0,Y,673.0,40.0,Y,137.0,,,30.0,https://doi.org/10.1007/s12540-013-4002-x
Cu-2.8Ni-0.7Si-0.17V,Cu-Ni-Si alloys,96.33,0.0,0.0,0.0,0.0,0,0.0,0.0,0.0,0.0,0,0,0.0,0,0,0,0,2.8,0.0,0,0,0.7,0.0,0.0,0.17,0.0,0.0,1223.0,2.0,75.0,Y,723.0,1.0,Y,110.0,,,26.0,https://doi.org/10.1007/s12540-013-4002-x
Cu-2.8Ni-0.7Si-0.17V,Cu-Ni-Si alloys,96.33,0.0,0.0,0.0,0.0,0,0.0,0.0,0.0,0.0,0,0,0.0,0,0,0,0,2.8,0.0,0,0,0.7,0.0,0.0,0.17,0.0,0.0,1223.0,2.0,75.0,Y,723.0,3.0,Y,113.0,,,28.0,https://doi.org/10.1007/s12540-013-4002-x
Cu-2.8Ni-0.7Si-0.17V,Cu-Ni-Si alloys,96.33,0.0,0.0,0.0,0.0,0,0.0,0.0,0.0,0.0,0,0,0.0,0,0,0,0,2.8,0.0,0,0,0.7,0.0,0.0,0.17,0.0,0.0,1223.0,2.0,75.0,Y,723.0,5.0,Y,118.0,,,30.0,https://doi.org/10.1007/s12540-013-4002-x
Cu-2.8Ni-0.7Si-0.17V,Cu-Ni-Si alloys,96.33,0.0,0.0,0.0,0.0,0,0.0,0.0,0.0,0.0,0,0,0.0,0,0,0,0,2.8,0.0,0,0,0.7,0.0,0.0,0.17,0.0,0.0,1223.0,2.0,75.0,Y,723.0,10.0,Y,146.0,,,35.0,https://doi.org/10.1007/s12540-013-4002-x
Cu-2.8Ni-0.7Si-0.17V,Cu-Ni-Si alloys,96.33,0.0,0.0,0.0,0.0,0,0.0,0.0,0.0,0.0,0,0,0.0,0,0,0,0,2.8,0.0,0,0,0.7,0.0,0.0,0.17,0.0,0.0,1223.0,2.0,75.0,Y,723.0,20.0,Y,167.0,,,37.0,https://doi.org/10.1007/s12540-013-4002-x
Cu-2.8Ni-0.7Si-0.17V,Cu-Ni-Si alloys,96.33,0.0,0.0,0.0,0.0,0,0.0,0.0,0.0,0.0,0,0,0.0,0,0,0,0,2.8,0.0,0,0,0.7,0.0,0.0,0.17,0.0,0.0,1223.0,2.0,75.0,Y,723.0,40.0,Y,172.0,,,39.0,https://doi.org/10.1007/s12540-013-4002-x
Cu-2.8Ni-0.7Si-0.17V,Cu-Ni-Si alloys,96.33,0.0,0.0,0.0,0.0,0,0.0,0.0,0.0,0.0,0,0,0.0,0,0,0,0,2.8,0.0,0,0,0.7,0.0,0.0,0.17,0.0,0.0,1223.0,2.0,75.0,Y,773.0,1.0,Y,104.0,,,30.0,https://doi.org/10.1007/s12540-013-4002-x
Cu-2.8Ni-0.7Si-0.17V,Cu-Ni-Si alloys,96.33,0.0,0.0,0.0,0.0,0,0.0,0.0,0.0,0.0,0,0,0.0,0,0,0,0,2.8,0.0,0,0,0.7,0.0,0.0,0.17,0.0,0.0,1223.0,2.0,75.0,Y,773.0,3.0,Y,152.0,,,35.0,https://doi.org/10.1007/s12540-013-4002-x
Cu-2.8Ni-0.7Si-0.17V,Cu-Ni-Si alloys,96.33,0.0,0.0,0.0,0.0,0,0.0,0.0,0.0,0.0,0,0,0.0,0,0,0,0,2.8,0.0,0,0,0.7,0.0,0.0,0.17,0.0,0.0,1223.0,2.0,75.0,Y,773.0,5.0,Y,171.0,,,38.0,https://doi.org/10.1007/s12540-013-4002-x
Cu-2.8Ni-0.7Si-0.17V,Cu-Ni-Si alloys,96.33,0.0,0.0,0.0,0.0,0,0.0,0.0,0.0,0.0,0,0,0.0,0,0,0,0,2.8,0.0,0,0,0.7,0.0,0.0,0.17,0.0,0.0,1223.0,2.0,75.0,Y,773.0,10.0,Y,169.0,,,45.0,https://doi.org/10.1007/s12540-013-4002-x
Cu-2.8Ni-0.7Si-0.17V,Cu-Ni-Si alloys,96.33,0.0,0.0,0.0,0.0,0,0.0,0.0,0.0,0.0,0,0,0.0,0,0,0,0,2.8,0.0,0,0,0.7,0.0,0.0,0.17,0.0,0.0,1223.0,2.0,75.0,Y,773.0,20.0,Y,183.0,,,44.0,https://doi.org/10.1007/s12540-013-4002-x
Cu-2.8Ni-0.7Si-0.17V,Cu-Ni-Si alloys,96.33,0.0,0.0,0.0,0.0,0,0.0,0.0,0.0,0.0,0,0,0.0,0,0,0,0,2.8,0.0,0,0,0.7,0.0,0.0,0.17,0.0,0.0,1223.0,2.0,75.0,Y,773.0,40.0,Y,195.0,,,49.0,https://doi.org/10.1007/s12540-013-4002-x
Cu-3.2Ni-0.7Si-0.3Zn,Cu-Ni-Si alloys,95.8,0.0,0.0,0.0,0.0,0,0.0,0.0,0.0,0.0,0,0,0.0,0,0,0,0,3.2,0.0,0,0,0.7,0.0,0.0,0.0,0.3,0.0,1173.0,2.0,75.0,Y,723.0,0.5,N,248.0,,,31.0,https://doi.org/10.1016/S0167-577X(02)01212-0
Cu-3.2Ni-0.7Si-0.3Zn,Cu-Ni-Si alloys,95.8,0.0,0.0,0.0,0.0,0,0.0,0.0,0.0,0.0,0,0,0.0,0,0,0,0,3.2,0.0,0,0,0.7,0.0,0.0,0.0,0.3,0.0,1173.0,2.0,75.0,Y,723.0,1.0,N,242.0,,,35.0,https://doi.org/10.1016/S0167-577X(02)01212-0
Cu-3.2Ni-0.7Si-0.3Zn,Cu-Ni-Si alloys,95.8,0.0,0.0,0.0,0.0,0,0.0,0.0,0.0,0.0,0,0,0.0,0,0,0,0,3.2,0.0,0,0,0.7,0.0,0.0,0.0,0.3,0.0,1173.0,2.0,75.0,Y,723.0,2.0,N,208.0,,,42.0,https://doi.org/10.1016/S0167-577X(02)01212-0
Cu-3.2Ni-0.7Si-0.3Zn,Cu-Ni-Si alloys,95.8,0.0,0.0,0.0,0.0,0,0.0,0.0,0.0,0.0,0,0,0.0,0,0,0,0,3.2,0.0,0,0,0.7,0.0,0.0,0.0,0.3,0.0,1173.0,2.0,75.0,Y,723.0,4.0,N,189.0,,,47.0,https://doi.org/10.1016/S0167-577X(02)01212-0
Cu-3.2Ni-0.7Si-0.3Zn,Cu-Ni-Si alloys,95.8,0.0,0.0,0.0,0.0,0,0.0,0.0,0.0,0.0,0,0,0.0,0,0,0,0,3.2,0.0,0,0,0.7,0.0,0.0,0.0,0.3,0.0,1173.0,2.0,75.0,Y,723.0,8.0,N,162.0,,,52.0,https://doi.org/10.1016/S0167-577X(02)01212-0
Cu-3.2Ni-0.7Si-0.3Zn,Cu-Ni-Si alloys,95.8,0.0,0.0,0.0,0.0,0,0.0,0.0,0.0,0.0,0,0,0.0,0,0,0,0,3.2,0.0,0,0,0.7,0.0,0.0,0.0,0.3,0.0,1173.0,2.0,75.0,Y,723.0,16.0,N,142.0,,,56.0,https://doi.org/10.1016/S0167-577X(02)01212-0
Cu-3.2Ni-0.7Si-0.3Zn,Cu-Ni-Si alloys,95.8,0.0,0.0,0.0,0.0,0,0.0,0.0,0.0,0.0,0,0,0.0,0,0,0,0,3.2,0.0,0,0,0.7,0.0,0.0,0.0,0.3,0.0,1173.0,2.0,75.0,Y,723.0,32.0,N,130.0,,,57.0,https://doi.org/10.1016/S0167-577X(02)01212-0
Cu-3.2Ni-0.7Si-0.3Zn,Cu-Ni-Si alloys,95.8,0.0,0.0,0.0,0.0,0,0.0,0.0,0.0,0.0,0,0,0.0,0,0,0,0,3.2,0.0,0,0,0.7,0.0,0.0,0.0,0.3,0.0,1173.0,2.0,75.0,Y,723.0,64.0,N,121.0,,,58.0,https://doi.org/10.1016/S0167-577X(02)01212-0
Cu-3.2Ni-0.7Si-0.3Zn,Cu-Ni-Si alloys,95.8,0.0,0.0,0.0,0.0,0,0.0,0.0,0.0,0.0,0,0,0.0,0,0,0,0,3.2,0.0,0,0,0.7,0.0,0.0,0.0,0.3,0.0,1173.0,2.0,75.0,Y,723.0,128.0,N,121.0,,,61.0,https://doi.org/10.1016/S0167-577X(02)01212-0
Cu-3.2Ni-0.7Si-0.3Zn,Cu-Ni-Si alloys,95.8,0.0,0.0,0.0,0.0,0,0.0,0.0,0.0,0.0,0,0,0.0,0,0,0,0,3.2,0.0,0,0,0.7,0.0,0.0,0.0,0.3,0.0,1173.0,2.0,75.0,Y,723.0,256.0,N,117.0,,,61.0,https://doi.org/10.1016/S0167-577X(02)01212-0
Cu-3.2Ni-0.7Si-0.3Zn,Cu-Ni-Si alloys,95.8,0.0,0.0,0.0,0.0,0,0.0,0.0,0.0,0.0,0,0,0.0,0,0,0,0,3.2,0.0,0,0,0.7,0.0,0.0,0.0,0.3,0.0,1173.0,2.0,0.0,Y,723.0,0.5,N,168.0,,,24.0,https://doi.org/10.1016/S0167-577X(02)01212-0
Cu-3.2Ni-0.7Si-0.3Zn,Cu-Ni-Si alloys,95.8,0.0,0.0,0.0,0.0,0,0.0,0.0,0.0,0.0,0,0,0.0,0,0,0,0,3.2,0.0,0,0,0.7,0.0,0.0,0.0,0.3,0.0,1173.0,2.0,0.0,Y,723.0,1.0,N,178.0,,,25.0,https://doi.org/10.1016/S0167-577X(02)01212-0
Cu-3.2Ni-0.7Si-0.3Zn,Cu-Ni-Si alloys,95.8,0.0,0.0,0.0,0.0,0,0.0,0.0,0.0,0.0,0,0,0.0,0,0,0,0,3.2,0.0,0,0,0.7,0.0,0.0,0.0,0.3,0.0,1173.0,2.0,0.0,Y,723.0,2.0,N,197.0,,,28.0,https://doi.org/10.1016/S0167-577X(02)01212-0
Cu-3.2Ni-0.7Si-0.3Zn,Cu-Ni-Si alloys,95.8,0.0,0.0,0.0,0.0,0,0.0,0.0,0.0,0.0,0,0,0.0,0,0,0,0,3.2,0.0,0,0,0.7,0.0,0.0,0.0,0.3,0.0,1173.0,2.0,0.0,Y,723.0,4.0,N,222.0,,,31.0,https://doi.org/10.1016/S0167-577X(02)01212-0
Cu-3.2Ni-0.7Si-0.3Zn,Cu-Ni-Si alloys,95.8,0.0,0.0,0.0,0.0,0,0.0,0.0,0.0,0.0,0,0,0.0,0,0,0,0,3.2,0.0,0,0,0.7,0.0,0.0,0.0,0.3,0.0,1173.0,2.0,0.0,Y,723.0,8.0,N,240.0,,,33.0,https://doi.org/10.1016/S0167-577X(02)01212-0
Cu-3.2Ni-0.7Si-0.3Zn,Cu-Ni-Si alloys,95.8,0.0,0.0,0.0,0.0,0,0.0,0.0,0.0,0.0,0,0,0.0,0,0,0,0,3.2,0.0,0,0,0.7,0.0,0.0,0.0,0.3,0.0,1173.0,2.0,0.0,Y,723.0,16.0,N,230.0,,,38.0,https://doi.org/10.1016/S0167-577X(02)01212-0
Cu-3.2Ni-0.7Si-0.3Zn,Cu-Ni-Si alloys,95.8,0.0,0.0,0.0,0.0,0,0.0,0.0,0.0,0.0,0,0,0.0,0,0,0,0,3.2,0.0,0,0,0.7,0.0,0.0,0.0,0.3,0.0,1173.0,2.0,0.0,Y,723.0,32.0,N,218.0,,,41.0,https://doi.org/10.1016/S0167-577X(02)01212-0
Cu-3.2Ni-0.7Si-0.3Zn,Cu-Ni-Si alloys,95.8,0.0,0.0,0.0,0.0,0,0.0,0.0,0.0,0.0,0,0,0.0,0,0,0,0,3.2,0.0,0,0,0.7,0.0,0.0,0.0,0.3,0.0,1173.0,2.0,0.0,Y,723.0,64.0,N,208.0,,,44.0,https://doi.org/10.1016/S0167-577X(02)01212-0
Cu-3.2Ni-0.7Si-0.3Zn,Cu-Ni-Si alloys,95.8,0.0,0.0,0.0,0.0,0,0.0,0.0,0.0,0.0,0,0,0.0,0,0,0,0,3.2,0.0,0,0,0.7,0.0,0.0,0.0,0.3,0.0,1173.0,2.0,0.0,Y,723.0,128.0,N,195.0,,,48.0,https://doi.org/10.1016/S0167-577X(02)01212-0
Cu-3.2Ni-0.7Si-0.3Zn,Cu-Ni-Si alloys,95.8,0.0,0.0,0.0,0.0,0,0.0,0.0,0.0,0.0,0,0,0.0,0,0,0,0,3.2,0.0,0,0,0.7,0.0,0.0,0.0,0.3,0.0,1173.0,2.0,0.0,Y,723.0,256.0,N,180.0,,,51.0,https://doi.org/10.1016/S0167-577X(02)01212-0
Cu-3.2Ni-0.7Si-0.3Zn,Cu-Ni-Si alloys,95.8,0.0,0.0,0.0,0.0,0,0.0,0.0,0.0,0.0,0,0,0.0,0,0,0,0,3.2,0.0,0,0,0.7,0.0,0.0,0.0,0.3,0.0,1173.0,2.0,0.0,Y,773.0,0.5,N,235.0,,,39.0,https://doi.org/10.1016/S0167-577X(02)01212-0
Cu-3.2Ni-0.7Si-0.3Zn,Cu-Ni-Si alloys,95.8,0.0,0.0,0.0,0.0,0,0.0,0.0,0.0,0.0,0,0,0.0,0,0,0,0,3.2,0.0,0,0,0.7,0.0,0.0,0.0,0.3,0.0,1173.0,2.0,0.0,Y,773.0,1.0,N,219.0,,,43.0,https://doi.org/10.1016/S0167-577X(02)01212-0
Cu-3.2Ni-0.7Si-0.3Zn,Cu-Ni-Si alloys,95.8,0.0,0.0,0.0,0.0,0,0.0,0.0,0.0,0.0,0,0,0.0,0,0,0,0,3.2,0.0,0,0,0.7,0.0,0.0,0.0,0.3,0.0,1173.0,2.0,0.0,Y,773.0,2.0,N,191.0,,,49.0,https://doi.org/10.1016/S0167-577X(02)01212-0
Cu-3.2Ni-0.7Si-0.3Zn,Cu-Ni-Si alloys,95.8,0.0,0.0,0.0,0.0,0,0.0,0.0,0.0,0.0,0,0,0.0,0,0,0,0,3.2,0.0,0,0,0.7,0.0,0.0,0.0,0.3,0.0,1173.0,2.0,0.0,Y,773.0,4.0,N,155.0,,,51.0,https://doi.org/10.1016/S0167-577X(02)01212-0
Cu-3.2Ni-0.7Si-0.3Zn,Cu-Ni-Si alloys,95.8,0.0,0.0,0.0,0.0,0,0.0,0.0,0.0,0.0,0,0,0.0,0,0,0,0,3.2,0.0,0,0,0.7,0.0,0.0,0.0,0.3,0.0,1173.0,2.0,0.0,Y,773.0,8.0,N,142.0,,,53.0,https://doi.org/10.1016/S0167-577X(02)01212-0
Cu-3.2Ni-0.7Si-0.3Zn,Cu-Ni-Si alloys,95.8,0.0,0.0,0.0,0.0,0,0.0,0.0,0.0,0.0,0,0,0.0,0,0,0,0,3.2,0.0,0,0,0.7,0.0,0.0,0.0,0.3,0.0,1173.0,2.0,0.0,Y,773.0,16.0,N,120.0,,,54.0,https://doi.org/10.1016/S0167-577X(02)01212-0
Cu-3.2Ni-0.7Si-0.3Zn,Cu-Ni-Si alloys,95.8,0.0,0.0,0.0,0.0,0,0.0,0.0,0.0,0.0,0,0,0.0,0,0,0,0,3.2,0.0,0,0,0.7,0.0,0.0,0.0,0.3,0.0,1173.0,2.0,70.0,Y,673.0,0.5,Y,204.0,,,51.0,https://doi.org/10.1016/S0167-577X(02)01212-0
Cu-3.2Ni-0.7Si-0.3Zn,Cu-Ni-Si alloys,95.8,0.0,0.0,0.0,0.0,0,0.0,0.0,0.0,0.0,0,0,0.0,0,0,0,0,3.2,0.0,0,0,0.7,0.0,0.0,0.0,0.3,0.0,1173.0,2.0,70.0,Y,673.0,1.0,Y,179.0,,,53.0,https://doi.org/10.1016/S0167-577X(02)01212-0
Cu-3.2Ni-0.7Si-0.3Zn,Cu-Ni-Si alloys,95.8,0.0,0.0,0.0,0.0,0,0.0,0.0,0.0,0.0,0,0,0.0,0,0,0,0,3.2,0.0,0,0,0.7,0.0,0.0,0.0,0.3,0.0,1173.0,2.0,70.0,Y,673.0,2.0,Y,159.0,,,56.0,https://doi.org/10.1016/S0167-577X(02)01212-0
Cu-3.2Ni-0.7Si-0.3Zn,Cu-Ni-Si alloys,95.8,0.0,0.0,0.0,0.0,0,0.0,0.0,0.0,0.0,0,0,0.0,0,0,0,0,3.2,0.0,0,0,0.7,0.0,0.0,0.0,0.3,0.0,1173.0,2.0,70.0,Y,673.0,4.0,Y,149.0,,,59.0,https://doi.org/10.1016/S0167-577X(02)01212-0
Cu-3.2Ni-0.7Si-0.3Zn,Cu-Ni-Si alloys,95.8,0.0,0.0,0.0,0.0,0,0.0,0.0,0.0,0.0,0,0,0.0,0,0,0,0,3.2,0.0,0,0,0.7,0.0,0.0,0.0,0.3,0.0,1173.0,2.0,70.0,Y,673.0,8.0,Y,134.0,,,61.0,https://doi.org/10.1016/S0167-577X(02)01212-0
Cu-3.2Ni-0.7Si-0.3Zn,Cu-Ni-Si alloys,95.8,0.0,0.0,0.0,0.0,0,0.0,0.0,0.0,0.0,0,0,0.0,0,0,0,0,3.2,0.0,0,0,0.7,0.0,0.0,0.0,0.3,0.0,1173.0,2.0,70.0,Y,673.0,16.0,Y,130.0,,,62.0,https://doi.org/10.1016/S0167-577X(02)01212-0
Cu-3.2Ti,Cu-Ti alloys,96.8,0.0,0.0,0.0,0.0,0,0.0,0.0,0.0,0.0,0,0,0.0,0,0,0,0,0.0,0.0,0,0,0.0,0.0,3.2,0.0,0.0,0.0,1223.0,0.25,60.0,Y,623.0,12.0,N,,,1049.0,11.0,https://doi.org/10.2320/matertrans.M2011173
Cu-3.2Ti,Cu-Ti alloys,96.8,0.0,0.0,0.0,0.0,0,0.0,0.0,0.0,0.0,0,0,0.0,0,0,0,0,0.0,0.0,0,0,0.0,0.0,3.2,0.0,0.0,0.0,1223.0,0.25,60.0,Y,623.0,24.0,N,,,1054.0,14.0,https://doi.org/10.2320/matertrans.M2011173
Cu-3.2Ti,Cu-Ti alloys,96.8,0.0,0.0,0.0,0.0,0,0.0,0.0,0.0,0.0,0,0,0.0,0,0,0,0,0.0,0.0,0,0,0.0,0.0,3.2,0.0,0.0,0.0,1223.0,0.25,60.0,Y,623.0,48.0,N,,,1030.0,18.0,https://doi.org/10.2320/matertrans.M2011173
Cu-3.2Ti,Cu-Ti alloys,96.8,0.0,0.0,0.0,0.0,0,0.0,0.0,0.0,0.0,0,0,0.0,0,0,0,0,0.0,0.0,0,0,0.0,0.0,3.2,0.0,0.0,0.0,1223.0,0.25,60.0,Y,623.0,72.0,N,,,1020.0,21.0,https://doi.org/10.2320/matertrans.M2011173
Cu-3.2Ti,Cu-Ti alloys,96.8,0.0,0.0,0.0,0.0,0,0.0,0.0,0.0,0.0,0,0,0.0,0,0,0,0,0.0,0.0,0,0,0.0,0.0,3.2,0.0,0.0,0.0,1223.0,0.25,60.0,Y,623.0,120.0,N,,,1007.0,29.0,https://doi.org/10.2320/matertrans.M2011173
Cu-3.2Ti,Cu-Ti alloys,96.8,0.0,0.0,0.0,0.0,0,0.0,0.0,0.0,0.0,0,0,0.0,0,0,0,0,0.0,0.0,0,0,0.0,0.0,3.2,0.0,0.0,0.0,1223.0,0.25,60.0,Y,623.0,168.0,N,,,997.0,32.0,https://doi.org/10.2320/matertrans.M2011173
Cu-3.2Ti,Cu-Ti alloys,96.8,0.0,0.0,0.0,0.0,0,0.0,0.0,0.0,0.0,0,0,0.0,0,0,0,0,0.0,0.0,0,0,0.0,0.0,3.2,0.0,0.0,0.0,1223.0,0.25,15.0,Y,653.0,1.0,N,,,769.0,6.0,https://doi.org/10.2320/matertrans.M2011173
Cu-3.2Ti,Cu-Ti alloys,96.8,0.0,0.0,0.0,0.0,0,0.0,0.0,0.0,0.0,0,0,0.0,0,0,0,0,0.0,0.0,0,0,0.0,0.0,3.2,0.0,0.0,0.0,1223.0,0.25,15.0,Y,653.0,3.0,N,,,773.0,7.0,https://doi.org/10.2320/matertrans.M2011173
Cu-3.2Ti,Cu-Ti alloys,96.8,0.0,0.0,0.0,0.0,0,0.0,0.0,0.0,0.0,0,0,0.0,0,0,0,0,0.0,0.0,0,0,0.0,0.0,3.2,0.0,0.0,0.0,1223.0,0.25,15.0,Y,653.0,6.0,N,,,783.0,7.0,https://doi.org/10.2320/matertrans.M2011173
Cu-3.2Ti,Cu-Ti alloys,96.8,0.0,0.0,0.0,0.0,0,0.0,0.0,0.0,0.0,0,0,0.0,0,0,0,0,0.0,0.0,0,0,0.0,0.0,3.2,0.0,0.0,0.0,1223.0,0.25,15.0,Y,653.0,12.0,N,,,828.0,8.0,https://doi.org/10.2320/matertrans.M2011173
Cu-3.2Ti,Cu-Ti alloys,96.8,0.0,0.0,0.0,0.0,0,0.0,0.0,0.0,0.0,0,0,0.0,0,0,0,0,0.0,0.0,0,0,0.0,0.0,3.2,0.0,0.0,0.0,1223.0,0.25,15.0,Y,653.0,24.0,N,,,837.0,10.0,https://doi.org/10.2320/matertrans.M2011173
Cu-3.2Ti,Cu-Ti alloys,96.8,0.0,0.0,0.0,0.0,0,0.0,0.0,0.0,0.0,0,0,0.0,0,0,0,0,0.0,0.0,0,0,0.0,0.0,3.2,0.0,0.0,0.0,1223.0,0.25,15.0,Y,653.0,48.0,N,,,880.0,12.0,https://doi.org/10.2320/matertrans.M2011173
Cu-3.2Ti,Cu-Ti alloys,96.8,0.0,0.0,0.0,0.0,0,0.0,0.0,0.0,0.0,0,0,0.0,0,0,0,0,0.0,0.0,0,0,0.0,0.0,3.2,0.0,0.0,0.0,1223.0,0.25,15.0,Y,653.0,72.0,N,,,879.0,14.0,https://doi.org/10.2320/matertrans.M2011173
Cu-3.2Ti,Cu-Ti alloys,96.8,0.0,0.0,0.0,0.0,0,0.0,0.0,0.0,0.0,0,0,0.0,0,0,0,0,0.0,0.0,0,0,0.0,0.0,3.2,0.0,0.0,0.0,1223.0,0.25,15.0,Y,653.0,144.0,N,,,869.0,19.0,https://doi.org/10.2320/matertrans.M2011173
Cu-3.2Ti,Cu-Ti alloys,96.8,0.0,0.0,0.0,0.0,0,0.0,0.0,0.0,0.0,0,0,0.0,0,0,0,0,0.0,0.0,0,0,0.0,0.0,3.2,0.0,0.0,0.0,1223.0,0.25,30.0,Y,653.0,3.0,N,,,871.0,7.0,https://doi.org/10.2320/matertrans.M2011173
Cu-3.2Ti,Cu-Ti alloys,96.8,0.0,0.0,0.0,0.0,0,0.0,0.0,0.0,0.0,0,0,0.0,0,0,0,0,0.0,0.0,0,0,0.0,0.0,3.2,0.0,0.0,0.0,1223.0,0.25,30.0,Y,653.0,6.0,N,,,901.0,8.0,https://doi.org/10.2320/matertrans.M2011173
Cu-3.2Ti,Cu-Ti alloys,96.8,0.0,0.0,0.0,0.0,0,0.0,0.0,0.0,0.0,0,0,0.0,0,0,0,0,0.0,0.0,0,0,0.0,0.0,3.2,0.0,0.0,0.0,1223.0,0.25,30.0,Y,653.0,12.0,N,,,919.0,9.0,https://doi.org/10.2320/matertrans.M2011173
Cu-3.2Ti,Cu-Ti alloys,96.8,0.0,0.0,0.0,0.0,0,0.0,0.0,0.0,0.0,0,0,0.0,0,0,0,0,0.0,0.0,0,0,0.0,0.0,3.2,0.0,0.0,0.0,1223.0,0.25,30.0,Y,653.0,24.0,N,,,925.0,12.0,https://doi.org/10.2320/matertrans.M2011173
Cu-3.2Ti,Cu-Ti alloys,96.8,0.0,0.0,0.0,0.0,0,0.0,0.0,0.0,0.0,0,0,0.0,0,0,0,0,0.0,0.0,0,0,0.0,0.0,3.2,0.0,0.0,0.0,1223.0,0.25,30.0,Y,653.0,48.0,N,,,932.0,15.0,https://doi.org/10.2320/matertrans.M2011173
Cu-3.2Ti,Cu-Ti alloys,96.8,0.0,0.0,0.0,0.0,0,0.0,0.0,0.0,0.0,0,0,0.0,0,0,0,0,0.0,0.0,0,0,0.0,0.0,3.2,0.0,0.0,0.0,1223.0,0.25,30.0,Y,653.0,72.0,N,,,923.0,19.0,https://doi.org/10.2320/matertrans.M2011173
Cu-3.2Ti,Cu-Ti alloys,96.8,0.0,0.0,0.0,0.0,0,0.0,0.0,0.0,0.0,0,0,0.0,0,0,0,0,0.0,0.0,0,0,0.0,0.0,3.2,0.0,0.0,0.0,1223.0,0.25,30.0,Y,653.0,144.0,N,,,878.0,24.0,https://doi.org/10.2320/matertrans.M2011173
Cu-3.2Ti,Cu-Ti alloys,96.8,0.0,0.0,0.0,0.0,0,0.0,0.0,0.0,0.0,0,0,0.0,0,0,0,0,0.0,0.0,0,0,0.0,0.0,3.2,0.0,0.0,0.0,1223.0,0.25,60.0,Y,653.0,3.0,N,,,974.0,9.0,https://doi.org/10.2320/matertrans.M2011173
Cu-3.2Ti,Cu-Ti alloys,96.8,0.0,0.0,0.0,0.0,0,0.0,0.0,0.0,0.0,0,0,0.0,0,0,0,0,0.0,0.0,0,0,0.0,0.0,3.2,0.0,0.0,0.0,1223.0,0.25,60.0,Y,653.0,6.0,N,,,982.0,12.0,https://doi.org/10.2320/matertrans.M2011173
Cu-3.2Ti,Cu-Ti alloys,96.8,0.0,0.0,0.0,0.0,0,0.0,0.0,0.0,0.0,0,0,0.0,0,0,0,0,0.0,0.0,0,0,0.0,0.0,3.2,0.0,0.0,0.0,1223.0,0.25,60.0,Y,653.0,12.0,N,,,958.0,15.0,https://doi.org/10.2320/matertrans.M2011173
Cu-3.2Ti,Cu-Ti alloys,96.8,0.0,0.0,0.0,0.0,0,0.0,0.0,0.0,0.0,0,0,0.0,0,0,0,0,0.0,0.0,0,0,0.0,0.0,3.2,0.0,0.0,0.0,1223.0,0.25,60.0,Y,653.0,24.0,N,,,939.0,21.0,https://doi.org/10.2320/matertrans.M2011173
Cu-3.2Ti,Cu-Ti alloys,96.8,0.0,0.0,0.0,0.0,0,0.0,0.0,0.0,0.0,0,0,0.0,0,0,0,0,0.0,0.0,0,0,0.0,0.0,3.2,0.0,0.0,0.0,1223.0,0.25,60.0,Y,653.0,48.0,N,,,889.0,29.0,https://doi.org/10.2320/matertrans.M2011173
Cu-3.2Ti,Cu-Ti alloys,96.8,0.0,0.0,0.0,0.0,0,0.0,0.0,0.0,0.0,0,0,0.0,0,0,0,0,0.0,0.0,0,0,0.0,0.0,3.2,0.0,0.0,0.0,1223.0,0.25,60.0,Y,653.0,72.0,N,,,872.0,33.0,https://doi.org/10.2320/matertrans.M2011173
Cu-3.2Ti,Cu-Ti alloys,96.8,0.0,0.0,0.0,0.0,0,0.0,0.0,0.0,0.0,0,0,0.0,0,0,0,0,0.0,0.0,0,0,0.0,0.0,3.2,0.0,0.0,0.0,1223.0,0.25,60.0,Y,653.0,144.0,N,,,813.0,41.0,https://doi.org/10.2320/matertrans.M2011173
Cu-2.7Ti-0.15Mg-0.1Ce-0.1Zr,Cu-Ti alloys,96.95,0.0,0.0,0.0,0.0,0,0.0,0.1,0.0,0.0,0,0,0.15,0,0,0,0,0.0,0.0,0,0,0.0,0.0,2.7,0.0,0.0,0.1,1123.0,2.0,0.0,N,,,N,110.0,,,8.0,https://doi.org/10.1016/j.msea.2015.10.062
Cu-2.7Ti-0.15Mg-0.1Ce-0.1Zr,Cu-Ti alloys,96.95,0.0,0.0,0.0,0.0,0,0.0,0.1,0.0,0.0,0,0,0.15,0,0,0,0,0.0,0.0,0,0,0.0,0.0,2.7,0.0,0.0,0.1,1123.0,2.0,0.0,Y,673.0,2.0,N,209.0,,,11.0,https://doi.org/10.1016/j.msea.2015.10.062
Cu-2.7Ti-0.15Mg-0.1Ce-0.1Zr,Cu-Ti alloys,96.95,0.0,0.0,0.0,0.0,0,0.0,0.1,0.0,0.0,0,0,0.15,0,0,0,0,0.0,0.0,0,0,0.0,0.0,2.7,0.0,0.0,0.1,1123.0,2.0,0.0,Y,673.0,4.0,N,216.0,,,12.0,https://doi.org/10.1016/j.msea.2015.10.062
Cu-2.7Ti-0.15Mg-0.1Ce-0.1Zr,Cu-Ti alloys,96.95,0.0,0.0,0.0,0.0,0,0.0,0.1,0.0,0.0,0,0,0.15,0,0,0,0,0.0,0.0,0,0,0.0,0.0,2.7,0.0,0.0,0.1,1123.0,2.0,0.0,Y,673.0,8.0,N,225.0,,,14.0,https://doi.org/10.1016/j.msea.2015.10.062
Cu-2.7Ti-0.15Mg-0.1Ce-0.1Zr,Cu-Ti alloys,96.95,0.0,0.0,0.0,0.0,0,0.0,0.1,0.0,0.0,0,0,0.15,0,0,0,0,0.0,0.0,0,0,0.0,0.0,2.7,0.0,0.0,0.1,1123.0,2.0,0.0,Y,673.0,16.0,N,232.0,,,15.0,https://doi.org/10.1016/j.msea.2015.10.062
Cu-2.7Ti-0.15Mg-0.1Ce-0.1Zr,Cu-Ti alloys,96.95,0.0,0.0,0.0,0.0,0,0.0,0.1,0.0,0.0,0,0,0.15,0,0,0,0,0.0,0.0,0,0,0.0,0.0,2.7,0.0,0.0,0.1,1123.0,2.0,0.0,Y,673.0,24.0,N,233.0,,,16.0,https://doi.org/10.1016/j.msea.2015.10.062
Cu-2.7Ti-0.15Mg-0.1Ce-0.1Zr,Cu-Ti alloys,96.95,0.0,0.0,0.0,0.0,0,0.0,0.1,0.0,0.0,0,0,0.15,0,0,0,0,0.0,0.0,0,0,0.0,0.0,2.7,0.0,0.0,0.1,1123.0,2.0,90.0,N,,,N,237.0,,,4.0,https://doi.org/10.1016/j.msea.2015.10.062
Cu-2.7Ti-0.15Mg-0.1Ce-0.1Zr,Cu-Ti alloys,96.95,0.0,0.0,0.0,0.0,0,0.0,0.1,0.0,0.0,0,0,0.15,0,0,0,0,0.0,0.0,0,0,0.0,0.0,2.7,0.0,0.0,0.1,1123.0,2.0,90.0,Y,673.0,2.0,N,322.0,,,13.0,https://doi.org/10.1016/j.msea.2015.10.062
Cu-2.7Ti-0.15Mg-0.1Ce-0.1Zr,Cu-Ti alloys,96.95,0.0,0.0,0.0,0.0,0,0.0,0.1,0.0,0.0,0,0,0.15,0,0,0,0,0.0,0.0,0,0,0.0,0.0,2.7,0.0,0.0,0.1,1123.0,2.0,90.0,Y,673.0,4.0,N,322.0,909.0,971.0,15.0,https://doi.org/10.1016/j.msea.2015.10.062
Cu-2.7Ti-0.15Mg-0.1Ce-0.1Zr,Cu-Ti alloys,96.95,0.0,0.0,0.0,0.0,0,0.0,0.1,0.0,0.0,0,0,0.15,0,0,0,0,0.0,0.0,0,0,0.0,0.0,2.7,0.0,0.0,0.1,1123.0,2.0,90.0,Y,673.0,8.0,N,308.0,,,18.0,https://doi.org/10.1016/j.msea.2015.10.062
Cu-2.7Ti-0.15Mg-0.1Ce-0.1Zr,Cu-Ti alloys,96.95,0.0,0.0,0.0,0.0,0,0.0,0.1,0.0,0.0,0,0,0.15,0,0,0,0,0.0,0.0,0,0,0.0,0.0,2.7,0.0,0.0,0.1,1123.0,2.0,90.0,Y,673.0,16.0,N,297.0,,,21.0,https://doi.org/10.1016/j.msea.2015.10.062
Cu-2.7Ti-0.15Mg-0.1Ce-0.1Zr,Cu-Ti alloys,96.95,0.0,0.0,0.0,0.0,0,0.0,0.1,0.0,0.0,0,0,0.15,0,0,0,0,0.0,0.0,0,0,0.0,0.0,2.7,0.0,0.0,0.1,1123.0,2.0,90.0,Y,673.0,24.0,N,291.0,,,24.0,https://doi.org/10.1016/j.msea.2015.10.062
Cu-2.7Ti-0.15Mg-0.1Ce-0.1Zr,Cu-Ti alloys,96.95,0.0,0.0,0.0,0.0,0,0.0,0.1,0.0,0.0,0,0,0.15,0,0,0,0,0.0,0.0,0,0,0.0,0.0,2.7,0.0,0.0,0.1,1123.0,2.0,90.0,Y,673.0,12.0,N,299.0,833.0,892.0,20.0,https://doi.org/10.1016/j.msea.2015.10.062
Cu-2.7Ti-0.15Mg-0.1Ce-0.1Zr,Cu-Ti alloys,96.95,0.0,0.0,0.0,0.0,0,0.0,0.1,0.0,0.0,0,0,0.15,0,0,0,0,0.0,0.0,0,0,0.0,0.0,2.7,0.0,0.0,0.1,1123.0,2.0,50.0,N,,,Y,316.0,,,15.0,https://doi.org/10.1016/j.msea.2015.10.062
Cu-2.7Ti-0.15Mg-0.1Ce-0.1Zr,Cu-Ti alloys,96.95,0.0,0.0,0.0,0.0,0,0.0,0.1,0.0,0.0,0,0,0.15,0,0,0,0,0.0,0.0,0,0,0.0,0.0,2.7,0.0,0.0,0.1,1123.0,2.0,50.0,Y,673.0,2.0,Y,336.0,,,19.0,https://doi.org/10.1016/j.msea.2015.10.062
Cu-2.7Ti-0.15Mg-0.1Ce-0.1Zr,Cu-Ti alloys,96.95,0.0,0.0,0.0,0.0,0,0.0,0.1,0.0,0.0,0,0,0.15,0,0,0,0,0.0,0.0,0,0,0.0,0.0,2.7,0.0,0.0,0.1,1123.0,2.0,50.0,Y,673.0,4.0,Y,335.0,,,20.0,https://doi.org/10.1016/j.msea.2015.10.062
Cu-2.7Ti-0.15Mg-0.1Ce-0.1Zr,Cu-Ti alloys,96.95,0.0,0.0,0.0,0.0,0,0.0,0.1,0.0,0.0,0,0,0.15,0,0,0,0,0.0,0.0,0,0,0.0,0.0,2.7,0.0,0.0,0.1,1123.0,2.0,50.0,Y,673.0,8.0,Y,328.0,,,21.0,https://doi.org/10.1016/j.msea.2015.10.062
Cu-2.7Ti-0.15Mg-0.1Ce-0.1Zr,Cu-Ti alloys,96.95,0.0,0.0,0.0,0.0,0,0.0,0.1,0.0,0.0,0,0,0.15,0,0,0,0,0.0,0.0,0,0,0.0,0.0,2.7,0.0,0.0,0.1,1123.0,2.0,50.0,Y,673.0,16.0,Y,302.0,,,21.0,https://doi.org/10.1016/j.msea.2015.10.062
Cu-2.7Ti-0.15Mg-0.1Ce-0.1Zr,Cu-Ti alloys,96.95,0.0,0.0,0.0,0.0,0,0.0,0.1,0.0,0.0,0,0,0.15,0,0,0,0,0.0,0.0,0,0,0.0,0.0,2.7,0.0,0.0,0.1,1123.0,2.0,70.0,N,,,Y,320.0,,,14.0,https://doi.org/10.1016/j.msea.2015.10.062
Cu-2.7Ti-0.15Mg-0.1Ce-0.1Zr,Cu-Ti alloys,96.95,0.0,0.0,0.0,0.0,0,0.0,0.1,0.0,0.0,0,0,0.15,0,0,0,0,0.0,0.0,0,0,0.0,0.0,2.7,0.0,0.0,0.1,1123.0,2.0,70.0,Y,673.0,2.0,Y,343.0,,,19.0,https://doi.org/10.1016/j.msea.2015.10.062
Cu-2.7Ti-0.15Mg-0.1Ce-0.1Zr,Cu-Ti alloys,96.95,0.0,0.0,0.0,0.0,0,0.0,0.1,0.0,0.0,0,0,0.15,0,0,0,0,0.0,0.0,0,0,0.0,0.0,2.7,0.0,0.0,0.1,1123.0,2.0,70.0,Y,673.0,4.0,Y,343.0,,,20.0,https://doi.org/10.1016/j.msea.2015.10.062
Cu-2.7Ti-0.15Mg-0.1Ce-0.1Zr,Cu-Ti alloys,96.95,0.0,0.0,0.0,0.0,0,0.0,0.1,0.0,0.0,0,0,0.15,0,0,0,0,0.0,0.0,0,0,0.0,0.0,2.7,0.0,0.0,0.1,1123.0,2.0,70.0,Y,673.0,8.0,Y,335.0,,,20.0,https://doi.org/10.1016/j.msea.2015.10.062
Cu-2.7Ti-0.15Mg-0.1Ce-0.1Zr,Cu-Ti alloys,96.95,0.0,0.0,0.0,0.0,0,0.0,0.1,0.0,0.0,0,0,0.15,0,0,0,0,0.0,0.0,0,0,0.0,0.0,2.7,0.0,0.0,0.1,1123.0,2.0,70.0,Y,673.0,16.0,Y,307.0,,,21.0,https://doi.org/10.1016/j.msea.2015.10.062
Cu-2.7Ti-0.15Mg-0.1Ce-0.1Zr,Cu-Ti alloys,96.95,0.0,0.0,0.0,0.0,0,0.0,0.1,0.0,0.0,0,0,0.15,0,0,0,0,0.0,0.0,0,0,0.0,0.0,2.7,0.0,0.0,0.1,1123.0,2.0,90.0,N,,,Y,316.0,,,11.0,https://doi.org/10.1016/j.msea.2015.10.062
Cu-2.7Ti-0.15Mg-0.1Ce-0.1Zr,Cu-Ti alloys,96.95,0.0,0.0,0.0,0.0,0,0.0,0.1,0.0,0.0,0,0,0.15,0,0,0,0,0.0,0.0,0,0,0.0,0.0,2.7,0.0,0.0,0.1,1123.0,2.0,90.0,Y,673.0,2.0,Y,336.0,,,18.0,https://doi.org/10.1016/j.msea.2015.10.062
Cu-2.7Ti-0.15Mg-0.1Ce-0.1Zr,Cu-Ti alloys,96.95,0.0,0.0,0.0,0.0,0,0.0,0.1,0.0,0.0,0,0,0.15,0,0,0,0,0.0,0.0,0,0,0.0,0.0,2.7,0.0,0.0,0.1,1123.0,2.0,90.0,Y,673.0,4.0,Y,340.0,982.0,1035.0,20.0,https://doi.org/10.1016/j.msea.2015.10.062
Cu-2.7Ti-0.15Mg-0.1Ce-0.1Zr,Cu-Ti alloys,96.95,0.0,0.0,0.0,0.0,0,0.0,0.1,0.0,0.0,0,0,0.15,0,0,0,0,0.0,0.0,0,0,0.0,0.0,2.7,0.0,0.0,0.1,1123.0,2.0,90.0,Y,673.0,8.0,Y,323.0,892.0,944.0,22.0,https://doi.org/10.1016/j.msea.2015.10.062
Cu-2.7Ti-0.15Mg-0.1Ce-0.1Zr,Cu-Ti alloys,96.95,0.0,0.0,0.0,0.0,0,0.0,0.1,0.0,0.0,0,0,0.15,0,0,0,0,0.0,0.0,0,0,0.0,0.0,2.7,0.0,0.0,0.1,1123.0,2.0,90.0,Y,673.0,16.0,Y,303.0,,,25.0,https://doi.org/10.1016/j.msea.2015.10.062
Cu-2.7Ti-0.15Mg-0.1Ce-0.1Zr,Cu-Ti alloys,96.95,0.0,0.0,0.0,0.0,0,0.0,0.1,0.0,0.0,0,0,0.15,0,0,0,0,0.0,0.0,0,0,0.0,0.0,2.7,0.0,0.0,0.1,1123.0,2.0,90.0,Y,673.0,4.0,Y,337.0,961.0,1013.0,20.0,https://doi.org/10.1016/j.msea.2015.10.062
Cu-2.7Ti-0.15Mg-0.1Ce-0.1Zr,Cu-Ti alloys,96.95,0.0,0.0,0.0,0.0,0,0.0,0.1,0.0,0.0,0,0,0.15,0,0,0,0,0.0,0.0,0,0,0.0,0.0,2.7,0.0,0.0,0.1,1123.0,2.0,0.0,Y,723.0,2.0,N,227.0,,,14.0,https://doi.org/10.1016/j.msea.2015.10.062
Cu-2.7Ti-0.15Mg-0.1Ce-0.1Zr,Cu-Ti alloys,96.95,0.0,0.0,0.0,0.0,0,0.0,0.1,0.0,0.0,0,0,0.15,0,0,0,0,0.0,0.0,0,0,0.0,0.0,2.7,0.0,0.0,0.1,1123.0,2.0,0.0,Y,723.0,4.0,N,238.0,,,15.0,https://doi.org/10.1016/j.msea.2015.10.062
Cu-2.7Ti-0.15Mg-0.1Ce-0.1Zr,Cu-Ti alloys,96.95,0.0,0.0,0.0,0.0,0,0.0,0.1,0.0,0.0,0,0,0.15,0,0,0,0,0.0,0.0,0,0,0.0,0.0,2.7,0.0,0.0,0.1,1123.0,2.0,0.0,Y,723.0,8.0,N,242.0,,,15.0,https://doi.org/10.1016/j.msea.2015.10.062
Cu-2.7Ti-0.15Mg-0.1Ce-0.1Zr,Cu-Ti alloys,96.95,0.0,0.0,0.0,0.0,0,0.0,0.1,0.0,0.0,0,0,0.15,0,0,0,0,0.0,0.0,0,0,0.0,0.0,2.7,0.0,0.0,0.1,1123.0,2.0,90.0,Y,723.0,16.0,N,355.0,950.0,1000.0,12.0,https://doi.org/10.1016/j.msea.2015.10.062
Cu-5.4Ti,Cu-Ti alloys,94.6,0.0,0.0,0.0,0.0,0,0.0,0.0,0.0,0.0,0,0,0.0,0,0,0,0,0.0,0.0,0,0,0.0,0.0,5.4,0.0,0.0,0.0,1173.0,2.0,0.0,N,,,N,310.0,590.0,780.0,9.0,https://doi.org/10.1023/A:1004603906359
Cu-5.4Ti,Cu-Ti alloys,94.6,0.0,0.0,0.0,0.0,0,0.0,0.0,0.0,0.0,0,0,0.0,0,0,0,0,0.0,0.0,0,0,0.0,0.0,5.4,0.0,0.0,0.0,1173.0,2.0,0.0,Y,723.0,16.0,N,366.0,790.0,930.0,11.0,https://doi.org/10.1023/A:1004603906359
Cu-5.4Ti,Cu-Ti alloys,94.6,0.0,0.0,0.0,0.0,0,0.0,0.0,0.0,0.0,0,0,0.0,0,0,0,0,0.0,0.0,0,0,0.0,0.0,5.4,0.0,0.0,0.0,1173.0,2.0,90.0,Y,673.0,1.0,N,455.0,1400.0,1450.0,5.0,https://doi.org/10.1023/A:1004603906359
Cu-2.7Ti,Cu-Ti alloys,97.3,0.0,0.0,0.0,0.0,0,0.0,0.0,0.0,0.0,0,0,0.0,0,0,0,0,0.0,0.0,0,0,0.0,0.0,2.7,0.0,0.0,0.0,1173.0,2.0,0.0,N,,,N,120.0,192.0,430.0,10.0,https://doi.org/10.1023/A:1004603906359
Cu-2.7Ti,Cu-Ti alloys,97.3,0.0,0.0,0.0,0.0,0,0.0,0.0,0.0,0.0,0,0,0.0,0,0,0,0,0.0,0.0,0,0,0.0,0.0,2.7,0.0,0.0,0.0,1173.0,2.0,0.0,Y,723.0,16.0,N,275.0,460.0,680.0,17.0,https://doi.org/10.1023/A:1004603906359
Cu-2.7Ti,Cu-Ti alloys,97.3,0.0,0.0,0.0,0.0,0,0.0,0.0,0.0,0.0,0,0,0.0,0,0,0,0,0.0,0.0,0,0,0.0,0.0,2.7,0.0,0.0,0.0,1173.0,2.0,90.0,Y,673.0,1.0,N,355.0,950.0,1000.0,12.0,https://doi.org/10.1023/A:1004603906359
Cu-4.5Ti,Cu-Ti alloys,95.5,0.0,0.0,0.0,0.0,0,0.0,0.0,0.0,0.0,0,0,0.0,0,0,0,0,0.0,0.0,0,0,0.0,0.0,4.5,0.0,0.0,0.0,1173.0,2.0,0.0,N,,,N,245.0,440.0,680.0,8.0,https://doi.org/10.1023/A:1004603906359
Cu-4.5Ti,Cu-Ti alloys,95.5,0.0,0.0,0.0,0.0,0,0.0,0.0,0.0,0.0,0,0,0.0,0,0,0,0,0.0,0.0,0,0,0.0,0.0,4.5,0.0,0.0,0.0,1173.0,2.0,0.0,Y,723.0,16.0,N,340.0,700.0,890.0,11.0,https://doi.org/10.1023/A:1004603906359
Cu-4.5Ti,Cu-Ti alloys,95.5,0.0,0.0,0.0,0.0,0,0.0,0.0,0.0,0.0,0,0,0.0,0,0,0,0,0.0,0.0,0,0,0.0,0.0,4.5,0.0,0.0,0.0,1173.0,2.0,90.0,Y,673.0,1.0,N,425.0,1280.0,1380.0,8.0,https://doi.org/10.1023/A:1004603906359
Cu-4.3Ti,Cu-Ti alloys,95.7,0.0,0.0,0.0,0.0,0,0.0,0.0,0.0,0.0,0,0,0.0,0,0,0,0,0.0,0.0,0,0,0.0,0.0,4.3,0.0,0.0,0.0,1173.0,2.0,0.0,N,,,N,130.0,,480.0,3.0,https://doi.org/10.1023/A:1004603906359
Cu-4.3Ti,Cu-Ti alloys,95.7,0.0,0.0,0.0,0.0,0,0.0,0.0,0.0,0.0,0,0,0.0,0,0,0,0,0.0,0.0,0,0,0.0,0.0,4.3,0.0,0.0,0.0,1173.0,2.0,0.0,Y,723.0,3.0,N,280.0,,893.0,18.0,https://doi.org/10.1023/A:1004603906359
Cu-4.3Ti,Cu-Ti alloys,95.7,0.0,0.0,0.0,0.0,0,0.0,0.0,0.0,0.0,0,0,0.0,0,0,0,0,0.0,0.0,0,0,0.0,0.0,4.3,0.0,0.0,0.0,1173.0,2.0,85.0,Y,673.0,2.0,N,390.0,,1442.0,10.0,https://doi.org/10.1023/A:1004603906359
Cu-1.5Ti,Cu-Ti alloys,98.5,0.0,0.0,0.0,0.0,0,0.0,0.0,0.0,0.0,0,0,0.0,0,0,0,0,0.0,0.0,0,0,0.0,0.0,1.5,0.0,0.0,0.0,1173.0,2.0,0.0,N,,,N,75.0,112.0,292.0,16.0,https://doi.org/10.1023/A:1004603906359
Cu-1.5Ti,Cu-Ti alloys,98.5,0.0,0.0,0.0,0.0,0,0.0,0.0,0.0,0.0,0,0,0.0,0,0,0,0,0.0,0.0,0,0,0.0,0.0,1.5,0.0,0.0,0.0,1173.0,2.0,0.0,Y,723.0,16.0,N,210.0,348.0,520.0,25.0,https://doi.org/10.1023/A:1004603906359
Cu-1.5Ti,Cu-Ti alloys,98.5,0.0,0.0,0.0,0.0,0,0.0,0.0,0.0,0.0,0,0,0.0,0,0,0,0,0.0,0.0,0,0,0.0,0.0,1.5,0.0,0.0,0.0,1173.0,2.0,90.0,Y,673.0,6.0,N,280.0,670.0,760.0,22.0,https://doi.org/10.1023/A:1004603906359
Cu-6.18Ti-0.34Cr-0.16Mg-0.13Al,Cu-Ti alloys,93.19,0.13,0.0,0.0,0.0,0,0.0,0.0,0.34,0.0,0,0,0.16,0,0,0,0,0.0,0.0,0,0,0.0,0.0,6.18,0.0,0.0,0.0,1123.0,24.0,0.0,Y,723.0,4.0,N,338.0,,,8.0,https://doi.org/10.1016/j.msea.2021.141581
Cu-6.18Ti-0.34Cr-0.16Mg-0.13Al,Cu-Ti alloys,93.19,0.13,0.0,0.0,0.0,0,0.0,0.0,0.34,0.0,0,0,0.16,0,0,0,0,0.0,0.0,0,0,0.0,0.0,6.18,0.0,0.0,0.0,1123.0,24.0,60.0,Y,723.0,4.0,N,336.0,,,13.0,https://doi.org/10.1016/j.msea.2021.141581
Cu-6.17Ti-0.34Cr-0.16Mg-0.27Fe,Cu-Ti alloys,93.06,0.0,0.0,0.0,0.0,0,0.0,0.0,0.34,0.27,0,0,0.16,0,0,0,0,0.0,0.0,0,0,0.0,0.0,6.17,0.0,0.0,0.0,1123.0,24.0,0.0,Y,723.0,4.0,N,321.0,,,8.0,https://doi.org/10.1016/j.msea.2021.141581
Cu-6.17Ti-0.34Cr-0.16Mg-0.27Fe,Cu-Ti alloys,93.06,0.0,0.0,0.0,0.0,0,0.0,0.0,0.34,0.27,0,0,0.16,0,0,0,0,0.0,0.0,0,0,0.0,0.0,6.17,0.0,0.0,0.0,1123.0,24.0,60.0,Y,723.0,4.0,N,346.0,,,11.0,https://doi.org/10.1016/j.msea.2021.141581
Cu-6.16Ti-0.33Cr-0.16Mg-0.44Fe,Cu-Ti alloys,92.91,0.0,0.0,0.0,0.0,0,0.0,0.0,0.33,0.0,0,0,0.16,0,0,0,0,0.0,0.0,0,0,0.0,0.0,6.16,0.0,0.0,0.44,1123.0,24.0,0.0,Y,723.0,4.0,N,324.0,,,7.0,https://doi.org/10.1016/j.msea.2021.141581
Cu-6.16Ti-0.33Cr-0.16Mg-0.44Fe,Cu-Ti alloys,92.91,0.0,0.0,0.0,0.0,0,0.0,0.0,0.33,0.0,0,0,0.16,0,0,0,0,0.0,0.0,0,0,0.0,0.0,6.16,0.0,0.0,0.44,1123.0,24.0,60.0,Y,723.0,4.0,N,378.0,,,9.0,https://doi.org/10.1016/j.msea.2021.141581
Cu-6.17Ti-0.33Cr-0.16Mg,Cu-Ti alloys,93.34,0.0,0.0,0.0,0.0,0,0.0,0.0,0.33,0.0,0,0,0.16,0,0,0,0,0.0,0.0,0,0,0.0,0.0,6.17,0.0,0.0,0.0,1123.0,24.0,0.0,Y,723.0,4.0,N,341.0,,,8.0,https://doi.org/10.1016/j.msea.2021.141581
Cu-6.17Ti-0.33Cr-0.16Mg,Cu-Ti alloys,93.34,0.0,0.0,0.0,0.0,0,0.0,0.0,0.33,0.0,0,0,0.16,0,0,0,0,0.0,0.0,0,0,0.0,0.0,6.17,0.0,0.0,0.0,1123.0,24.0,60.0,Y,723.0,4.0,N,326.0,,,16.0,https://doi.org/10.1016/j.msea.2021.141581
Cu-3Ti-2Mg,Cu-Ti alloys,95.0,0.0,0.0,0.0,0.0,0,0.0,0.0,0.0,0.0,0,0,2.0,0,0,0,0,0.0,0.0,0,0,0.0,0.0,3.0,0.0,0.0,0.0,1023.0,4.0,70.0,Y,723.0,3.0,N,358.0,,402.0,18.0,https://doi.org/10.1016/j.jallcom.2019.152915
Cu-3Ti-2Mg,Cu-Ti alloys,95.0,0.0,0.0,0.0,0.0,0,0.0,0.0,0.0,0.0,0,0,2.0,0,0,0,0,0.0,0.0,0,0,0.0,0.0,3.0,0.0,0.0,0.0,1023.0,4.0,70.0,Y,723.0,0.0,N,279.0,,217.0,4.0,https://doi.org/10.1016/j.jallcom.2019.152915
Cu-3Ti-2Mg,Cu-Ti alloys,95.0,0.0,0.0,0.0,0.0,0,0.0,0.0,0.0,0.0,0,0,2.0,0,0,0,0,0.0,0.0,0,0,0.0,0.0,3.0,0.0,0.0,0.0,1023.0,4.0,70.0,Y,723.0,1.0,N,341.0,,250.0,17.0,https://doi.org/10.1016/j.jallcom.2019.152915
Cu-3Ti-2Mg,Cu-Ti alloys,95.0,0.0,0.0,0.0,0.0,0,0.0,0.0,0.0,0.0,0,0,2.0,0,0,0,0,0.0,0.0,0,0,0.0,0.0,3.0,0.0,0.0,0.0,1023.0,4.0,70.0,Y,723.0,2.0,N,356.0,,,18.0,https://doi.org/10.1016/j.jallcom.2019.152915
Cu-3Ti-2Mg,Cu-Ti alloys,95.0,0.0,0.0,0.0,0.0,0,0.0,0.0,0.0,0.0,0,0,2.0,0,0,0,0,0.0,0.0,0,0,0.0,0.0,3.0,0.0,0.0,0.0,1023.0,4.0,70.0,Y,723.0,4.0,N,345.0,,,17.0,https://doi.org/10.1016/j.jallcom.2019.152915
Cu-3Ti-2Mg,Cu-Ti alloys,95.0,0.0,0.0,0.0,0.0,0,0.0,0.0,0.0,0.0,0,0,2.0,0,0,0,0,0.0,0.0,0,0,0.0,0.0,3.0,0.0,0.0,0.0,1023.0,4.0,70.0,Y,723.0,5.0,N,328.0,,376.0,16.0,https://doi.org/10.1016/j.jallcom.2019.152915
Cu-3Ti-2Mg,Cu-Ti alloys,95.0,0.0,0.0,0.0,0.0,0,0.0,0.0,0.0,0.0,0,0,2.0,0,0,0,0,0.0,0.0,0,0,0.0,0.0,3.0,0.0,0.0,0.0,1023.0,4.0,0.0,N,,,N,160.0,,,5.0,https://doi.org/10.1016/j.jallcom.2019.152915
Cu-3Ti-2Mg,Cu-Ti alloys,95.0,0.0,0.0,0.0,0.0,0,0.0,0.0,0.0,0.0,0,0,2.0,0,0,0,0,0.0,0.0,0,0,0.0,0.0,3.0,0.0,0.0,0.0,1023.0,4.0,50.0,N,,,N,199.0,,,5.0,https://doi.org/10.1016/j.jallcom.2019.152915
Cu-3Ti-2Mg,Cu-Ti alloys,95.0,0.0,0.0,0.0,0.0,0,0.0,0.0,0.0,0.0,0,0,2.0,0,0,0,0,0.0,0.0,0,0,0.0,0.0,3.0,0.0,0.0,0.0,1023.0,4.0,70.0,N,,,N,278.0,,,4.0,https://doi.org/10.1016/j.jallcom.2019.152915
Cu-1.95Be,Cu-Be alloys,92.95,0.0,0.0,0.0,1.95,0,0.0,0.0,0.0,0.0,0,0,2.0,0,0,0,0,0.1,0.0,0,0,0.0,0.0,3.0,0.0,0.0,0.0,1193.0,,0.0,Y,593.0,0.0,N,102.0,200.0,499.0,13.0,https://doi.org/10.1016/j.msea.2019.138592
Cu-1.95Be,Cu-Be alloys,92.95,0.0,0.0,0.0,1.95,0,0.0,0.0,0.0,0.0,0,0,2.0,0,0,0,0,0.1,0.0,0,0,0.0,0.0,3.0,0.0,0.0,0.0,1193.0,,0.0,Y,593.0,1.0,N,341.0,1077.0,1301.0,15.0,https://doi.org/10.1016/j.msea.2019.138592
Cu-1.95Be,Cu-Be alloys,92.95,0.0,0.0,0.0,1.95,0,0.0,0.0,0.0,0.0,0,0,2.0,0,0,0,0,0.1,0.0,0,0,0.0,0.0,3.0,0.0,0.0,0.0,1193.0,,0.0,Y,593.0,2.0,N,345.0,1152.0,1364.0,17.0,https://doi.org/10.1016/j.msea.2019.138592
Cu-1.95Be,Cu-Be alloys,92.95,0.0,0.0,0.0,1.95,0,0.0,0.0,0.0,0.0,0,0,2.0,0,0,0,0,0.1,0.0,0,0,0.0,0.0,3.0,0.0,0.0,0.0,1193.0,,0.0,Y,593.0,4.0,N,369.0,1246.0,1389.0,21.0,https://doi.org/10.1016/j.msea.2019.138592
Cu-1.95Be,Cu-Be alloys,92.95,0.0,0.0,0.0,1.95,0,0.0,0.0,0.0,0.0,0,0,2.0,0,0,0,0,0.1,0.0,0,0,0.0,0.0,3.0,0.0,0.0,0.0,1193.0,,0.0,Y,593.0,6.0,N,369.0,1204.0,1384.0,22.0,https://doi.org/10.1016/j.msea.2019.138592
Cu-1.95Be,Cu-Be alloys,92.95,0.0,0.0,0.0,1.95,0,0.0,0.0,0.0,0.0,0,0,2.0,0,0,0,0,0.1,0.0,0,0,0.0,0.0,3.0,0.0,0.0,0.0,1193.0,,0.0,Y,593.0,8.0,N,369.0,1173.0,1385.0,23.0,https://doi.org/10.1016/j.msea.2019.138592
Cu-1.95Be,Cu-Be alloys,92.95,0.0,0.0,0.0,1.95,0,0.0,0.0,0.0,0.0,0,0,2.0,0,0,0,0,0.1,0.0,0,0,0.0,0.0,3.0,0.0,0.0,0.0,1193.0,,0.0,Y,593.0,10.0,N,360.0,1156.0,1348.0,24.0,https://doi.org/10.1016/j.msea.2019.138592
Cu-1.95Be,Cu-Be alloys,92.95,0.0,0.0,0.0,1.95,0,0.0,0.0,0.0,0.0,0,0,2.0,0,0,0,0,0.1,0.0,0,0,0.0,0.0,3.0,0.0,0.0,0.0,1193.0,,0.0,Y,593.0,12.0,N,352.0,1125.0,1306.0,24.0,https://doi.org/10.1016/j.msea.2019.138592
Cu-1.95Be,Cu-Be alloys,92.95,0.0,0.0,0.0,1.95,0,0.0,0.0,0.0,0.0,0,0,2.0,0,0,0,0,0.1,0.0,0,0,0.0,0.0,3.0,0.0,0.0,0.0,1193.0,,0.0,Y,593.0,14.0,N,344.0,1101.0,1269.0,24.0,https://doi.org/10.1016/j.msea.2019.138592
Cu-1.95Be,Cu-Be alloys,92.95,0.0,0.0,0.0,1.95,0,0.0,0.0,0.0,0.0,0,0,2.0,0,0,0,0,0.1,0.0,0,0,0.0,0.0,3.0,0.0,0.0,0.0,1193.0,,0.0,Y,593.0,16.0,N,337.0,1077.0,1226.0,25.0,https://doi.org/10.1016/j.msea.2019.138592
Cu-1.7Be,Cu-Be alloys,92.57,0.13,0.0,0.0,1.66,0,0.0,0.0,0.0,0.0,0,0,2.0,0,0,0,0,0.33,0.0,0,0,0.31,0.0,3.0,0.0,0.0,0.0,1053.0,0.17,0.0,Y,573.0,0.0,N,114.0,,,18.0,https://doi.org/10.1016/j.jallcom.2018.09.296
Cu-1.7Be,Cu-Be alloys,92.57,0.13,0.0,0.0,1.66,0,0.0,0.0,0.0,0.0,0,0,2.0,0,0,0,0,0.33,0.0,0,0,0.31,0.0,3.0,0.0,0.0,0.0,1053.0,0.17,0.0,Y,573.0,0.5,N,300.0,,,19.0,https://doi.org/10.1016/j.jallcom.2018.09.296
Cu-1.7Be,Cu-Be alloys,92.57,0.13,0.0,0.0,1.66,0,0.0,0.0,0.0,0.0,0,0,2.0,0,0,0,0,0.33,0.0,0,0,0.31,0.0,3.0,0.0,0.0,0.0,1053.0,0.17,0.0,Y,573.0,1.0,N,328.0,,,19.0,https://doi.org/10.1016/j.jallcom.2018.09.296
Cu-1.7Be,Cu-Be alloys,92.57,0.13,0.0,0.0,1.66,0,0.0,0.0,0.0,0.0,0,0,2.0,0,0,0,0,0.33,0.0,0,0,0.31,0.0,3.0,0.0,0.0,0.0,1053.0,0.17,0.0,Y,573.0,2.0,N,339.0,,,20.0,https://doi.org/10.1016/j.jallcom.2018.09.296
Cu-1.7Be,Cu-Be alloys,92.57,0.13,0.0,0.0,1.66,0,0.0,0.0,0.0,0.0,0,0,2.0,0,0,0,0,0.33,0.0,0,0,0.31,0.0,3.0,0.0,0.0,0.0,1053.0,0.17,0.0,Y,573.0,3.0,N,352.0,,,20.0,https://doi.org/10.1016/j.jallcom.2018.09.296
Cu-1.7Be,Cu-Be alloys,92.57,0.13,0.0,0.0,1.66,0,0.0,0.0,0.0,0.0,0,0,2.0,0,0,0,0,0.33,0.0,0,0,0.31,0.0,3.0,0.0,0.0,0.0,1053.0,0.17,0.0,Y,573.0,4.0,N,364.0,,,21.0,https://doi.org/10.1016/j.jallcom.2018.09.296
Cu-1.7Be,Cu-Be alloys,92.57,0.13,0.0,0.0,1.66,0,0.0,0.0,0.0,0.0,0,0,2.0,0,0,0,0,0.33,0.0,0,0,0.31,0.0,3.0,0.0,0.0,0.0,1053.0,0.17,0.0,Y,573.0,8.0,N,377.0,,,22.0,https://doi.org/10.1016/j.jallcom.2018.09.296
Cu-1.7Be,Cu-Be alloys,92.57,0.13,0.0,0.0,1.66,0,0.0,0.0,0.0,0.0,0,0,2.0,0,0,0,0,0.33,0.0,0,0,0.31,0.0,3.0,0.0,0.0,0.0,1053.0,0.17,0.0,Y,573.0,16.0,N,401.0,,,23.0,https://doi.org/10.1016/j.jallcom.2018.09.296
Cu-1.7Be,Cu-Be alloys,92.57,0.13,0.0,0.0,1.66,0,0.0,0.0,0.0,0.0,0,0,2.0,0,0,0,0,0.33,0.0,0,0,0.31,0.0,3.0,0.0,0.0,0.0,1053.0,0.17,0.0,Y,598.0,0.0,N,115.0,219.0,487.0,18.0,https://doi.org/10.1016/j.jallcom.2018.09.296
Cu-1.7Be,Cu-Be alloys,92.57,0.13,0.0,0.0,1.66,0,0.0,0.0,0.0,0.0,0,0,2.0,0,0,0,0,0.33,0.0,0,0,0.31,0.0,3.0,0.0,0.0,0.0,1053.0,0.17,0.0,Y,598.0,0.5,N,333.0,394.0,674.0,20.0,https://doi.org/10.1016/j.jallcom.2018.09.296
Cu-1.7Be,Cu-Be alloys,92.57,0.13,0.0,0.0,1.66,0,0.0,0.0,0.0,0.0,0,0,2.0,0,0,0,0,0.33,0.0,0,0,0.31,0.0,3.0,0.0,0.0,0.0,1053.0,0.17,0.0,Y,598.0,1.0,N,351.0,674.0,969.0,20.0,https://doi.org/10.1016/j.jallcom.2018.09.296
Cu-1.7Be,Cu-Be alloys,92.57,0.13,0.0,0.0,1.66,0,0.0,0.0,0.0,0.0,0,0,2.0,0,0,0,0,0.33,0.0,0,0,0.31,0.0,3.0,0.0,0.0,0.0,1053.0,0.17,0.0,Y,598.0,2.0,N,364.0,779.0,1043.0,21.0,https://doi.org/10.1016/j.jallcom.2018.09.296
Cu-1.7Be,Cu-Be alloys,92.57,0.13,0.0,0.0,1.66,0,0.0,0.0,0.0,0.0,0,0,2.0,0,0,0,0,0.33,0.0,0,0,0.31,0.0,3.0,0.0,0.0,0.0,1053.0,0.17,0.0,Y,598.0,3.0,N,375.0,779.0,1050.0,22.0,https://doi.org/10.1016/j.jallcom.2018.09.296
Cu-1.7Be,Cu-Be alloys,92.57,0.13,0.0,0.0,1.66,0,0.0,0.0,0.0,0.0,0,0,2.0,0,0,0,0,0.33,0.0,0,0,0.31,0.0,3.0,0.0,0.0,0.0,1053.0,0.17,0.0,Y,598.0,4.0,N,375.0,724.0,996.0,23.0,https://doi.org/10.1016/j.jallcom.2018.09.296
Cu-1.7Be,Cu-Be alloys,92.57,0.13,0.0,0.0,1.66,0,0.0,0.0,0.0,0.0,0,0,2.0,0,0,0,0,0.33,0.0,0,0,0.31,0.0,3.0,0.0,0.0,0.0,1053.0,0.17,0.0,Y,598.0,8.0,N,369.0,623.0,880.0,26.0,https://doi.org/10.1016/j.jallcom.2018.09.296
Cu-1.7Be,Cu-Be alloys,92.57,0.13,0.0,0.0,1.66,0,0.0,0.0,0.0,0.0,0,0,2.0,0,0,0,0,0.33,0.0,0,0,0.31,0.0,3.0,0.0,0.0,0.0,1053.0,0.17,0.0,Y,598.0,16.0,N,368.0,581.0,829.0,26.0,https://doi.org/10.1016/j.jallcom.2018.09.296
Cu-1.7Be,Cu-Be alloys,92.57,0.13,0.0,0.0,1.66,0,0.0,0.0,0.0,0.0,0,0,2.0,0,0,0,0,0.33,0.0,0,0,0.31,0.0,3.0,0.0,0.0,0.0,1053.0,0.17,0.0,Y,623.0,0.0,N,116.0,,,18.0,https://doi.org/10.1016/j.jallcom.2018.09.296
Cu-1.7Be,Cu-Be alloys,92.57,0.13,0.0,0.0,1.66,0,0.0,0.0,0.0,0.0,0,0,2.0,0,0,0,0,0.33,0.0,0,0,0.31,0.0,3.0,0.0,0.0,0.0,1053.0,0.17,0.0,Y,623.0,0.5,N,341.0,,,21.0,https://doi.org/10.1016/j.jallcom.2018.09.296
Cu-1.7Be,Cu-Be alloys,92.57,0.13,0.0,0.0,1.66,0,0.0,0.0,0.0,0.0,0,0,2.0,0,0,0,0,0.33,0.0,0,0,0.31,0.0,3.0,0.0,0.0,0.0,1053.0,0.17,0.0,Y,623.0,1.0,N,348.0,,,22.0,https://doi.org/10.1016/j.jallcom.2018.09.296
Cu-1.7Be,Cu-Be alloys,92.57,0.13,0.0,0.0,1.66,0,0.0,0.0,0.0,0.0,0,0,2.0,0,0,0,0,0.33,0.0,0,0,0.31,0.0,3.0,0.0,0.0,0.0,1053.0,0.17,0.0,Y,623.0,2.0,N,357.0,,,23.0,https://doi.org/10.1016/j.jallcom.2018.09.296
Cu-1.7Be,Cu-Be alloys,92.57,0.13,0.0,0.0,1.66,0,0.0,0.0,0.0,0.0,0,0,2.0,0,0,0,0,0.33,0.0,0,0,0.31,0.0,3.0,0.0,0.0,0.0,1053.0,0.17,0.0,Y,623.0,3.0,N,347.0,,,26.0,https://doi.org/10.1016/j.jallcom.2018.09.296
Cu-1.7Be,Cu-Be alloys,92.57,0.13,0.0,0.0,1.66,0,0.0,0.0,0.0,0.0,0,0,2.0,0,0,0,0,0.33,0.0,0,0,0.31,0.0,3.0,0.0,0.0,0.0,1053.0,0.17,0.0,Y,623.0,4.0,N,309.0,,,27.0,https://doi.org/10.1016/j.jallcom.2018.09.296
Cu-1.7Be,Cu-Be alloys,92.57,0.13,0.0,0.0,1.66,0,0.0,0.0,0.0,0.0,0,0,2.0,0,0,0,0,0.33,0.0,0,0,0.31,0.0,3.0,0.0,0.0,0.0,1053.0,0.17,0.0,Y,623.0,8.0,N,300.0,,,29.0,https://doi.org/10.1016/j.jallcom.2018.09.296
Cu-1.7Be,Cu-Be alloys,92.57,0.13,0.0,0.0,1.66,0,0.0,0.0,0.0,0.0,0,0,2.0,0,0,0,0,0.33,0.0,0,0,0.31,0.0,3.0,0.0,0.0,0.0,1053.0,0.17,0.0,Y,623.0,16.0,N,297.0,,,30.0,https://doi.org/10.1016/j.jallcom.2018.09.296
Cu-1.7Be,Cu-Be alloys,92.57,0.13,0.0,0.0,1.66,0,0.0,0.0,0.0,0.0,0,0,2.0,0,0,0,0,0.33,0.0,0,0,0.31,0.0,3.0,0.0,0.0,0.0,1053.0,0.17,0.0,Y,648.0,0.0,N,116.0,,,18.0,https://doi.org/10.1016/j.jallcom.2018.09.296
Cu-1.7Be,Cu-Be alloys,92.57,0.13,0.0,0.0,1.66,0,0.0,0.0,0.0,0.0,0,0,2.0,0,0,0,0,0.33,0.0,0,0,0.31,0.0,3.0,0.0,0.0,0.0,1053.0,0.17,0.0,Y,648.0,0.5,N,348.0,,,22.0,https://doi.org/10.1016/j.jallcom.2018.09.296
Cu-1.7Be,Cu-Be alloys,92.57,0.13,0.0,0.0,1.66,0,0.0,0.0,0.0,0.0,0,0,2.0,0,0,0,0,0.33,0.0,0,0,0.31,0.0,3.0,0.0,0.0,0.0,1053.0,0.17,0.0,Y,648.0,1.0,N,349.0,,,25.0,https://doi.org/10.1016/j.jallcom.2018.09.296
Cu-1.7Be,Cu-Be alloys,92.57,0.13,0.0,0.0,1.66,0,0.0,0.0,0.0,0.0,0,0,2.0,0,0,0,0,0.33,0.0,0,0,0.31,0.0,3.0,0.0,0.0,0.0,1053.0,0.17,0.0,Y,648.0,2.0,N,329.0,,,27.0,https://doi.org/10.1016/j.jallcom.2018.09.296
Cu-1.7Be,Cu-Be alloys,92.57,0.13,0.0,0.0,1.66,0,0.0,0.0,0.0,0.0,0,0,2.0,0,0,0,0,0.33,0.0,0,0,0.31,0.0,3.0,0.0,0.0,0.0,1053.0,0.17,0.0,Y,648.0,3.0,N,311.0,,,27.0,https://doi.org/10.1016/j.jallcom.2018.09.296
Cu-1.7Be,Cu-Be alloys,92.57,0.13,0.0,0.0,1.66,0,0.0,0.0,0.0,0.0,0,0,2.0,0,0,0,0,0.33,0.0,0,0,0.31,0.0,3.0,0.0,0.0,0.0,1053.0,0.17,0.0,Y,648.0,4.0,N,288.0,,,28.0,https://doi.org/10.1016/j.jallcom.2018.09.296
Cu-1.7Be,Cu-Be alloys,92.57,0.13,0.0,0.0,1.66,0,0.0,0.0,0.0,0.0,0,0,2.0,0,0,0,0,0.33,0.0,0,0,0.31,0.0,3.0,0.0,0.0,0.0,1053.0,0.17,0.0,Y,648.0,8.0,N,274.0,,,30.0,https://doi.org/10.1016/j.jallcom.2018.09.296
Cu-2Be,Cu-Be alloys,92.57,0.13,0.0,0.0,1.66,0,0.0,0.0,0.0,0.0,0,0,2.0,0,0,0,0,0.33,0.0,0,0,0.31,0.0,3.0,0.0,0.0,0.0,1053.0,0.17,0.0,Y,648.0,16.0,N,269.0,,,31.0,https://doi.org/10.1016/j.jallcom.2018.09.296
Cu-2Be,Cu-Be alloys,98.0,0.0,0.0,0.0,2.0,0,0.0,0.0,0.0,0.0,0,0,0.0,0,0,0,0,0.0,0.0,0,0,0.0,0.0,0.0,0.0,0.0,0.0,1073.0,,0.0,Y,593.0,0.0,N,,211.0,502.0,13.0,http://dx.doi.org/10.1016/j.msea.2012.08.007 
Cu-2Be,Cu-Be alloys,98.0,0.0,0.0,0.0,2.0,0,0.0,0.0,0.0,0.0,0,0,0.0,0,0,0,0,0.0,0.0,0,0,0.0,0.0,0.0,0.0,0.0,0.0,1073.0,,0.0,Y,593.0,1.0,N,,1065.0,1302.0,17.0,http://dx.doi.org/10.1016/j.msea.2012.08.007 
Cu-2Be,Cu-Be alloys,98.0,0.0,0.0,0.0,2.0,0,0.0,0.0,0.0,0.0,0,0,0.0,0,0,0,0,0.0,0.0,0,0,0.0,0.0,0.0,0.0,0.0,0.0,1073.0,,0.0,Y,593.0,2.0,N,,1162.0,1351.0,19.0,http://dx.doi.org/10.1016/j.msea.2012.08.007
Cu-2Be,Cu-Be alloys,98.0,0.0,0.0,0.0,2.0,0,0.0,0.0,0.0,0.0,0,0,0.0,0,0,0,0,0.0,0.0,0,0,0.0,0.0,0.0,0.0,0.0,0.0,1073.0,,0.0,Y,593.0,4.0,N,,1235.0,1361.0,21.0,http://dx.doi.org/10.1016/j.msea.2012.08.007
Cu-2Be,Cu-Be alloys,98.0,0.0,0.0,0.0,2.0,0,0.0,0.0,0.0,0.0,0,0,0.0,0,0,0,0,0.0,0.0,0,0,0.0,0.0,0.0,0.0,0.0,0.0,1073.0,,0.0,Y,593.0,8.0,N,,1164.0,1372.0,22.0,http://dx.doi.org/10.1016/j.msea.2012.08.007
Cu-2Be,Cu-Be alloys,98.0,0.0,0.0,0.0,2.0,0,0.0,0.0,0.0,0.0,0,0,0.0,0,0,0,0,0.0,0.0,0,0,0.0,0.0,0.0,0.0,0.0,0.0,1073.0,,0.0,Y,593.0,16.0,N,,1070.0,1225.0,24.0,http://dx.doi.org/10.1016/j.msea.2012.08.007
